Repository: kevin-ymx/perov-passivator

# perov-passivator

This repository contains two complementary research sections for molecular
passivator discovery in perovskite solar cells:

1. **Loop-orchestrated agent-skills discovery:** a configuration-first,
   restartable workflow that filters PubChem, learns molecular embeddings,
   retrieves promising derivatives, and identifies purchasable salt forms.
2. **SSL plus downstream binding-energy prediction:** a GIN-E molecular
   representation pipeline that combines self-supervised pretraining with
   supervised prediction of molecule-perovskite binding energy (`E_b`).

The two sections share molecular graph representations and GIN-E encoders, but

File: dataset/literature/extracted_results_mol_cleaned_v2.csv (part 2 of 44)
title,year,journal,impact_factor,molecule_name,molecule_cid,molecule_smiles,molecule_type,functional_groups,role,interface_location,pce_max,voc,jsc,ff,perovskite_type,stability
Fullerene modification of WO3 electron transport layer toward high-efficiency MA-free perovskite solar cells with eliminated light-soaking effect,,INTERDISCIPLINARY MATERIALS,31.6,C-60 pyrrolidine Tris-acid (CPTA),,,fullerene derivative,pyrrolidine; Tris-acid,"modify the interface between WO3 and perovskite (PVK) layers, which can bond with WO3 and PVK simultaneously, leading to the passivation of the defect and the suppression of trap-assisted nonradiative recombination",interface between WO3 and perovskite (PVK) layers,20.5,,,,methylamine (MA)-free,light-soaking effect: None None (None); stability (enhanced): None None (None)
Fullerene modification of WO3 electron transport layer toward high-efficiency MA-free perovskite solar cells with eliminated light-soaking effect,,INTERDISCIPLINARY MATERIALS,31.6,methylamine (MA),6329,,,,,,20.5,,,,methylamine (MA)-free,light-soaking effect: None None (None); stability (enhanced): None None (None)
"In situ polymerization of water-induced 1,3-phenylene diisocyanate for enhanced efficiency and stability of inverted perovskite solar cells",,INTERDISCIPLINARY MATERIALS,31.6,"1,3-phenylene diisocyanate (1,3-PDI)",,,small molecule,diisocyanate,incorporated into the perovskite film using an antisolvent technique,perovskite film,24.66,,,,organometallic hybridized perovskite,PCE retention after storage: 90.15 % (5000 h of storage under ambient conditions of 25 degrees C and 50 +/- 5% relative humidity); PCE retention after maximum power point tracking: 82.05 % (maximum power point tracking for 1000 h)
"In situ polymerization of water-induced 1,3-phenylene diisocyanate for enhanced efficiency and stability of inverted perovskite solar cells",,INTERDISCIPLINARY MATERIALS,31.6,"P(1,3-PDI)",,,polymer,diisocyanate,in situ passivation of uncoordinated lead defects,perovskite film,24.66,,,,organometallic hybridized perovskite,PCE retention after storage: 90.15 % (5000 h of storage under ambient conditions of 25 degrees C and 50 +/- 5% relative humidity); PCE retention after maximum power point tracking: 82.05 % (maximum power point tracking for 1000 h)
A Soldering Flux Tackles Complex Defects Chemistry in Sn-Pb Perovskite Solar Cells,,ADVANCED MATERIALS,30.2,abietic acid (AA),10569,,a commonly used flux for metal soldering,conjugated double bond; C & boxH;O group; C & boxH;C bond,effectively tackles complex defects chemistry in Sn-Pb perovskites; self-elimination of Sn4+-Pb0 defects pair via a redox process; coordinates with Sn2+ leading to improved antioxidative stability,,23.42,,,,tin-lead (Sn-Pb) narrow-bandgap perovskites,carrier lifetime: 10 times (None); stability: None None (operational and illumination situations)
A Universal Ternary Solvent System of Surface Passivator Enables Perovskite Solar Cells with Efficiency Exceeding 26%,,ADVANCED MATERIALS,30.2,Tetrahydrothiophene 1-oxide (THTO),1128,,aprotic polar solvent molecule,,passivation promoter,perovskite surface,26.05,,,,,PCE retention: 95.23 % (2000 h of storage in ambient air); PCE retention: 95.68 % (800 h of light-soaking in N2-glovebox)
A Universal Ternary Solvent System of Surface Passivator Enables Perovskite Solar Cells with Efficiency Exceeding 26%,,ADVANCED MATERIALS,30.2,chlorobenzene (CB),7964,,diluting agent,,diluting agent,,26.05,,,,,PCE retention: 95.23 % (2000 h of storage in ambient air); PCE retention: 95.68 % (800 h of light-soaking in N2-glovebox)
A Universal Ternary Solvent System of Surface Passivator Enables Perovskite Solar Cells with Efficiency Exceeding 26%,,ADVANCED MATERIALS,30.2,isopropanol (IPA),3776,,solvent,,minimized to inhibit additional solvent-induced defects,,26.05,,,,,PCE retention: 95.23 % (2000 h of storage in ambient air); PCE retention: 95.68 % (800 h of light-soaking in N2-glovebox)
A Universal Ternary Solvent System of Surface Passivator Enables Perovskite Solar Cells with Efficiency Exceeding 26%,,ADVANCED MATERIALS,30.2,PEAI,,,passivator,,passivator,,26.05,,,,,PCE retention: 95.23 % (2000 h of storage in ambient air); PCE retention: 95.68 % (800 h of light-soaking in N2-glovebox)
A Universal Ternary Solvent System of Surface Passivator Enables Perovskite Solar Cells with Efficiency Exceeding 26%,,ADVANCED MATERIALS,30.2,BAI,,,passivator,,passivator,,26.05,,,,,PCE retention: 95.23 % (2000 h of storage in ambient air); PCE retention: 95.68 % (800 h of light-soaking in N2-glovebox)
A-D-A Molecule-Bridge Interface for Efficient Perovskite Solar Cells and Modules,,ADVANCED MATERIALS,30.2,fullerene,,,,,electron transport layers,perovskite/fullerene interface,24.62,,,,inverted PSCs,stability: None None (None)
A-D-A Molecule-Bridge Interface for Efficient Perovskite Solar Cells and Modules,,ADVANCED MATERIALS,30.2,C60,123591,,,,,perovskite/C60 interface,24.62,,,,inverted PSCs,stability: None None (None)
B-Site Co-Doping Coupled with Additive Passivation Pushes the Efficiency of Pb-Sn Mixed Inorganic Perovskite Solar Cells to Over 17%,,ADVANCED MATERIALS,30.2,Benzhydroxamic Acid (BHA),10313,,multifunctional additive,reductive hydroxamic acid group (OC-NHOH),mitigates the oxidation of Sn2+; interacts with metal ions at the B-site and passivates related defects; introduces a near-vertical dipole moment that parallels the built-in electric field; provides an in situ encapsulation of the perovskite grain boundary,perovskite grain boundary; interacts with metal ions at the B-site,17.12,,,,Pb-Sn mixed inorganic perovskite,air stability: None None (None)
Bisphosphonate-Anchored Self-Assembled Molecules with Larger Dipole Moments for Efficient Inverted Perovskite Solar Cells with Excellent Stability,,ADVANCED MATERIALS,30.2,IDCz-1,,,bisphosphonate-anchored indolocarbazole (IDCz)-derived SAM,bisphosphonate,self-assembled monolayer,on conductive substrates,25.15,,,,,storage time: 1800 h (unencapsulated device)
Bisphosphonate-Anchored Self-Assembled Molecules with Larger Dipole Moments for Efficient Inverted Perovskite Solar Cells with Excellent Stability,,ADVANCED MATERIALS,30.2,IDCz-2,,,bisphosphonate-anchored indolocarbazole (IDCz)-derived SAM,bisphosphonate,self-assembled monolayer,on conductive substrates,25.15,,,,,storage time: 1800 h (unencapsulated device)
Bisphosphonate-Anchored Self-Assembled Molecules with Larger Dipole Moments for Efficient Inverted Perovskite Solar Cells with Excellent Stability,,ADVANCED MATERIALS,30.2,IDCz-3,,,bisphosphonate-anchored indolocarbazole (IDCz)-derived SAM,bisphosphonate,hole-collecting layer,between ITO and perovskite,25.15,,,,,storage time: 1800 h (unencapsulated device)
Bisphosphonate-Embedded a π-Conjugated Passivator Enable Efficient and Stable n-i-p Perovskite Solar Cells with Low-Polarity Solvent Processing,,ADVANCED MATERIALS,30.2,DCTP,65091,,bisphosphate molecule,bisphosphate,interface passivator; hole extraction; improve solvent compatibility,perovskite/hole transporting layer interface; perovskite surface (interlayer),26.07,,,,n-i-p PSCs,operational stability (PCE retention): 90.1 % (after 900 h of maximum power point tracking (MPPT) at 65 degrees C under the ISOS-L-2I protocol)
Blading of Conformal Electron-Transport Layers in p-i-n Perovskite Solar Cells,,ADVANCED MATERIALS,30.2,phenyl-C-61-butyric acid methyl ester (PCBM),,,,,electron-transport layer component; provides conformal coverage and electrical conductivity,on perovskites,23.1,,,,perovskites with a bandgap of 1.51 eV,stability: None None (None)
Blading of Conformal Electron-Transport Layers in p-i-n Perovskite Solar Cells,,ADVANCED MATERIALS,30.2,"4-(2,3-dihydro-1,3-dimethyl-1H-benzimidazol-2-yl)-N,N-dimethylbenzenamine (N-DMBI)",759333,,PCBM dopant,,recovers the conductivity loss induced by the small amine molecules,in PCBM,23.1,,,,perovskites with a bandgap of 1.51 eV,stability: None None (None)
Breaking the Efficiency-Stability-Sustainability Trilemma in all-perovskite Tandem Solar Modules via Oxidative Blockchain Molecular Engineering,,ADVANCED MATERIALS,30.2,"poly (3,4-ethylenedioxythiophene):poly (styrene sulfonate) (PEDOT:PSS)",,,polymer,,modified the ... (PEDOT:PSS) surface and constructed a dynamic functional layer at the buried PEDOT:PSS/Sn-Pb perovskite interface,buried PEDOT:PSS/Sn-Pb perovskite interface,23.5,,,,Narrow-bandgap (NBG) tin-lead (Sn-Pb) perovskites,efficiency_retention: similar to 90% % (after 640 h of continuous illumination and after 15 cycles of day-night fatigue tests); PCE80_lifetime: 3900 h (extrapolated); lead_leakage_reduction: 90 % (under simulated heavy rainfall)
Buried-Interface Engineering Enables Efficient and 1960-Hour ISOS-L-2I Stable Inverted Perovskite Solar Cells,,ADVANCED MATERIALS,30.2,BT-T,,,cyanoacrylic-acid-based molecular additive,cyanoacrylic-acid,buried-interface passivation (molecular additive),buried interface,23.48,,,,,"PCE retention: 95.4 % (following 1960 h maximum-power-point tracking under continuous light illumination at 65 degrees C (i.e., ISOS-L-2I protocol))"
Co-Self-Assembled Monolayers Modified NiOx for Stable Inverted Perovskite Solar Cells,,ADVANCED MATERIALS,30.2,"[4-(3,6-dimethyl-9H-carbazol-9yl)butyl]phosphonic acid (Me-4PACz)",,,self-assembled molecules (SAM),phosphonic acid; carbazole core,effective method to solve the problem of the buried interface of NiOx in inverted perovskite solar cells (PSCs); end group cannot forcefully passivate defects at the bottom of the perovskite film,buried interface of NiOx; bottom of the perovskite film,25.09,,,,inverted perovskite solar cells (PSCs),retained efficiency after time: 93 % (after 1000 h of operation under one-sun illumination)
Co-Self-Assembled Monolayers Modified NiOx for Stable Inverted Perovskite Solar Cells,,ADVANCED MATERIALS,30.2,phosphorylcholine chloride (PC),7886,,dopant/component of Co-SAM,phosphate group; chloride ions; quaternary ammonium ions,doped with Me-4PACz to form a Co-SAM to improve the monolayer coverage and reduce leakage current; inhibits NiOx surface defects; fills organic cations and halogen vacancies in the perovskite film to enable defects passivation,buried interface of PSCs; NiOx surface; perovskite film,25.09,,,,inverted perovskite solar cells (PSCs),retained efficiency after time: 93 % (after 1000 h of operation under one-sun illumination)
Compact Hole-Selective Self-Assembled Monolayers Enabled by Disassembling Micelles in Solution for Efficient Perovskite Solar Cells,,ADVANCED MATERIALS,30.2,MeO-2PACz,154704514,,self-assembled monolayer (SAM),carbazole; phosphonic acid anchoring group,hole-selective layer (HSL),indium tin oxide,24.98,,,85.06,inverted perovskite solar cells (PSCs),stability: None None (None)
Compact Hole-Selective Self-Assembled Monolayers Enabled by Disassembling Micelles in Solution for Efficient Perovskite Solar Cells,,ADVANCED MATERIALS,30.2,2PACz,154704302,,self-assembled monolayer (SAM),carbazole; phosphonic acid anchoring group,hole-selective layer (HSL),indium tin oxide,24.98,,,85.06,inverted perovskite solar cells (PSCs),stability: None None (None)
Compact Hole-Selective Self-Assembled Monolayers Enabled by Disassembling Micelles in Solution for Efficient Perovskite Solar Cells,,ADVANCED MATERIALS,30.2,CbzNaph,,,self-assembled monolayer (SAM),carbazole; phosphonic acid anchoring group,hole-selective layer (HSL),indium tin oxide,24.98,,,85.06,inverted perovskite solar cells (PSCs),stability: None None (None)
Constructing Monolithic Perovskite/Organic Tandem Solar Cell with Efficiency of 22.0% via Reduced Open-Circuit Voltage Loss and Broadened Absorption Spectra,,ADVANCED MATERIALS,30.2,BTPV-4Cl-eC9,,,infrared-absorbing organic small molecule acceptor,,acceptor in NBG OSC to broaden absorption range,rear cell,22,1.25,,83,wide bandgap (WBG) perovskite solar cells (pero-SCs),stability under UV light: None None (None)
Covalent Tridentate Molecule Anchoring Enhances Nickel Oxide for Efficient Perovskite Solar Cells,,ADVANCED MATERIALS,30.2,[4-(trifluoromethyl)phenyl]triethoxysilane (3F-PTES),,,multidentate anchoring organic molecule,trifluoromethyl terminal group; triethoxysilane,forms robust tridentate covalent bonds with the NiOx surface and enhances interfacial binding strength and surface coverage,NiOx surface,26.47,,,,,"retained efficiency: 97 % (after 1500 h of continuous operation under maximum power point tracking (65 degrees C, 60% relative humidity, AM 1.5G illumination, ISOS-L-3 protocol))"
Customized Multifunctional Additive Regulates 1.67 eV-Wide-Bandgap Perovskite Crystallization for Four-Terminal Perovskite/Silicon Tandem Solar Cells,,ADVANCED MATERIALS,30.2,(diacetoxyiodo)benzene,76724,,,diacetoxy,"incorporated via (diacetoxyiodo)benzene into WBG perovskite, to regulate crystallization process of perovskite films and thereby reduce defects",,23.05,1.246,,85.34,1.67 eV-WBG perovskite,retained efficiency after aging: 80 % (after 2500 h of aging in a glovebox)
Customized Multifunctional Additive Regulates 1.67 eV-Wide-Bandgap Perovskite Crystallization for Four-Terminal Perovskite/Silicon Tandem Solar Cells,,ADVANCED MATERIALS,30.2,(Bis(trifluoroacetoxy)iodo)benzene (BTFIB),102317,,molecular additive,trifluoroacetoxy,"can passivate uncoordinated lead ions and iodide vacancies, thereby inhibiting phase separation caused by iodide migration and reducing non-radiative recombination loss during charge transport",,23.05,1.246,,85.34,1.67 eV-WBG perovskite,retained efficiency after aging: 80 % (after 2500 h of aging in a glovebox)
Dimensional Regulation of Organic n-Type Dopants for Highly Efficient Perovskite Solar Cells and Modules,,ADVANCED MATERIALS,30.2,3D-PDI,,,PDI based small molecule dopant,,small molecule dopant to produce heavier n-type perovskites,coat the surface of the perovskite crystal to form the lattice cage,26.06,1.18,,87.23,n-type perovskite,stabilities of perovskites and related devices: None None (None)
Dopant-Free Organic Hole-Transporting Material for Efficient and Stable Inverted All-Inorganic and Hybrid Perovskite Solar Cells,,ADVANCED MATERIALS,30.2,TPE-S,,,3D small molecule,,HTM,TPE-S layer,21,,,,all-inorganic CsPbI2Br,stability: None None (None)
Dopant-Free Organic Hole-Transporting Material for Efficient and Stable Inverted All-Inorganic and Hybrid Perovskite Solar Cells,,ADVANCED MATERIALS,30.2,PEDOT:PSS,,,HTM,,HTM,,21,,,,all-inorganic CsPbI2Br,stability: None None (None)
Dopant-Free Small-Molecule Hole-Transporting Material for Inverted Perovskite Solar Cells with Efficiency Exceeding 21%,,ADVANCED MATERIALS,30.2,MPA-BTI,,,donor-acceptor-type SM-HTM,,hole-transporting material (HTM),,21.17,,,,inverted PVSCs,hysteresis: None None (None); thermal stability: None None (None); long-term stability: None None (under illumination)
Dopant-Free Small-Molecule Hole-Transporting Material for Inverted Perovskite Solar Cells with Efficiency Exceeding 21%,,ADVANCED MATERIALS,30.2,MPA-BTTI,,,donor-acceptor-type SM-HTM,,dopant-free small-molecule hole-transporting material (SM-HTM),,21.17,,,,inverted PVSCs,hysteresis: None None (None); thermal stability: None None (None); long-term stability: None None (under illumination)
Dual-Site Molecular Dipole Enables Tunable Interfacial Field Toward Efficient and Stable Perovskite Solar Cells,,ADVANCED MATERIALS,30.2,trifluoro-methanesulfonamide,79001,,dual-site dipole,trifluoro,mediator for N-i-P PSCs (dual-site dipole),,25.47,,,,N-i-P,operational stability: 1000 h (simulated 1-sun illumination exposure)
Dual-Site Molecular Dipole Enables Tunable Interfacial Field Toward Efficient and Stable Perovskite Solar Cells,,ADVANCED MATERIALS,30.2,Spiro-OMeTAD,16161850,,,,component of interfacial contact,perovskite/Spiro-OMeTAD interfacial contact,25.47,,,,N-i-P,operational stability: 1000 h (simulated 1-sun illumination exposure)
Efficient Bifacial Passivation with Crosslinked Thioctic Acid for High-Performance Methylammonium Lead Iodide Perovskite Solar Cells,,ADVANCED MATERIALS,30.2,thioctic acid (TA),864,,crosslinkable organic small molecule,,bifacial passivation agent for greatly passivating the defects,surface of TiO2 and methylammonium lead iodide (MAPbI(3)),20.4,,,,MAPbI(3),ultraviolet stability: None None (None); air stability: None None (None); operational stability: None None (None)
Efficient Delivery of Lomitapide using Hybrid Membrane-Coated Tetrahedral DNA Nanostructures for Glioblastoma Therapy,,ADVANCED MATERIALS,30.2,lomitapide (LMP),9853053,,small molecule compound,,novel anti-GBM drug; therapeutic loaded in nanocarrier,core (loaded in tFNA NPs),,,,,,
Efficient and Stable Quasi-2D Ruddlesden-Popper Perovskite Solar Cells by Tailoring Crystal Orientation and Passivating Surface Defects,,ADVANCED MATERIALS,30.2,n-tert-butyl-alpha-phenylnitrone (PBN),638877,,zwitterionic,n-tert-butyl; alpha-phenylnitrone,passivation material; passivates surface and grain boundary defects; induces vertical crystal orientations,top surfaces of RPP thin films,20.05,,,,quasi-2D Ruddlesden-Popper perovskites (RPP),PCE retention: 88 % (continuous 1-sun irradiation for over 1000 h)
Electrostatically Enhanced Buried Interface Binding of Self-Assembled Monolayers for Efficient And Stable Inverted Perovskite Solar Cells,,ADVANCED MATERIALS,30.2,"4-(7-(4-(bis(4-methoxyphenyl)amino)-2,5-difluorophenyl)benzo[c][1,2,5]thiadiazol-4-yl)benzoic acid (PAFTB)",,,donor-acceptor SAM molecule,electron-donating functional groups; electron-withdrawing functional groups; benzoic acid,hole transport layers,TCO/perovskite interface,24.9,,,,Inverted p-i-n structure,efficiency retention: 80 % (after 900 h of maximum power point tracking at 85 degrees C)
Electrostatically Enhanced Buried Interface Binding of Self-Assembled Monolayers for Efficient And Stable Inverted Perovskite Solar Cells,,ADVANCED MATERIALS,30.2,[2-(9H-carbazol-9-yl)ethyl]phosphonic acid (2PACz),154704302,,phosphonic acid,carbazole; phosphonic acid,hole transport layers,TCO/perovskite interface,24.9,,,,Inverted p-i-n structure,efficiency retention: 80 % (after 900 h of maximum power point tracking at 85 degrees C)
Electrostatically Enhanced Self-Assembled Monolayers Anchoring for Scalable and Stable Inverted Perovskite Solar Cells,,ADVANCED MATERIALS,30.2,sulfadiazine (SDZ),5215,,,,"deprotonates phosphonic acid groups in SAMs and, when protonated, establishes strong coordination interactions with the buried perovskite interface.",buried perovskite interface,26.23,,,,,operational stability (efficiency retention): 94 % (1000 h of continuous illumination at 65 degrees C (ISOS-L-2))
Enhancing Photovoltaically Preferred Orientation in Wide-Bandgap Perovskite for Efficient All-Perovskite Tandem Solar Cells,,ADVANCED MATERIALS,30.2,Isonicotinamide (IA),15074,,molecule,,enhancing crystallization kinetics and defect passivation,into WBG perovskites,19.34,1.342,,,1.77 eV WBG PSCs,operational stability: 90 % (under 1 sun illumination for 600 h)
Grains > 2 μm with Regulating Grain Boundaries for Efficient Wide-Bandgap Perovskite and All-Perovskite Tandem Solar Cells,,ADVANCED MATERIALS,30.2,potassium tetrakis(pentafluorophenyl)borate,23693577,,molecule,,incorporated into the antisolvent to optimize grain boundary growth,antisolvent,29.1,,,,wide-bandgap perovskites,stability: None None (None)
Graphene-Like Conjugated Molecule as Hole-Selective Contact for Operationally Stable Inverted Perovskite Solar Cells and Modules,,ADVANCED MATERIALS,30.2,self-anchoring benzo[rst]pentaphene (SA-BPP),,,molecule; hole-selective contact,,hole-selective contact,on ITO substrate,22.03,,,,inverted-structure perovskite solar cells (PSCs),efficiency retention: 87.4 % (after 2000 h continuous operation at the maximum power point under simulated 1-sun illumination); T-80 lifetime (estimated): 3175 h (None)
Graphene-Like Conjugated Molecule as Hole-Selective Contact for Operationally Stable Inverted Perovskite Solar Cells and Modules,,ADVANCED MATERIALS,30.2,triphenylamine,11775,,hole-selective molecule,,hole-selective molecule (comparison),,22.03,,,,inverted-structure perovskite solar cells (PSCs),efficiency retention: 87.4 % (after 2000 h continuous operation at the maximum power point under simulated 1-sun illumination); T-80 lifetime (estimated): 3175 h (None)
High-Efficiency Large-Area Perovskite Solar Cells via a Multifunctional Crystallization Regulating Passivation Additive,,ADVANCED MATERIALS,30.2,dimethyl sulfoxide,,,,sulfoxide,interacts with BNCl in regulating the crystallization of perovskite,,25.04,,,,,efficiency retention: 80 % (2500 h of maximum power point (MPP) tracking under ISOS-L-1 standard)
High-Efficiency Perovskite Solar Cells with Improved Interfacial Charge Extraction by Bridging Molecules,,ADVANCED MATERIALS,30.2,(2-aminoethyl)phosphonic acid (AEP),339,,bridging molecule,phosphonic acid group; amino group,modification of SnO2/perovskite buried interface; suppress surface carrier traps and leakage current; influence perovskite film growth; facilitate charge extraction,SnO2/perovskite buried interface in n-i-p structure PSCs,26.4,,,,,operational durability: 1400 h (unencapsulated PSCs under ISOS-L-1I protocol)
High-Stable Lead-Free Solar Cells Achieved by Surface Reconstruction of Quasi-2D Tin-Based Perovskites,,ADVANCED MATERIALS,30.2,"1,4-phenyldimethylammonium dibromide diamine (phDMADBr)",,,multifunctional molecule,phenyldimethylammonium; dibromide; diamine,form a protective layer on the surface of Sn-based perovskite films; improve electron transfer; passivate uncoordinated Sn(II); fortify against water and oxygen,surface of Sn-based perovskite films / surface layer,,,,,Sn-based perovskite,retained efficiency: over 90% % (for more than 200 hours in a 10% RH moisture N2 environment); thermal stability (quasi-2D phase): None None (In situ grazing incidence wide-angle X-ray scattering (GIWAXS) analysis)
Highly Efficient Flexible Perovskite Solar Cells through Pentylammonium Acetate Modification with Certified Efficiency of 23.35%,,ADVANCED MATERIALS,30.2,pentylammonium acetate (PenAAc),22765186,,molecule,,modify the interface between perovskite and hole transport layer,between perovskite and hole transport layer,23.68,1.17,,,flexible inverted PSC,PCE retention after bending: 91 % (after 5000 bends)
Highly Efficient Organic Hole Transporting Materials for Perovskite and Organic Solar Cells with Long-Term Stability,,ADVANCED MATERIALS,30.2,CzPAF-SBF,,,,,,,,,,,perovskite solar cells (PSCs),long-term stability: None None (None)
Highly Efficient and Stable Inverted Perovskite Solar Cell Obtained via Treatment by Semiconducting Chemical Additive,,ADVANCED MATERIALS,30.2,SA-1,,,organic conjugated molecules,rhodanine moieties,semiconducting chemical additive,,20.3,,,,organic-inorganic hybrid perovskite solar cells (PeSCs),long-term stability: None None (humid air conditions)
Improved Performance of Printable Perovskite Solar Cells with Bifunctional Conjugated Organic Molecule,,ADVANCED MATERIALS,30.2,4-(aminomethyl) benzoic acid hydroiodide (AB),,,bifunctional conjugated organic molecule; organic cation,,organic cation in organic-inorganic halide perovskite materials,mesoporous network,15.6,0.94,23.4,0.71,AB-MAPbI(3),stability: None None (None)
Improved Performance of Printable Perovskite Solar Cells with Bifunctional Conjugated Organic Molecule,,ADVANCED MATERIALS,30.2,benzylamine hydroiodide (BA),67825834,,monofunctional cation,,monofunctional cation (used for comparison),,15.6,0.94,23.4,0.71,AB-MAPbI(3),stability: None None (None)
Improved Performance of Printable Perovskite Solar Cells with Bifunctional Conjugated Organic Molecule,,ADVANCED MATERIALS,30.2,5-ammonium valeric acid,,,nonconjugated bifunctional organic molecule,,nonconjugated bifunctional organic molecule (used for comparison),,15.6,0.94,23.4,0.71,AB-MAPbI(3),stability: None None (None)
Inhibiting Interfacial Nonradiative Recombination in Inverted Perovskite Solar Cells with a Multifunctional Molecule,,ADVANCED MATERIALS,30.2,Tridecafluorohexane-1-sulfonic acid potassium (TFHSP),,,multifunctional dipole molecule,sulfonic acid; fluorinated moieties,modify the perovskite surface; passivate surface defects; induce positive dipole layer; stabilize the perovskite surface; prevent ingress of water and oxygen,perovskite surface; between the perovskite and ETLs,24.6,,,,,efficiency retention: 91 % (unencapsulated devices after 1000 h in air with 60% relative humidity); efficiency retention: 95 % (after 500 h under maximum power point (MPP) tracking at 35 degrees C)
Intermediate Phase Suppression with Long Chain Diammonium Alkane for High Performance Wide-Bandgap and Tandem Perovskite Solar Cells,,ADVANCED MATERIALS,30.2,"octane-1,8-diamine dihydroiodide (ODADI)",140236141,,long carbon chain molecule,,dopant,,28.35,,,,1.67 eV WBG FA(0.7)Cs(0.25)MA(0.05)Pb(I0.8Br0.2)3,operational stability at maximum power point: 500 h (unencapsulated device under constant AM 1.5G illumination in open air)
Intermolecular π-π Conjugation Self-Assembly to Stabilize Surface Passivation of Highly Efficient Perovskite Solar Cells,,ADVANCED MATERIALS,30.2,tribenzylphosphine oxide (TBPO),99393,,molecule,phosphine oxide; benzyl,passivate the perovskite surface,perovskite surface,,,,,,sustained efficiency after maximum-power-point tracking: 92 % (after 250 h maximum-power-point tracking); hysteresis: None None (None)
Intrinsic Dipole Arrangement to Coordinate Energy Levels for Efficient and Stable Perovskite Solar Cells,,ADVANCED MATERIALS,30.2,methylamine,6329,,dipolar cation,,spontaneous reorientation that constructs a vertical polarization during crystallization regulation,interfaces,24.63,,,,organic-inorganic hybrid perovskites,
Light-Triggered Sustainable Defect-Passivation for Stable Perovskite Photovoltaics,,ADVANCED MATERIALS,30.2,spiropyran,,,photoisomeric molecule,,light-triggered and self-healing sustainable passivation sites to realize continuous defect repair,,,,,,perovskite photovoltaics,power conversion efficiency retention: 93 % (456 h aging under ultraviolet illumination); power conversion efficiency retention: 99 % (1200 h aging under full-spectrum illumination)
Localized Electrostatic Interaction Stabilize Perovskite Solar Cells,,ADVANCED MATERIALS,30.2,tetramethyldipropylene-triammonium (IDPA3+),,,organic cation,,"enable strong localized electrostatic interactions with perovskite lattice, inducing lattice compression and strengthening bonding",[PbI6]4- octahedra,25.28,,,,formamidinium lead iodide (FAPbI3),performance loss: None None (continuous operation at 85 degrees C and damp-heat test)
Managing Interfacial Charged Defects with Multiple Active Sited Macrocyclic Valinomycin for Efficient and Stable Inverted Perovskite Solar Cells,,ADVANCED MATERIALS,30.2,valinomycin (VM),3000706,,macrocyclic molecule,CO; NH; O,interlayer at the perovskite/ETL contact to simultaneously eliminate positively and negatively charged defects,perovskite/ETL contact,24.06,,,,inverted perovskite solar cells (PerSCs),long-term ambient and thermal stability: None None (None)
Managing Interfacial Defects and Carriers by Synergistic Modulation of Functional Groups and Spatial Conformation for High-Performance Perovskite Photovoltaics Based on Vacuum Flash Method,,ADVANCED MATERIALS,30.2,3-ammonium propionic acid iodide (3-APAI),,,ammonium salt molecules,-COOH; -NH3+,surface treatment; defect passivation; improve interfacial carrier transport and transfer,surface of perovskite films (does not form 2D perovskite passivation layer),24.72,,,,2D perovskite passivation layers,degradation: None % (after 1400 h of continuous one sun illumination)
Managing Interfacial Defects and Carriers by Synergistic Modulation of Functional Groups and Spatial Conformation for High-Performance Perovskite Photovoltaics Based on Vacuum Flash Method,,ADVANCED MATERIALS,30.2,5-aminopentanoic acid hydroiodide,118324268,,,,post-treatment that leads to the formation of 2D perovskite passivation layers,2D perovskite passivation layers,24.72,,,,2D perovskite passivation layers,degradation: None % (after 1400 h of continuous one sun illumination)
"Marked Passivation Effect of Naphthalene-1,8-Dicarboximides in High-Performance Perovskite Solar Cells",,ADVANCED MATERIALS,30.2,"naphthalene-1,8-dicarboximide (NMI)",66491,,polyaromatic molecule,,passivator,,23.7,,,,,defect density: None None (None)
"Marked Passivation Effect of Naphthalene-1,8-Dicarboximides in High-Performance Perovskite Solar Cells",,ADVANCED MATERIALS,30.2,"perylene-3,4-dicarboximide (PMI)",11759047,,polyaromatic molecule,,passivator,,23.7,,,,,defect density: None None (None)
"Marked Passivation Effect of Naphthalene-1,8-Dicarboximides in High-Performance Perovskite Solar Cells",,ADVANCED MATERIALS,30.2,9CN-PMI,,,electronically pull-pull cyanide-substituted PMI,cyanide,passivator,,23.7,,,,,defect density: None None (None)
"Marked Passivation Effect of Naphthalene-1,8-Dicarboximides in High-Performance Perovskite Solar Cells",,ADVANCED MATERIALS,30.2,4OH-NMI,,,push-pull 4-hydroxybiphenyl-substituted NMI,4-hydroxybiphenyl; protonic group; Lewis-base groups,passivator,perovskite films / perovskite,23.7,,,,,defect density: None None (None)
Modulating Adsorption Configurations of Hybrid Self-assembled Molecules Enables High-performance Inverted Perovskite Solar Cells,,ADVANCED MATERIALS,30.2,"[4-(3,6-diphenyl-9H-carbazol-9-yl)butyl]phosphonic acid (Ph-4PACz)",,,Self-assembled molecule (SAM),phosphonic acid,hole-selective layer,on the ITO surface,26.72,,,,,"efficiency retention: over 90% % (1,500 h operational tracking under illumination); efficiency retention: over 90% % (1000 h at 85 degrees C heating)"
Modulating Adsorption Configurations of Hybrid Self-assembled Molecules Enables High-performance Inverted Perovskite Solar Cells,,ADVANCED MATERIALS,30.2,"2,3,5,6-tetrafluoroterephthalic acid (BCA)",69549,,co-assembled molecule,bi-carboxylic groups,co-assembled molecule,on the ITO surface,26.72,,,,,"efficiency retention: over 90% % (1,500 h operational tracking under illumination); efficiency retention: over 90% % (1000 h at 85 degrees C heating)"
Modulating Adsorption Configurations of Hybrid Self-assembled Molecules Enables High-performance Inverted Perovskite Solar Cells,,ADVANCED MATERIALS,30.2,"2,3,5,6-tetrafluoro-4-sulfanylbenzoic acid (BSCA)",297543,,co-assembled molecule,mono-carboxylic groups,co-assembled molecule,on the ITO surface,26.72,,,,,"efficiency retention: over 90% % (1,500 h operational tracking under illumination); efficiency retention: over 90% % (1000 h at 85 degrees C heating)"
Molecular Engineering of Electron Transport Layers via Steric Hindrance and Chelation Toward Stable Inverted Perovskite Solar Cells,,ADVANCED MATERIALS,30.2,C60,123591,,Fullerene derivative,,electron transport layer (ETL),perovskite,26.07,,,,1.55-eV bandgap,T99: >1080 h (under 85 degrees C heating); T99: >1250 h (under maximum power point tracking at 45 degrees C)
Molecular Engineering of Electron Transport Layers via Steric Hindrance and Chelation Toward Stable Inverted Perovskite Solar Cells,,ADVANCED MATERIALS,30.2,PCBM,53384373,,Fullerene derivative,,electron transport layer (ETL),perovskite,26.07,,,,1.55-eV bandgap,T99: >1080 h (under 85 degrees C heating); T99: >1250 h (under maximum power point tracking at 45 degrees C)
Molecular Tailoring of Self-Assembled Monolayers via Polar Ether Linker for Highly Efficient and Mechanically Robust Flexible Perovskite Solar Cells,,ADVANCED MATERIALS,30.2,Et2OPACz,,,SAM,phosphonic acid; ether,"to assemble into a dense, uniform layer on flexible substrates, strengthening interfacial adhesion, improving perovskite film quality, and facilitating hole extraction",on flexible substrates,25.11,,,,Flexible perovskite solar cells (f-PSCs),PCE retention: 94 % (after 1000 h of continuous operation); PCE retention after mechanical stress: 92.6 % (after 5000 bending cycles at a radius of 3 mm)
Multidentate Fullerenes Enable Tunable and Robust Interfacial Bonding for Efficient Tin-Based Perovskite Solar Cells,,ADVANCED MATERIALS,30.2,FM5,,,multidentate fullerene molecule,5 diethylmalonate groups,interfacial layer in TPSCs; enhances electron extraction and defect passivation; facilitates efficient charge transfer; protects perovskite from moisture and oxygen damage,interface between the tin-based perovskite and fullerene-based electron transport layers (ETLs),15.05,,,,tin-based perovskite,retained efficiency after air exposure: None % (300 h of air exposure (unencapsulated device))
Multidentate Fullerenes Enable Tunable and Robust Interfacial Bonding for Efficient Tin-Based Perovskite Solar Cells,,ADVANCED MATERIALS,30.2,FM6,71737809,,multidentate fullerene molecule,6 diethylmalonate groups,interfacial layer in TPSCs,interface between the tin-based perovskite and fullerene-based electron transport layers (ETLs),15.05,,,,tin-based perovskite,retained efficiency after air exposure: None % (300 h of air exposure (unencapsulated device))
Multidentate Fullerenes Enable Tunable and Robust Interfacial Bonding for Efficient Tin-Based Perovskite Solar Cells,,ADVANCED MATERIALS,30.2,PCBM,53384373,,fullerene-based electron transport layer (ETL),,electron transport layer (reference/comparison),interface between the tin-based perovskite and fullerene-based electron transport layers (ETLs),15.05,,,,tin-based perovskite,retained efficiency after air exposure: None % (300 h of air exposure (unencapsulated device))
Multifunctional Buried Molecule-Bridge for High-Performance Inverted Perovskite Solar Cells,,ADVANCED MATERIALS,30.2,"[4-(3,6-dimethyl-9H-carbazol-9-yl) butyl] phosphonic acid (Me-4PACz)",,,phosphonic acid,phosphonic acid,anchored with NiOx via phosphonic acid group; part of hole transport interface,NiOx/Me-4PACz,26.59,,,,,operational stability: 90 % of initial efficiency (1400 h continuous one-sun illumination)
Multifunctional Buried Molecule-Bridge for High-Performance Inverted Perovskite Solar Cells,,ADVANCED MATERIALS,30.2,4-Bromobenzylphosphnic acid (4Br-BPA),,,small molecule,Bromobenzylphosphnic acid,"molecule bridge connecting Me-4PACz and perovskite; fills voids, ameliorates NiOx surface state, suppresses charge accumulation, aligns energy level, passivates interfacial traps, improves wettability and facilitates perovskite film growth",post-deposited onto Me-4PACz; part of NiOx/Me-4PACz/4Br-BPA substrate,26.59,,,,,operational stability: 90 % of initial efficiency (1400 h continuous one-sun illumination)
Multifunctional Interfacial Molecular Bridging Strategy Enables Efficient and Stable Inverted Perovskite Solar Cells,,ADVANCED MATERIALS,30.2,(benzhydrylthio)acetic acid (DSA),2077886,,multifunctional interfacial molecular bridging,thioether; carboxylic acid; carboxylate,interfacial stabilization; defect passivation; energy band alignment,perovskite/PCBM interface,26.08,,,,,retained efficiency after MPP tracking: 96 % (after being tracked at the maximum power point for 2000 h)
Multifunctional Interfacial Molecular Bridging Strategy Enables Efficient and Stable Inverted Perovskite Solar Cells,,ADVANCED MATERIALS,30.2,phenyl-C61-butyric acid methyl ester (PCBM),,,electron transport layer,,electron transport layer (example),perovskite/PCBM interface,26.08,,,,,retained efficiency after MPP tracking: 96 % (after being tracked at the maximum power point for 2000 h)
Novel Molecular Doping Mechanism for n-Doping of SnO2 via Triphenylphosphine Oxide and Its Effect on Perovskite Solar Cells,,ADVANCED MATERIALS,30.2,triphenylphosphine oxide,13097,,molecule,R3P(+)-O- sigma-bond,n-type doping of SnO2,,20.69,,,,,
Phenylalkylamine Passivation of Organolead Halide Perovskites Enabling High-Efficiency and Air-Stable Photovoltaic Cells,,ADVANCED MATERIALS,30.2,Benzylamine,7504,,,,surface passivation molecule that improves the moisture-resistance of the perovskites while simultaneously enhancing their electronic properties,surface,19.2,1.12,,,formamidinium lead iodide perovskite films,degradation after air exposure: >2800 h (air exposure)
Phosphine Interlayer Chemical Hardness Engineering via Crystallization Regulation for Wide-Bandgap Perovskites and All-Perovskite Tandems,,ADVANCED MATERIALS,30.2,Me-4PACz,164186534,,,,self-assembled monolayer; has defects that can be filled by TPP,Me-4PACz/perovskite interface,29.71,2.16,,83.81,wide-bandgap perovskite solar cells,PCE retention: 91.96 % (after 850 h of maximum power point tracking under solar illumination)
Phosphine Interlayer Chemical Hardness Engineering via Crystallization Regulation for Wide-Bandgap Perovskites and All-Perovskite Tandems,,ADVANCED MATERIALS,30.2,tris(2-pyridyl)phosphine (TPP),11065346,,,,"can simultaneously fill defects in Me-4PACz self-assembly, passivate undercoordinated Pb2(+) at the perovskite bottom surface, and anchor [PbX6](4)- to provide nucleation sites for inducing bottom-up homogeneous crystallization",Me-4PACz self-assembly; perovskite bottom surface,29.71,2.16,,83.81,wide-bandgap perovskite solar cells,PCE retention: 91.96 % (after 850 h of maximum power point tracking under solar illumination)
Photochemical Shield Enabling Highly Efficient Perovskite Photovoltaics,,ADVANCED MATERIALS,30.2,benzaldehyde,240,,light-oxygen sensitive molecule,,photochemical shield; heterogeneous nucleation inducer,in perovskite layer,24.82,,,,FAPbI3,power conversion efficiency retention: 95 % (after 1500 h under air conditions and light-emitting diode light)
"Poly(N,N′-bis-4-butylphenyl-N,N′-bisphenyl)b enzidine-Based Interfacial Passivation Strategy Promoting Efficiency and Operational Stability of Perovskite Solar Cells in Regular Architecture",,ADVANCED MATERIALS,30.2,"poly(N,N '-bis-4-butylphenyl-N,N '-bisphenyl)benzidine (polyTPD)",,,molecule,,passivant; hole-selective,perovskite and hole transporting layer interface,,,,,,retention of initial efficiencies: 91 % (300 h storage at high relative humidity of 80%); retention of initial efficiency: 94 % (800 h under operational conditions (maximum power point tracking under continuous illumination at 60 degrees C))
Pre-Anchored Ionic Bond Mediators Enabling Controllable Monolayer Assembly for High-Performance Perovskite Solar Cells and Modules,,ADVANCED MATERIALS,30.2,arginine (Arg),6322,,,guanidinium tail,pre-adsorbed ionic bond mediator; suppresses self-aggregation of SAM molecules; passivates defects; strengthens interfacial coupling,on nickel oxid (NiOx); at the buried perovskite interface,26.67,,,,,PCE retention: 93 % (after 1700 h of maximum power point tracking under the ISOS-L-2 protocol)
Pre-Anchored Ionic Bond Mediators Enabling Controllable Monolayer Assembly for High-Performance Perovskite Solar Cells and Modules,,ADVANCED MATERIALS,30.2,"[4-(3,6-dimethyl-9H-carbazol-9-yl) butyl] phosphonic acid",,,,,forms the self-assembled monolayer (SAM) used as hole-selective contact,as a SAM (hole-selective contact),26.67,,,,,PCE retention: 93 % (after 1700 h of maximum power point tracking under the ISOS-L-2 protocol)
Preferred Parallel Alignment of Sulfonamide Enables High-performance Inverted Perovskite Solar Cells,,ADVANCED MATERIALS,30.2,4-carboxybenzenesulfonamide (CO-BSA),8739,,benzenesulfonamide derivative,carboxy; sulfonamide,molecule additive for defect passivation,"within the perovskite, coordinating to undercoordinated Pb2+ defect sites",26.53,,,,,efficiency retention: 96.1 % (1100 h of steady-state power output (SPO) measurement in air)
Preferred Parallel Alignment of Sulfonamide Enables High-performance Inverted Perovskite Solar Cells,,ADVANCED MATERIALS,30.2,4-cyanobenzenesulfonamide (CN-BSA),,,benzenesulfonamide derivative,cyano; sulfonamide,molecule additive for defect passivation,"within the perovskite, coordinating to undercoordinated Pb2+ defect sites",26.53,,,,,efficiency retention: 96.1 % (1100 h of steady-state power output (SPO) measurement in air)
