Repository: kevin-ymx/perov-passivator

# perov-passivator

This repository contains two complementary research sections for molecular
passivator discovery in perovskite solar cells:

1. **Loop-orchestrated agent-skills discovery:** a configuration-first,
   restartable workflow that filters PubChem, learns molecular embeddings,
   retrieves promising derivatives, and identifies purchasable salt forms.
2. **SSL plus downstream binding-energy prediction:** a GIN-E molecular
   representation pipeline that combines self-supervised pretraining with
   supervised prediction of molecule-perovskite binding energy (`E_b`).

The two sections share molecular graph representations and GIN-E encoders, but

File: dataset/literature/extracted_results_mol_cleaned_v2.csv (part 4 of 44)
title,year,journal,impact_factor,molecule_name,molecule_cid,molecule_smiles,molecule_type,functional_groups,role,interface_location,pce_max,voc,jsc,ff,perovskite_type,stability
Dopant-Free Two-Dimensional Hole Transport Small Molecules Enable Efficient Perovskite Solar Cells,,ADVANCED ENERGY MATERIALS,26.9,Spiro-OMeTAD,16161850,,HTM,,HTM,,21.44,,,,n-i-p structured perovskite solar cells (PSCs),long-term stability: None None (None)
Dopant-Free Two-Dimensional Hole Transport Small Molecules Enable Efficient Perovskite Solar Cells,,ADVANCED ENERGY MATERIALS,26.9,"benzo [1,2-b:4,5-b ']dithiophene (BDT) unit",,,unit,,unit to which TPA groups are incorporated,,21.44,,,,n-i-p structured perovskite solar cells (PSCs),long-term stability: None None (None)
Dopant-free Starlike Molecular Hole Conductor with Ordered Packing for Durable all-Inorganic Perovskite Solar Cells,,ADVANCED ENERGY MATERIALS,26.9,"N2, N2-bis(4-(bis(4-methoxyphenyl)amino)phenyl)-N5,N5-bis(4-methoxyphenyl)pyridine-2,5-diamine (BD)",,,dopant-free HTM,"methoxyphenyl; amino; pyridine-2,5-diamine",hole transport material (HTM),,19.19,,,,CsPbI3,efficiency retention: 93 % (85 degrees C storage for 35 days); efficiency retention: 80 % (maximum power point (MPP) tracking at 85 degrees C for 1000 h)
Dopant-free Starlike Molecular Hole Conductor with Ordered Packing for Durable all-Inorganic Perovskite Solar Cells,,ADVANCED ENERGY MATERIALS,26.9,Spiro-OMeTAD,16161850,,doped HTM,,hole transport material (HTM),,19.19,,,,CsPbI3,efficiency retention: 93 % (85 degrees C storage for 35 days); efficiency retention: 80 % (maximum power point (MPP) tracking at 85 degrees C for 1000 h)
Doped Copper Phthalocyanine via an Aqueous Solution Process for Normal and Inverted Perovskite Solar Cells,,ADVANCED ENERGY MATERIALS,26.9,tetrafluorotetracyanoquinodimethane (F-4-TCNQ),2733307,,,tetrafluoro; tetracyano,dopant,,20.16,,,,planar structure PSCs,stability for avoiding electrode erosion: None None (aqueous solution processed TS-CuPc:F-4-TCNQ precursor is almost neutral)
Doped Copper Phthalocyanine via an Aqueous Solution Process for Normal and Inverted Perovskite Solar Cells,,ADVANCED ENERGY MATERIALS,26.9,"copper phthalocyanine-3,4,4,4-tetra-sulfonated acid tetra sodium salt (TS-CuPc)",,,hole-transporting material,"3,4,4,4-tetra-sulfonated acid tetra sodium salt",hole-transporting material,,20.16,,,,planar structure PSCs,stability for avoiding electrode erosion: None None (aqueous solution processed TS-CuPc:F-4-TCNQ precursor is almost neutral)
Doped Copper Phthalocyanine via an Aqueous Solution Process for Normal and Inverted Perovskite Solar Cells,,ADVANCED ENERGY MATERIALS,26.9,TS-CuPc:F-4-TCNQ,,,hole-transporting material,,hole-transporting material (composite),,20.16,,,,planar structure PSCs,stability for avoiding electrode erosion: None None (aqueous solution processed TS-CuPc:F-4-TCNQ precursor is almost neutral)
Efficient Passivation with Lead Pyridine-2-Carboxylic for High-Performance and Stable Perovskite Solar Cells,,ADVANCED ENERGY MATERIALS,26.9,pyridine-2-carboxylic lead salt (PbPyA(2)),,,lead salt,pyridine; carboxyl,control crystallization; passivate grain boundaries (GBs); act as barrier to ion migration and component volatilization; hydrophobic additive,grain boundaries (GBs),19.96,,,,,thermal stability: 3 fold (90 degrees C); moisture stability: 3 fold (RH 40-60%); efficiency retention: 80 % (aging for 480 h); operational stability: 93 % (maximum power point (MPP) tracking for 540 h)
Efficient and Stable Chemical Passivation on Perovskite Surface via Bidentate Anchoring,,ADVANCED ENERGY MATERIALS,26.9,2-mercaptopyridine (2-MP),2723698,,,,passivating agent / bidentate molecule,CH3NH3PbI3 film,20.28,1.18,,,CH3NH3PbI3,"photoluminescence lifetime improvement: twofold None (on CH3NH3PbI3 film); tolerance to solvent washing and heating: None None (chlorobenzene washing and vacuum heating); humid-stability exposure time: 5 h (saturated humidity); efficiency retention: 93 % (60 days aging in air with relative humidity of 60-70%, unencapsulated devices)"
Efficient and Stable Chemical Passivation on Perovskite Surface via Bidentate Anchoring,,ADVANCED ENERGY MATERIALS,26.9,pyridine,1049,,,,monodentate counterpart,,20.28,1.18,,,CH3NH3PbI3,"photoluminescence lifetime improvement: twofold None (on CH3NH3PbI3 film); tolerance to solvent washing and heating: None None (chlorobenzene washing and vacuum heating); humid-stability exposure time: 5 h (saturated humidity); efficiency retention: 93 % (60 days aging in air with relative humidity of 60-70%, unencapsulated devices)"
Efficient and Stable Chemical Passivation on Perovskite Surface via Bidentate Anchoring,,ADVANCED ENERGY MATERIALS,26.9,p-toluenethiol,7811,,,,monodentate counterpart,,20.28,1.18,,,CH3NH3PbI3,"photoluminescence lifetime improvement: twofold None (on CH3NH3PbI3 film); tolerance to solvent washing and heating: None None (chlorobenzene washing and vacuum heating); humid-stability exposure time: 5 h (saturated humidity); efficiency retention: 93 % (60 days aging in air with relative humidity of 60-70%, unencapsulated devices)"
Elimination of Interfacial Lattice Mismatch and Detrimental Reaction by Self-Assembled Layer Dual-Passivation for Efficient and Stable Inverted Perovskite Solar Cells,,ADVANCED ENERGY MATERIALS,26.9,p-chlorobenzenesulfonic acid (CBSA) self-assembled small-molecule (SASM),,,self-assembled small-molecule (SASM),chlorine terminal; sulfonic acid group,anchor NiOx and perovskite crystals to endow dual-passivation,,21.8,,,,,PCE retention: None % (storage in a nitrogen atmosphere for 3000 h); PCE retention: None % (storage in air with a relative humidity of 50-70% for 1000 h); PCE retention: None % (heating at 85 degrees C for 800 h)
Engineering the Hole Extraction Interface Enables Single-Crystal MAPbI3 Perovskite Solar Cells with Efficiency Exceeding 22% and Superior Indoor Response,,ADVANCED ENERGY MATERIALS,26.9,poly(3-hexylthiophene) (P3HT),,,polymer,,incorporated into a hole transport layer to interact with undercoordinated Pb2+ and promote ion diffusion in a confined space,hole transport layer,22.1,1.13,,,MAPbI(3) single-crystal,indoor photovoltaic efficiency: 39.2 % (1000 lux irradiation)
Enhanced Stability of Tin Halide Perovskite Photovoltaics Using a Bathocuproine-Copper Top Electrode,,ADVANCED ENERGY MATERIALS,26.9,bathocuproine,65149,,organic molecule,,part of cathode,cathode / top electrode,,,,,organo-tin halide perovskite,stability: None None (tested under continuous one sun solar illumination in ambient air and under electrical load)
Enhanced Stability of Tin Halide Perovskite Photovoltaics Using a Bathocuproine-Copper Top Electrode,,ADVANCED ENERGY MATERIALS,26.9,I-2 gas,,,gas,,corrosive species evolved on decomposition,electrode surface,,,,,organo-tin halide perovskite,stability: None None (tested under continuous one sun solar illumination in ambient air and under electrical load)
Enhancing Light Utilization Efficiency of Semi-Transparent Perovskite Solar Cells via Tailored Interfacial Engineering,,ADVANCED ENERGY MATERIALS,26.9,2-chloroethylamine-hydrochloride,9793737,,alkylamine hydrochloride,,employed at perovskite/electron transport layer (ETL) interface,perovskite/electron transport layer (ETL) interface,14.11,1.23,,,wide bandgap perovskite thin absorber layer,"retained efficiency: 89 % (storage for 1500 h under a relative humidity of approximate to 35-40%, unencapsulated devices)"
Enhancing Light Utilization Efficiency of Semi-Transparent Perovskite Solar Cells via Tailored Interfacial Engineering,,ADVANCED ENERGY MATERIALS,26.9,3-chloropropylamine-hydrochloride,11469095,,alkylamine hydrochloride,,employed at perovskite/electron transport layer (ETL) interface,perovskite/electron transport layer (ETL) interface,14.11,1.23,,,wide bandgap perovskite thin absorber layer,"retained efficiency: 89 % (storage for 1500 h under a relative humidity of approximate to 35-40%, unencapsulated devices)"
Enhancing Light Utilization Efficiency of Semi-Transparent Perovskite Solar Cells via Tailored Interfacial Engineering,,ADVANCED ENERGY MATERIALS,26.9,4-chlorobutyalamine-hydrochloride,,,alkylamine hydrochloride,,post-treated interfacial layer,perovskite/electron transport layer (ETL) interface,14.11,1.23,,,wide bandgap perovskite thin absorber layer,"retained efficiency: 89 % (storage for 1500 h under a relative humidity of approximate to 35-40%, unencapsulated devices)"
Enhancing the Open-Circuit Voltage of Perovskite Solar Cells by up to 120 mV Using π-Extended Phosphoniumfluorene Electrolytes as Hole Blocking Layers,,ADVANCED ENERGY MATERIALS,26.9,bathocuproine,65149,,,,HBL,between PCBM and Ag,,0.12,,,MAPbI(3),
Enhancing the Open-Circuit Voltage of Perovskite Solar Cells by up to 120 mV Using π-Extended Phosphoniumfluorene Electrolytes as Hole Blocking Layers,,ADVANCED ENERGY MATERIALS,26.9,PEDOT:PSS,,,,,,part of device stack ITO/PEDOT:PSS/MAPbI(3)/PCBM/HBL/Ag,,0.12,,,MAPbI(3),
Enhancing the Open-Circuit Voltage of Perovskite Solar Cells by up to 120 mV Using π-Extended Phosphoniumfluorene Electrolytes as Hole Blocking Layers,,ADVANCED ENERGY MATERIALS,26.9,PCBM,53384373,,,,,PCBM/Ag interface,,0.12,,,MAPbI(3),
Exceeding 2.2 V Open-Circuit Voltage in Perovskite/Organic Tandem Solar Cells via Multi-Functional Hole-Selective Layer,,ADVANCED ENERGY MATERIALS,26.9,"(4-(3,6-diiodo-9H-carbazol-9-yl)butyl)phosphonic acid (36ICzC4PA)",,,functionalized self-assembled monolayer (SAM) molecules,"3,6-diiodo; carbazol-9-yl; butyl; phosphonic acid",component of multi-functional hole-selective layer (mHSL),multi-functional hole-selective layer (mHSL),24.73,2.216,,84.07,wide bandgap perovskite solar cells (WBG PSCs),PCE retention: 80 % (maximum power point (MPP) tracking under 1-sun illumination in ambient conditions for 305 h); PCE retention: 80 % (exposure to 65 degrees C in N2 conditions for 500 h)
Exceeding 2.2 V Open-Circuit Voltage in Perovskite/Organic Tandem Solar Cells via Multi-Functional Hole-Selective Layer,,ADVANCED ENERGY MATERIALS,26.9,"(4-(3,6-dimethoxy-9H-carbazol-9-yl)butyl)phosphonic acid (36MeOCzC4PA)",166171249,,functionalized self-assembled monolayer (SAM) molecules,"3,6-dimethoxy; carbazol-9-yl; butyl; phosphonic acid",component of multi-functional hole-selective layer (mHSL),multi-functional hole-selective layer (mHSL),24.73,2.216,,84.07,wide bandgap perovskite solar cells (WBG PSCs),PCE retention: 80 % (maximum power point (MPP) tracking under 1-sun illumination in ambient conditions for 305 h); PCE retention: 80 % (exposure to 65 degrees C in N2 conditions for 500 h)
Exploiting an Interfacial Reaction in Perovskite Solar Cells: Quaternary Alkylammonium Ionic Salt Dopants for Spiro-OMeTAD,,ADVANCED ENERGY MATERIALS,26.9,lithium bis(trifluoromethane)sulfonimide (Li-TFSI),,,dopant,,used to dope widely used spiro-OMeTAD hole transporting material in perovskite solar cells (PSCs),,,,,,,operational stability: None None (None); environmental stability: None None (None)
Exploiting an Interfacial Reaction in Perovskite Solar Cells: Quaternary Alkylammonium Ionic Salt Dopants for Spiro-OMeTAD,,ADVANCED ENERGY MATERIALS,26.9,spiro-OMeTAD,16161850,,hole transporting material,,hole transporting material in perovskite solar cells (PSCs),spiro-OMeTAD layer,,,,,,operational stability: None None (None); environmental stability: None None (None)
Exploiting an Interfacial Reaction in Perovskite Solar Cells: Quaternary Alkylammonium Ionic Salt Dopants for Spiro-OMeTAD,,ADVANCED ENERGY MATERIALS,26.9,tetramethylammonium bis(trifluoromethanesulfonyl)imide (TMA-TFSI),87457638,,a simple quaternary alkylammonium salt,,"functioned as an effective dopant for oxidizing spiro-OMeTAD with enhanced environmental stability, but also formed a 1D passivation layer through an interfacial reaction with the underlying perovskite film surface",underlying perovskite film surface,,,,,,operational stability: None None (None); environmental stability: None None (None)
Fluoroethylamine Engineering for Effective Passivation to Attain 23.4% Efficiency Perovskite Solar Cells with Superior Stability,,ADVANCED ENERGY MATERIALS,26.9,"fluoroethylamine (FC2H4NH3, FEA)",,,,fluoro; amine,passivate defects,perovskite film,23.4,,,,,retained efficiency: 87 % (bare cell without any encapsulation after exposure to the ambient environment for 1200 h)
Fluoroethylamine Engineering for Effective Passivation to Attain 23.4% Efficiency Perovskite Solar Cells with Superior Stability,,ADVANCED ENERGY MATERIALS,26.9,2-fluoroethylamine (1FEA),9996,,,fluoro; amine,passivates more defects,throughout the bulk to the very surface,23.4,,,,,retained efficiency: 87 % (bare cell without any encapsulation after exposure to the ambient environment for 1200 h)
Fluoroethylamine Engineering for Effective Passivation to Attain 23.4% Efficiency Perovskite Solar Cells with Superior Stability,,ADVANCED ENERGY MATERIALS,26.9,"2,2-difluoroethylamine (2FEA)",136274,,,fluoro; amine,,bulk of the perovskite film; no detectable F on the surface,23.4,,,,,retained efficiency: 87 % (bare cell without any encapsulation after exposure to the ambient environment for 1200 h)
Fluoroethylamine Engineering for Effective Passivation to Attain 23.4% Efficiency Perovskite Solar Cells with Superior Stability,,ADVANCED ENERGY MATERIALS,26.9,"2,2,2-trifluoroethylamine (3FEA)",9773,,,fluoro; amine,,bulk of the perovskite film; no detectable F on the surface,23.4,,,,,retained efficiency: 87 % (bare cell without any encapsulation after exposure to the ambient environment for 1200 h)
Fully Screen-Printed Perovskite Solar Cells with 17% Efficiency via Tailoring Confined Perovskite Crystallization within Mesoporous Layer,,ADVANCED ENERGY MATERIALS,26.9,methylamine acetate (MAAc),13000541,,ionic liquid,,pure solvent,bottom (in mesoporous),17,,,,mesoporous,"operational stability (PCE retention): 85.3 % (unencapsulated device, 25%RH and 25 degree celsius, continuous illumination at the maximum power point, after 250 h)"
Fully Screen-Printed Perovskite Solar Cells with 17% Efficiency via Tailoring Confined Perovskite Crystallization within Mesoporous Layer,,ADVANCED ENERGY MATERIALS,26.9,methylamine propionate (MAPa),,,ionic liquid,,co-solvent to promote the escape of MAAc molecules by forming the solvent volatilization channels; promotes vertical growth of perovskite crystals; coordinates with unbonded Pb2+,in a confined mesoporous structure; on the perovskite surface,17,,,,mesoporous,"operational stability (PCE retention): 85.3 % (unencapsulated device, 25%RH and 25 degree celsius, continuous illumination at the maximum power point, after 250 h)"
Fused-Ring Electron Acceptor ITIC-Th: A Novel Stabilizer for Halide Perovskite Precursor Solution,,ADVANCED ENERGY MATERIALS,26.9,ITIC-Th,131801574,,small molecule,,stabilize the perovskite precursor solution; suppress formation of yellow-phase in films made from aged precursor solutions; give rise to additional photocurrent; improve fill factor; passivate defects,in the perovskite precursor solution and in the perovskite thin film,19.2,,,,perovskite precursor solution containing mixed cations and halides,Power conversion efficiency after 39 d (with ITIC-Th): 16.55 % (39 d precursor aging); Power conversion efficiency after 39 d (conventional precursor): 1.76 % (39 d precursor aging)
Halogenated Hole Selective Contact Enhances Interfacial Weak Bonding of Perovskite Solar Cells,,ADVANCED ENERGY MATERIALS,26.9,SFX-DM-F,,,"halogenated spiro[fluorene-9,9 '-xanthene]-based molecule",halogen,interfacial layer between perovskite and hole transport materials (HTMs),between perovskite and hole transport materials (HTMs),24.8,,,,,"efficiency retention: 94 % (2000 h at a relative humidity of 15-20%, unencapsulated PSC)"
Halogenated Hole Selective Contact Enhances Interfacial Weak Bonding of Perovskite Solar Cells,,ADVANCED ENERGY MATERIALS,26.9,SFX-DM-Cl,,,"halogenated spiro[fluorene-9,9 '-xanthene]-based molecule",halogen,interfacial layer between perovskite and hole transport materials (HTMs),between perovskite and hole transport materials (HTMs),24.8,,,,,"efficiency retention: 94 % (2000 h at a relative humidity of 15-20%, unencapsulated PSC)"
High Open-Circuit Voltage and Efficiency CsPbI3 Perovskite Solar Cells Achieved by Hole Transport Layer Modification,,ADVANCED ENERGY MATERIALS,26.9,lithium bis(trifluoromethane) sulfonimide salt (Li-TFSI),,,salt,,codoped in Spiro-OMeTAD,Spiro-OMeTAD,21.95,1.29,,,CsPbI3,efficiency retention: 96 % (aging in the air for 3000 h); efficiency retention: 98 % (tracking at maximum power point for 1200 h)
High Open-Circuit Voltage and Efficiency CsPbI3 Perovskite Solar Cells Achieved by Hole Transport Layer Modification,,ADVANCED ENERGY MATERIALS,26.9,4-tert-butylpyridine (t-BP),,,,,codoped in Spiro-OMeTAD,Spiro-OMeTAD,21.95,1.29,,,CsPbI3,efficiency retention: 96 % (aging in the air for 3000 h); efficiency retention: 98 % (tracking at maximum power point for 1200 h)
High Open-Circuit Voltage and Efficiency CsPbI3 Perovskite Solar Cells Achieved by Hole Transport Layer Modification,,ADVANCED ENERGY MATERIALS,26.9,"2,2 ',7,7 '-tetrakis(N,N-di-p-methoxyphenylamine)-9,9 '-spirobifluorene (Spiro-OMeTAD)",,,hole transport layer (HTL),,hole transport layer for the fabrication of high-efficiency perovskite solar cells (PSCs),in PSC devices as HTL,21.95,1.29,,,CsPbI3,efficiency retention: 96 % (aging in the air for 3000 h); efficiency retention: 98 % (tracking at maximum power point for 1200 h)
High Open-Circuit Voltage and Efficiency CsPbI3 Perovskite Solar Cells Achieved by Hole Transport Layer Modification,,ADVANCED ENERGY MATERIALS,26.9,"1,2-Bis(perfluoropyridin-4-yl)disulfane (BPFPDS)",,,,,designed to optimize Spiro-OMeTAD; hydrophobic treatment,applied to Spiro-OMeTAD / BPFPDS-treated devices,21.95,1.29,,,CsPbI3,efficiency retention: 96 % (aging in the air for 3000 h); efficiency retention: 98 % (tracking at maximum power point for 1200 h)
Highly Efficient and Stable Perovskite Solar Cells Using a Dopant-Free Inexpensive Small Molecule as the Hole-Transporting Material,,ADVANCED ENERGY MATERIALS,26.9,"2,5,9,12-tetra(tert-butyl)diacenaphtho[1,2-b:1',2'-d]thiophenen",,,polycyclic heteroaromatic hydrocarbon-based small molecule,tert-butyl,HTL material,as the HTL in PSCs,18.17,,,,perovskite solar cells (PSCs),long term stability: None None (ambient conditions)
Highly Layer-Oriented PbI2 Films Enabling All-Air Processed Perovskite Solar Cells,,ADVANCED ENERGY MATERIALS,26.9,cephalothin,6024,,an amphoteric Lewis acid-base molecule (a type of antibiotic),,added in PbI2 precursor solution to induce highly layer-oriented PbI2 film,PbI2 precursor solution,24.45,,,,,"PCE retention: 80 % (unencapsulated devices, 1000 h storage in air); thermal stability: None None (100 cycles at 25-70 degrees C)"
Hybrid Self-Assembled Molecular Interlayers for Efficient and Stable Inverted Perovskite Solar Cells,,ADVANCED ENERGY MATERIALS,26.9,"[4-(3,6-dimethyl-9H-carbazol-9-yl)butyl]phosphonic acid (Me-4PACz)",164186534,,Self-assembled molecule (SAM),carbazole core; phosphonic acid; phosphate groups,hole transport layer (HTL),"""bottom"" of perovskite films; buried interface",25.4,,,,perovskite bulk heterojunction composed of interpenetrating networks of MA-rich and FA-rich domains,operational stability: None None (None)
Hybrid Self-Assembled Molecular Interlayers for Efficient and Stable Inverted Perovskite Solar Cells,,ADVANCED ENERGY MATERIALS,26.9,(3-mercaptopropyl) trimethoxysilane (MPTMS),,,thiol molecule (specific),& horbar;OCH3 groups; & horbar;SH groups,prevents Me-4PACz aggregation; passivates uncoordinated Pb2+ at the perovskite/HTL interface,NiOx surface; perovskite/HTL interface,25.4,,,,perovskite bulk heterojunction composed of interpenetrating networks of MA-rich and FA-rich domains,operational stability: None None (None)
In Situ Study of Purified Phase Transition Path for α-FAPbI3 Crystallization,,ADVANCED ENERGY MATERIALS,26.9,dimethylurea (DMU),,,multifunctional molecule,,design a penetrable porous PbI2 film and fundamentally regulate the perovskite crystallization by forming single phase transition path via the complete delta-phase during annealing of perovskite,lead iodide (PbI2) precursor solution,24.75,,,83.25,alpha-FAPbI(3 ),long-term stability: 3600 h (None)
Indigo: A Natural Molecular Passivator for Efficient Perovskite Solar Cells,,ADVANCED ENERGY MATERIALS,26.9,Indigo,10215,,natural organic dye,carbonyl; amino groups,molecular passivator,perovskite surfaces,23.22,,,,Organic-inorganic hybrid lead halide perovskite,humidity stability: None None (None); thermal stability: None None (None)
Innovative Application of Photochromic Molecules in Inorganic Perovskite Solar Cells: Simultaneous Refinement in Performance and Environmental Sustainability,,ADVANCED ENERGY MATERIALS,26.9,"1,3,3-trimethylindolinonaphthospirooxazine (SO)",594662,,photochromic compound,,introduced into inorganic perovskite solar cells (IPSCs),inorganic perovskite solar cells (IPSCs),22.04,,,,inorganic perovskite solar cells (IPSCs),hydrophobicity: None None (None); UV resistance: None None (None); biocompatibility: None None (None)
Intercepting the Chelation of Perovskites with Ambient Moisture through Active Addition Reaction for Full-Air-Processed Perovskite Solar Cells,,ADVANCED ENERGY MATERIALS,26.9,"2, 6-bis(aminomethyl)pyridine (BAMPy)",,,molecule/additive,tail amino group; & horbar;NH2 group; aminomethyl,"simultaneously incorporated to ameliorate interface contact and film interior; selectively reacts with FA cation, occupies A site, increases binding energy with H2O, strengthens moisture tolerance, modifies crystallization, favors structural uniformity, forms compressive-strained films",into tin oxide surface and perovskite bulk,24.11,,,,,retained performance after damp-heat storage: 90.8 % (after 2400 h storage under accelerating damp-heat measurements (85 degrees C and 85% relative humidity))
Interfacial Modification of NiOx for Highly Efficient and Stable Inverted Perovskite Solar Cells,,ADVANCED ENERGY MATERIALS,26.9,TBT-BA,,,SAM molecule,methoxy-substituted triphenylamine; benzothiadiazole; benzoic acid,modify NiOx; form dense SAM; passivate perovskite,NiOx/SAM/perovskite interface,24.8,,,,inverted perovskite solar cells (PSCs),PCE retention: 88.7 % (storage at 60 degrees C for 2635 h in the glovebox)
Interfacial Modification of NiOx for Highly Efficient and Stable Inverted Perovskite Solar Cells,,ADVANCED ENERGY MATERIALS,26.9,TBT-FBA,,,SAM molecule,methoxy-substituted triphenylamine; benzothiadiazole; 2-fluorobenzoic acid,modify NiOx,NiOx/SAM/perovskite interface,24.8,,,,inverted perovskite solar cells (PSCs),PCE retention: 88.7 % (storage at 60 degrees C for 2635 h in the glovebox)
Interfacial Modification of NiOx for Highly Efficient and Stable Inverted Perovskite Solar Cells,,ADVANCED ENERGY MATERIALS,26.9,TBT-DBA,,,SAM molecule,methoxy-substituted triphenylamine; benzothiadiazole; isophthalic acids,modify NiOx,NiOx/SAM/perovskite interface,24.8,,,,inverted perovskite solar cells (PSCs),PCE retention: 88.7 % (storage at 60 degrees C for 2635 h in the glovebox)
Judicious Fluorination of Perovskite Quantum Wells Enables Over 25% Efficiency in Inverted Solar Cells,,ADVANCED ENERGY MATERIALS,26.9,ortho-isomer of fluorophenylethylammonium iodine (F-PEAI),,,organic spacer molecules,,"construction of perovskite quantum wells (2D or quasi-2D, PQWs) to encapsulate 3D perovskites",,25.03,,,85.11,3D perovskites,long-term stability: None None (under ambient environments and continuous light illumination)
Judicious Fluorination of Perovskite Quantum Wells Enables Over 25% Efficiency in Inverted Solar Cells,,ADVANCED ENERGY MATERIALS,26.9,meta-isomer of fluorophenylethylammonium iodine (F-PEAI),,,organic spacer molecules,,"construction of perovskite quantum wells (2D or quasi-2D, PQWs) to encapsulate 3D perovskites",,25.03,,,85.11,3D perovskites,long-term stability: None None (under ambient environments and continuous light illumination)
Judicious Fluorination of Perovskite Quantum Wells Enables Over 25% Efficiency in Inverted Solar Cells,,ADVANCED ENERGY MATERIALS,26.9,para-isomer of fluorophenylethylammonium iodine (p-F-PEAI),,,organic spacer molecules,,"construction of perovskite quantum wells (2D or quasi-2D, PQWs) to encapsulate 3D perovskites; passivation of grain boundaries and surfaces of perovskites; improved surface passivation and charge carrier transport",grain boundaries and surfaces of perovskites,25.03,,,85.11,3D perovskites,long-term stability: None None (under ambient environments and continuous light illumination)
Linked Nickel Oxide/Perovskite Interface Passivation for High-Performance Textured Monolithic Tandem Solar Cells,,ADVANCED ENERGY MATERIALS,26.9,organometallic dye molecule (N719),,,organometallic dye molecule,,"NiOx/perovskite interface passivation; concurrently passivates NiOx and perovskite surface traps, and facilitates charge transport; self-anchors and conformally covers NiOx films; forms a barrier preventing undesirable chemical reactions",NiOx/perovskite interface,26.2,,,,p-i-n metal-halide perovskite solar cells (PSCs),device stability: None None (None)
Manipulating Electron Density Distribution of Nicotinamide Derivatives Toward Defect Passivation In Perovskite Solar Cells,,ADVANCED ENERGY MATERIALS,26.9,nicotinamide (NA),936,,additive,electron-donor functional groups,investigate the effect of molecular dipole and electronic configuration on the defect passivation of perovskite absorbers and the photovoltaic properties of perovskite solar cells (PSCs),,24.33,,,,,environmental storage stability: None None (None); heat stability: None None (None); light stability: None None (None)
Manipulating Electron Density Distribution of Nicotinamide Derivatives Toward Defect Passivation In Perovskite Solar Cells,,ADVANCED ENERGY MATERIALS,26.9,6-Methylnicotinamide (CNA),96351,,additive,electron-donor functional groups; acylamino,defect passivation additive that combines with undercoordinated Pb2+ ions and enhances coordination with defective Pb2+ cations to improve perovskite quality and photovoltaic performance,combine with the undercoordinated Pb2+ ions in perovskite,24.33,,,,,environmental storage stability: None None (None); heat stability: None None (None); light stability: None None (None)
Modulating Molecular Interaction of Zwitterion Toward Rational Interface Engineering of Perovskite Solar Cells,,ADVANCED ENERGY MATERIALS,26.9,3-(1-Pyridinio)-1-propanesulfonate,84929,,,,zwitterion whose intermolecular interactions were modulated to synthesize LTZ,,24.9,,,,perovskite crystals,efficiency retention: 80 % (under 60 degrees C and N2 atmosphere for 1968 h)
Modulating Molecular Interaction of Zwitterion Toward Rational Interface Engineering of Perovskite Solar Cells,,ADVANCED ENERGY MATERIALS,26.9,LiTFSI,3816071,,,,combined in equimolar ratio with the zwitterion to synthesize LTZ,,24.9,,,,perovskite crystals,efficiency retention: 80 % (under 60 degrees C and N2 atmosphere for 1968 h)
Molecular Bridging at Buried Interface Enables Efficient Wide-Bandgap Perovskite Solar Cells,,ADVANCED ENERGY MATERIALS,26.9,(Z)-4-Fluoro-N '-hydroxybenzimidamide (4F-HBM),,,molecule,F atoms; N '-hydroxybenzimidamide,actively regulating crystal growth and promoting hole extraction; reducing defect state density and non-radiative charge recombination losses; interacts with Pb2+,between self-assembled monolayer (SAM) and wide-bandgap (WBG) perovskite layer,20.09,,,84.71,1.77-eV WBG,efficiency retention after maximum power point tracking: 85 % (after 821 h of maximum power point tracking)
"Molecular Doping of Self-Assembled Monolayers for Interface Engineering in Inverted Perovskite Solar Cells and Large-area Bifacial Modules: Enhancing Uniformity, Crystallization, and Stability",,ADVANCED ENERGY MATERIALS,26.9,methyl 3-chlorosulfonyl-2-thiophenecarboxylate (MCC),,,,pi-conjugated thiophene; sulfonyl chloride; ester,molecular dopant incorporated into SAMs,"into [4-(3,6-dimethyl-9H-carbazol-9-yl)butyl]phosphonic acid (Me-4PACz) self-assembled monolayers (SAMs)",26.78,,,,inverted perovskite solar cells (PSCs),operational stability: 2000 h (None)
"Molecular Doping of Self-Assembled Monolayers for Interface Engineering in Inverted Perovskite Solar Cells and Large-area Bifacial Modules: Enhancing Uniformity, Crystallization, and Stability",,ADVANCED ENERGY MATERIALS,26.9,"[4-(3,6-dimethyl-9H-carbazol-9-yl)butyl]phosphonic acid (Me-4PACz)",164186534,,,,self-assembled monolayers (SAMs) host,self-assembled monolayers (SAMs),26.78,,,,inverted perovskite solar cells (PSCs),operational stability: 2000 h (None)
"Molecular Engineered Hole-Extraction Materials to Enable Dopant-Free, Efficient p-i-n Perovskite Solar Cells",,ADVANCED ENERGY MATERIALS,26.9,TPP-OMeTAD,,,hole-extraction material (HEM),oxygen atom,hole-extraction material (HEM),,,,,,p-i-n perovskite solar cells (PVSCs),hysteresis: None None (in p-i-n PVSCs)
"Molecular Engineered Hole-Extraction Materials to Enable Dopant-Free, Efficient p-i-n Perovskite Solar Cells",,ADVANCED ENERGY MATERIALS,26.9,TPP-SMeTAD,,,hole-extraction material (HEM),sulfur,hole-extraction material (HEM),with perovskites,,,,,p-i-n perovskite solar cells (PVSCs),hysteresis: None None (in p-i-n PVSCs)
"Molecular Engineering Using an Anthanthrone Dye for Low-Cost Hole Transport Materials: A Strategy for Dopant-Free, High-Efficiency, and Stable Perovskite Solar Cells",,ADVANCED ENERGY MATERIALS,26.9,"4,10-bis(1,2-dihydroacenaphthylen-5-yl)-6,12-bis(octyloxy)-6,12-dihydronaphtho[7,8,1,2,3-nopqr] tetraphene (ACE-ANT-ACE)",,,small molecule hole transporting material (HTM),,dopant-free HTM,on the surface of the active light absorbing perovskite layers,17.5,,21,0.79,CH3NH3PbI3,degradation: fast degradation None (doped Spiro-OMeTAD with LiTFSI); stability: improved stability None (solar cells prepared using undoped TPA-ANT-TPA)
"Molecular Engineering Using an Anthanthrone Dye for Low-Cost Hole Transport Materials: A Strategy for Dopant-Free, High-Efficiency, and Stable Perovskite Solar Cells",,ADVANCED ENERGY MATERIALS,26.9,"4,4'-(6,12-bis(octyloxy)-6,12-dihydronaphtho[7,8,1,2,3-nopqr] tetraphene-4,10-diyl) bis(N, N-bis(4-methoxyphenyl) aniline) (TPA-ANT-TPA)",,,small molecule hole transporting material (HTM),,dopant-free HTM,on the surface of the active light absorbing perovskite layers,17.5,,21,0.79,CH3NH3PbI3,degradation: fast degradation None (doped Spiro-OMeTAD with LiTFSI); stability: improved stability None (solar cells prepared using undoped TPA-ANT-TPA)
"Molecular Engineering Using an Anthanthrone Dye for Low-Cost Hole Transport Materials: A Strategy for Dopant-Free, High-Efficiency, and Stable Perovskite Solar Cells",,ADVANCED ENERGY MATERIALS,26.9,"2,2',7,7'-tetrakis(N, N'-di-p-methoxyphenylamino)-9,9'-spirbiuorene (Spiro-OMeTAD)",,,conventional hole transport material (HTM),,hole transport layer (conventional),,17.5,,21,0.79,CH3NH3PbI3,degradation: fast degradation None (doped Spiro-OMeTAD with LiTFSI); stability: improved stability None (solar cells prepared using undoped TPA-ANT-TPA)
"Molecular Engineering Using an Anthanthrone Dye for Low-Cost Hole Transport Materials: A Strategy for Dopant-Free, High-Efficiency, and Stable Perovskite Solar Cells",,ADVANCED ENERGY MATERIALS,26.9,LiTFSI,3816071,,salt (doping agent),,dopant,,17.5,,21,0.79,CH3NH3PbI3,degradation: fast degradation None (doped Spiro-OMeTAD with LiTFSI); stability: improved stability None (solar cells prepared using undoped TPA-ANT-TPA)
Multifunctional Anti-Corrosive Interface Modification for Inverted Perovskite Solar Cells,,ADVANCED ENERGY MATERIALS,26.9,"2,2 '-(1,3-phenylene)-bis[5-(4-tert-butylphenyl)-1,3,4-oxadiazole] (OXD-7)",,,molecule,"1,3-phenylene; 4-tert-butylphenyl; 1,3,4-oxadiazole",multifunctional anti-corrosive interface modification,upon PCBM film; cathode interface,21.84,,,84.63,MAPbI(3),PCE retention: 80 % (after 1080 h at 85 degrees C with OXD-7 modification)
Multifunctional Anti-Corrosive Interface Modification for Inverted Perovskite Solar Cells,,ADVANCED ENERGY MATERIALS,26.9,OXD7-Ag,,,chemically stable complex film,,chemically stable complex film formed by coordination to Ag,Ag electrode,21.84,,,84.63,MAPbI(3),PCE retention: 80 % (after 1080 h at 85 degrees C with OXD-7 modification)
Multifunctional Anti-Corrosive Interface Modification for Inverted Perovskite Solar Cells,,ADVANCED ENERGY MATERIALS,26.9,PCBM,53384373,,,,,PCBM film; PCBM/Ag interfaces,21.84,,,84.63,MAPbI(3),PCE retention: 80 % (after 1080 h at 85 degrees C with OXD-7 modification)
Multifunctional Universal Additive for Stable and Efficient Inverted Perovskite Solar Cells,,ADVANCED ENERGY MATERIALS,26.9,4-amino-5-bromo nicotinic acid (ABrNA),21530494,,,,multifunctional additive; universal passivator,,25,,,,methylammonium (MA)-free perovskites and MA-containing perovskites,T-90: None h (ISOS-L-1 testing conditions)
N-Type Conductive Small Molecule Assisted 23.5% Efficient Inverted Perovskite Solar Cells,,ADVANCED ENERGY MATERIALS,26.9,"4,6-bis(3,5-di(pyridin-4-yl)phenyl)-2-phenylpyrimidine (B4PyPPM)",,,wide-bandgap n-type semiconductor,pyrimidine; pyridine rings; phenyl,to modify a perovskite film via an anti-solvent method; reduce the trap state densities; inhibit nonradiative recombination; improve the hole-blocking ability; increase the built-in potential and upshift the Fermi level to promote electron extraction,partially aggregate on the perovskite surface,23.51,,,,inverted,retention of initial performance: 80 % (maximum power point tracking for nearly 2400 h)
New Generation Hole Transporting Materials for Perovskite Solar Cells: Amide-Based Small-Molecules with Nonconjugated Backbones,,ADVANCED ENERGY MATERIALS,26.9,EDOT-Amide-TPA,,,HTM,functional amide-based backbone,HTM,from the perovskite to EDOT-Amide-TPA,20,,,,,lifetime: None None (None)
New Generation Hole Transporting Materials for Perovskite Solar Cells: Amide-Based Small-Molecules with Nonconjugated Backbones,,ADVANCED ENERGY MATERIALS,26.9,Spiro-OMeTAD,16161850,,organic hole transporting material (HTM),,HTM,,20,,,,,lifetime: None None (None)
Organic Molecule Vapor-Assisted Passivation for Efficient and Stable Perovskite Solar Cells,,ADVANCED ENERGY MATERIALS,26.9,2-Thiophenacetamide (TAM),,,organic small molecule,thiophene; carbonyl group; amino group,passivator of perovskite thin films,perovskite thin films,25.33,,,,,operational stability (efficiency retention): 95 % (continuous operation for over 1000 h)
Organic Molecule Vapor-Assisted Passivation for Efficient and Stable Perovskite Solar Cells,,ADVANCED ENERGY MATERIALS,26.9,formamidine,,,formamidine,,reaction partner with amines that leads to device degradation,,25.33,,,,,operational stability (efficiency retention): 95 % (continuous operation for over 1000 h)
Organic-Free and Lead-Free Perovskite Solar Cells with Efficiency over 11%,,ADVANCED ENERGY MATERIALS,26.9,"dimethyl ketoxime (C3H7NO, DMKO)",,,multifunctional additive,oxime ((sic)NOH),multifunctional additive / commercially used deoxidant; provides in situ encapsulation on grain surface; interacts with Sn2+ and inhibits defect formation,grain surface,11.2,0.75,,,Organic-free and lead-free CsSnI3,ambient stability: None None (un-encapsulated devices)
PbI6 Octahedra Stabilization Strategy Based on π-π Stacking Small Molecule Toward Highly Efficient and Stable Perovskite Solar Cells,,ADVANCED ENERGY MATERIALS,26.9,benzamide,2331,,,,enables a passivation network with polymer-like effect,grain boundary modification networks,24.78,,,,,operating stability: None None (None)
Phenethylamine-Based Interfacial Dipole Engineering for High Voc Triple-Cation Perovskite Solar Cells,,ADVANCED ENERGY MATERIALS,26.9,poly(methyl methacrylate) (PMMA),,,polymer,,used to prevent PEAX contact with HTLs enabling higher PCE,used at the interface to prevent PEAX contact with HTLs,,1.19,,,triple-cation (Cs-MA-FA) perovskites,stability: None None (None)
Phenothiazine-Based Self-Assembled Monolayer with Thiophene Head Groups Minimizes Buried Interface Losses in Tin Perovskite Solar Cells,,ADVANCED ENERGY MATERIALS,26.9,PEDOT,,,,,hole-selective layer in tin perovskite solar cells (TPSCs),,8.2,,,,tin perovskite,
Phenothiazine-Based Self-Assembled Monolayer with Thiophene Head Groups Minimizes Buried Interface Losses in Tin Perovskite Solar Cells,,ADVANCED ENERGY MATERIALS,26.9,MeO-2PACz,154704514,,SAM,,the only SAM reported for tin perovskites,perovskite surface,8.2,,,,tin perovskite,
Phenothiazine-Based Self-Assembled Monolayer with Thiophene Head Groups Minimizes Buried Interface Losses in Tin Perovskite Solar Cells,,ADVANCED ENERGY MATERIALS,26.9,Th-2EPT,,,SAM-forming molecule,,novel SAM-forming molecule,Th-2EPT/Perovskite interface,8.2,,,,tin perovskite,
Phenothiazine-Based Self-Assembled Monolayer with Thiophene Head Groups Minimizes Buried Interface Losses in Tin Perovskite Solar Cells,,ADVANCED ENERGY MATERIALS,26.9,DMSO,679,,solvent,,solvent (referenced as excluded in the system),,8.2,,,,tin perovskite,
Phosphonate Diacid Molecule Induced Crystallization Manipulation and Defect Passivation for High-Performance Inverted MA-Free Perovskite Solar Cells,,ADVANCED ENERGY MATERIALS,26.9,3-phosphonopropanoic acid (3-PPA),1682,,additive,phosphonic acid,modulate the crystal growth; provide passivation at grain boundaries; passivator,grain boundaries; n-type contact interface,24.05,,,84.22,MA-free and pure iodine PSCs,stability: None None (various testing conditions)
Rational Design of Molecular Passivator to Mitigate Surface Defects and Stabilize Organic Cation in Perovskite Photovoltaics,,ADVANCED ENERGY MATERIALS,26.9,pyrazine,9261,,,,passivate positive charge defects,,25.93,,,,Pure iodide FA-based perovskites,retained efficiency after 1000 h maximum power point tests: 94 % (unencapsulated devices in the nitrogen atmosphere at 25 degrees C)
Reducing the Surface Reactivity of Alkyl Ammonium Passivation Molecules Enables Highly Efficient Perovskite Solar Cells,,ADVANCED ENERGY MATERIALS,26.9,1-naphthylmethylammonium formate (NMACOOH),,,non-halide ionic salt,,surface passivation of perovskite films,perovskite surface,24.75,1.19,,,3D perovskite,long-term storage stability: 98 % (after 1800-h storage); operational stability: 83 % (after working for 658 h under continuous one-sun illumination)
Reducing the Surface Reactivity of Alkyl Ammonium Passivation Molecules Enables Highly Efficient Perovskite Solar Cells,,ADVANCED ENERGY MATERIALS,26.9,1-naphthylmethylammonium iodide,134363452,,iodide,,traditional comparison passivation agent,,24.75,1.19,,,3D perovskite,long-term storage stability: 98 % (after 1800-h storage); operational stability: 83 % (after working for 658 h under continuous one-sun illumination)
Reducing the Surface Reactivity of Alkyl Ammonium Passivation Molecules Enables Highly Efficient Perovskite Solar Cells,,ADVANCED ENERGY MATERIALS,26.9,PbI2-NMACOOH adduct,,,adduct,,thermally stable adduct formed on perovskite surface,perovskite surface,24.75,1.19,,,3D perovskite,long-term storage stability: 98 % (after 1800-h storage); operational stability: 83 % (after working for 658 h under continuous one-sun illumination)
Resonance-Hybridized Molecule Driven Perovskite Surface Sulfidation and Electron-Transport Bridging for Efficient and Stable Inverted Perovskite Solar Cells,,ADVANCED ENERGY MATERIALS,26.9,"1-(3-(1H-imidazol-1-yl)propyl)-3-(3,4-dimethoxyphenyl)thiourea, HP3T",,,resonance-hybridized thiourea derivative,"thiourea; 1H-imidazol-1-yl; 3,4-dimethoxyphenyl",multifunctional bulk/interface regulator; forms Pb-S passivation; constructs molecular bridge channel for photogenerated carrier transport; improves film quality/hydrophobicity; constructs n-n junction; enhances PCBM film-forming quality; alleviates residual stress,perovskite surface/grain boundaries; between the perovskite and PCBM,25.97,,,,inverted perovskite solar cells (PSCs),"efficiency retention: 90 % (aging (3840 h in N2, 1200 h in air, and 565 h under maximum power-point tracking))"
