Repository: kevin-ymx/perov-passivator

# perov-passivator

This repository contains two complementary research sections for molecular
passivator discovery in perovskite solar cells:

1. **Loop-orchestrated agent-skills discovery:** a configuration-first,
   restartable workflow that filters PubChem, learns molecular embeddings,
   retrieves promising derivatives, and identifies purchasable salt forms.
2. **SSL plus downstream binding-energy prediction:** a GIN-E molecular
   representation pipeline that combines self-supervised pretraining with
   supervised prediction of molecule-perovskite binding energy (`E_b`).

The two sections share molecular graph representations and GIN-E encoders, but

File: dataset/literature/extracted_results_mol_cleaned_v2.csv (part 5 of 44)
title,year,journal,impact_factor,molecule_name,molecule_cid,molecule_smiles,molecule_type,functional_groups,role,interface_location,pce_max,voc,jsc,ff,perovskite_type,stability
Resonance-Hybridized Molecule Driven Perovskite Surface Sulfidation and Electron-Transport Bridging for Efficient and Stable Inverted Perovskite Solar Cells,,ADVANCED ENERGY MATERIALS,26.9,"(6,6)-phenyl-C61 butyric acid methyl ester (PCBM)",53384373,,,,,,25.97,,,,inverted perovskite solar cells (PSCs),"efficiency retention: 90 % (aging (3840 h in N2, 1200 h in air, and 565 h under maximum power-point tracking))"
Selective Chemical Etching to Remove 0D Cs4Pb(IBr)6 from Mixed-Dimensional Perovskite Surface Achieving High Efficiency Flexible All-Inorganic Perovskite Solar Cells with Superior Mechanical Durability,,ADVANCED ENERGY MATERIALS,26.9,ammonium benzenesulfonate (ABS),88040,,multifunctional molecule,O atoms; NH4+; benzene ring,selectively etch 0D-Cs4Pb(IBr)(6); bind to perovskite lattice surface to passivate surface defects and enhance phase stability; increase contact area between perovskite and hole transport layer to improve hole extraction and transport; contribute to operational stability,mixed-dimensional perovskite film surface; perovskite lattice surface; interface between the perovskite and hole transport layer,15,,,,mixed-dimensional perovskite,retained efficiency after flexing cycles: 98.5 % (60 000 flexing cycles at a curvature radius of 5 mm); operational stability: None None (None)
Self-Assembled Molecules Fostering Ordered Spatial Heterogeneity for Efficient Ruddlesden-Popper Perovskite Solar Cells,,ADVANCED ENERGY MATERIALS,26.9,PTAA,19734974,,polymeric contacts,,amorphous polymeric contacts that drive a disordered RPP film,contacts,18.85,,,,2D Ruddlesden-Popper perovskites (RPP) with formamidinium-cesium (FAC) alloyed cations,damp-heat/operational stability: None None (None)
Simultaneous Regulation of Crystallization Kinetics and Sn2+ Oxidation Suppression via Moderate Brønsted Acid for Efficient Tin-Based Perovskite Solar Cells,,ADVANCED ENERGY MATERIALS,26.9,ibuprofen (IPF),,,organic acid,benzene ring; carbon chains,additive,in precursor solution,15.63,0.94,,,Sn-based perovskites,retained efficiency: 90 % (after 850 h)
Simultaneous Regulation of Crystallization Kinetics and Sn2+ Oxidation Suppression via Moderate Brønsted Acid for Efficient Tin-Based Perovskite Solar Cells,,ADVANCED ENERGY MATERIALS,26.9,DMSO,679,,solvent,,solvent,DMSO solutions,15.63,0.94,,,Sn-based perovskites,retained efficiency: 90 % (after 850 h)
Small Molecule Regulatory Strategy for Inorganic Perovskite Solar Cells with 368 mV of VOC Deficit and its Application in Tandem Devices,,ADVANCED ENERGY MATERIALS,26.9,"2,6-pyridinedicarboxamide (PC)",854039,,,,modulation agent; passivating agent,,22.07,,,,inorganic perovskite,thermal stability: None None (unencapsulated IPSCs); photostability: None None (unencapsulated IPSCs)
Solvation-Driven Grain Boundary Passivation Improving the Performance of Perovskite Solar Cells,,ADVANCED ENERGY MATERIALS,26.9,"4,4'-diaminodiphenyl sulfone (DDS)",2955,,symmetrical biphenyl molecule,diaminodiphenyl; sulfone,grain boundary passivation,grain boundaries (GBs),24.39,,,,polycrystalline perovskite films,operation stability: None None (None)
Solvation-Driven Grain Boundary Passivation Improving the Performance of Perovskite Solar Cells,,ADVANCED ENERGY MATERIALS,26.9,"4,4'-sulfodiphenol (SDP)",,,symmetrical biphenyl molecule,sulfodiphenol,grain boundary passivation,grain boundaries (GBs),24.39,,,,polycrystalline perovskite films,operation stability: None None (None)
Solvent-Actuated Self-Assembly of Amphiphilic Hole-Transporting Polymer Enables Bottom-Surface Passivation of Perovskite Film for Efficient Photovoltaics,,ADVANCED ENERGY MATERIALS,26.9,"poly(bis(4-phenyl)(2,5,6-trimethylphenyl)amine)",,,polymer,,classical counterpart hole transporting material,,20.12,,,,,stability: None None (None)
Solvent-Assisted Surface Modification Using Metallocene-Based Molecules for High-Efficiency Perovskite/Silicon Tandem Solar Cells,,ADVANCED ENERGY MATERIALS,26.9,cobalt (III) dichlorophene hexafluorophosphate (CcPF6),,,metallocene-based molecule,,perovskite surface passivation,perovskite surface / perovskite/electron transport layer (ETL) interface,30.43,1.93,,78.43,,performance retention after storage: 94.27 % (storage in the drying cabinet (5% humidity at 20 degrees C) for 1000 h)
Solvent-Assisted Surface Modification Using Metallocene-Based Molecules for High-Efficiency Perovskite/Silicon Tandem Solar Cells,,ADVANCED ENERGY MATERIALS,26.9,acetonitrile,6342,,solvent,,component of mixed solvent used to dissolve CcPF6 and reconstruct the perovskite surface,perovskite surface,30.43,1.93,,78.43,,performance retention after storage: 94.27 % (storage in the drying cabinet (5% humidity at 20 degrees C) for 1000 h)
Solvent-Assisted Surface Modification Using Metallocene-Based Molecules for High-Efficiency Perovskite/Silicon Tandem Solar Cells,,ADVANCED ENERGY MATERIALS,26.9,chlorobenzene,7964,,solvent,,component of mixed solvent used to dissolve CcPF6 and reconstruct the perovskite surface,perovskite surface,30.43,1.93,,78.43,,performance retention after storage: 94.27 % (storage in the drying cabinet (5% humidity at 20 degrees C) for 1000 h)
Stable and Efficient Perovskite Photovoltaics via a Three-In-One Passivating Approach by Aminoacetonitrile Hydrochloride,,ADVANCED ENERGY MATERIALS,26.9,aminoacetonitrile hydrochloride (AmiHCl),11491918,,,,reduce the defects in the bulk and surface of perovskite,bottom; bulk; upper interface,25.9,,,88.54,,PCE retention: 90.0 % (after 1350 h of maximum power point tracking)
Surface Electronic Modification of Perovskite Thin Film with Water-Resistant Electron Delocalized Molecules for Stable and Efficient Photovoltaics,,ADVANCED ENERGY MATERIALS,26.9,3-hexylthiophene,,,hydrophobic molecule,thiophene rings,treatment used as a water-resistant and interface-modified layer,interface,19.89,,,,Cs-0.05 FA(0.81) MA(0.14) PbBr0.45 I-2.55-based PSCs,long-term efficiency degradation: None % (unsealed device after more than 700 h storage in air)
Surface Regulation with Polymerized Small Molecular Acceptor Towards Efficient Inverted Perovskite Solar Cells,,ADVANCED ENERGY MATERIALS,26.9,PY-IT,,,n-type polymeric semiconducting material,,interface regulator between perovskite and ETL,between perovskite and ETL,23.57,,,84,inverted perovskite solar cells (IPSCs),photo-stability (PCE retention): 80 % (after 1000 h of simulated 1-sun illumination under maximal power point tracking)
Synchronous Modulation of Defects and Buried Interfaces for Highly Efficient Inverted Perovskite Solar Cells,,ADVANCED ENERGY MATERIALS,26.9,daminozide (DA),15331,,,,interlayer and additive,buried interface between perovskites and PTAA:F4TCNQ; in the perovskite film,22.15,,,83.92,polycrystalline MAPbI(3)-based p-i-n structural PSCs,device stability: None None (None)
Synergistic Passivation for Efficient Inverted Inorganic Perovskite Solar Cells,,ADVANCED ENERGY MATERIALS,26.9,S-(2-aminoethyl) isothiouronium bromide hydrobromide (SPD),,,multifunctional small molecule,electron-donating amino groups (AG); thiocarbonyl group (TG),chemical and field passivation agent,CsPbI2.85Br0.15/electron transport layer (PVK/ETL) interface; perovskite surface,21.15,1.268,,,CsPbI2.85Br0.15 (inorganic perovskite),thermal aging stability: 82.13 % (under 65 degrees C thermal aging for 600 h); illuminated stability: 92.54 % (after 200 h of continuous illumination)
The Importance of Pendant Groups on Triphenylamine-Based Hole Transport Materials for Obtaining Perovskite Solar Cells with over 20% Efficiency,,ADVANCED ENERGY MATERIALS,26.9,spiro-OMeTAD,16161850,,hole transport material (HTM),,HTM,,20.2,,,,perovskite solar cells (PSCs),PCE after 5 months of aging: 18.8 % (after 5 months of aging in controlled (20%) humidity in the dark)
The Importance of Pendant Groups on Triphenylamine-Based Hole Transport Materials for Obtaining Perovskite Solar Cells with over 20% Efficiency,,ADVANCED ENERGY MATERIALS,26.9,"spiro[fluorene-9,9-xanthene] (SFX)",,,pendant groups,,pendant group,,20.2,,,,perovskite solar cells (PSCs),PCE after 5 months of aging: 18.8 % (after 5 months of aging in controlled (20%) humidity in the dark)
The Importance of Pendant Groups on Triphenylamine-Based Hole Transport Materials for Obtaining Perovskite Solar Cells with over 20% Efficiency,,ADVANCED ENERGY MATERIALS,26.9,triphenylamine,11775,,triphenylamine-based molecules,,,,20.2,,,,perovskite solar cells (PSCs),PCE after 5 months of aging: 18.8 % (after 5 months of aging in controlled (20%) humidity in the dark)
The Role of Self-Assembled Monolayers in the Performance-Stability Trade-Off in Organic Solar Cells,,ADVANCED ENERGY MATERIALS,26.9,(2-(9H-carbazol-9-yl)ethyl) phosphonic acid (2PACz),,,SAM molecule,phosphonic acid; carbazol-9-yl,widely used SAM; undergoes light-induced degradation contributing to device degradation,SAM at electrode/photoactive layer interface,,,,,,photostability: None None (None); light-induced degradation: None None (None); operational stability: None None (None)
The Role of Self-Assembled Monolayers in the Performance-Stability Trade-Off in Organic Solar Cells,,ADVANCED ENERGY MATERIALS,26.9,Br-2PACz,170305233,,SAM molecule (analog of 2PACz),,part of NiOx/Br-2PACz bilayer that enhances device performance and photostability,bilayer with NiOx as hole-selective contact,,,,,,photostability: None None (None); light-induced degradation: None None (None); operational stability: None None (None)
The Role of Self-Assembled Monolayers in the Performance-Stability Trade-Off in Organic Solar Cells,,ADVANCED ENERGY MATERIALS,26.9,PEDOT:PSS,,,conductive polymer (commonly used hole transport layer),,commonly used hole transport layer in OSCs; hygroscopic,hole-selective contact in OSCs,,,,,,photostability: None None (None); light-induced degradation: None None (None); operational stability: None None (None)
Thienothiophene-Assisted Property Optimization for Dopant-Free π-Conjugation Polymeric Hole Transport Material Achieving Over 23% Efficiency in Perovskite Solar Cells,,ADVANCED ENERGY MATERIALS,26.9,Nap-SiBTA,,,polymer,thienothiophene pi-bridge,HTM,,23.07,,,80.85,n-i-p,PCE retention: 93 % (unencapsulated device after 1000 h)
Thienothiophene-Assisted Property Optimization for Dopant-Free π-Conjugation Polymeric Hole Transport Material Achieving Over 23% Efficiency in Perovskite Solar Cells,,ADVANCED ENERGY MATERIALS,26.9,Spiro-OMeTAD,16161850,,doped small molecule HTM,,HTM,,23.07,,,80.85,n-i-p,PCE retention: 93 % (unencapsulated device after 1000 h)
Trap State Passivation by Rational Ligand Molecule Engineering toward Efficient and Stable Perovskite Solar Cells Exceeding 23% Efficiency,,ADVANCED ENERGY MATERIALS,26.9,11 Maleimidoundecanoic acid (11MA),,,multifunctional additive,carbonyls (carboxyl and amide); long hydrophobic alkyl chain,suppress nonradiative recombination by modulating perovskite crystallization and passivating defects,perovskite precursor solution,23.34,,,,,PCE retention: 91 % (aging under ambient conditions for 3000 h)
Vitamin Natural Molecule Enabled Highly Efficient and Stable Planar n-p Homojunction Perovskite Solar Cells with Efficiency Exceeding 24.2%,,ADVANCED ENERGY MATERIALS,26.9,vitamin C (VC),54670067,,natural vitamin,,"introduced into SnO2, showing electron mobility enhancement, an interface energy-levels offsets reduction, and enhanced interfacial charge transfer",SnO2 (electron transport layer),24.2,,,81.01,,
Vitamin Natural Molecule Enabled Highly Efficient and Stable Planar n-p Homojunction Perovskite Solar Cells with Efficiency Exceeding 24.2%,,ADVANCED ENERGY MATERIALS,26.9,vitamin D2 (VD2),5280793,,natural vitamin,,introduced into the perovskite bulk to moderately tailor its intrinsic characteristics; provides multiple passivating functional groups (antioxidant),perovskite bulk,24.2,,,81.01,,
Improved phase stability of CsPbI2Br perovskite by released microstrain toward highly efficient and stable solar cells,,INFOMAT,22.7,"bis(2-ethylhexyl) 3,3'((4,8-bis(5-(2-ethylhexyl)-3,4-difluorothiophen-2-yl)benzo[1,2-b:4,5-b']dithiophene-2,6-diyl)bis(3,3 ''-dioctyl[2,2':5',2 ''-terthiophene]-5 '',5-diyl))(2E,2'E)-bis(2-cyanoacrylate) (BTEC-2F)",,,pi-conjugated p-type molecule,2-cyanoacrylate,covalent with the Pb dangling bonds in CsPbI2Br perovskite film; suppresses trap states and releases defect-induced local stress between perovskite grains,in CsPbI2Br perovskite film,16.25,,,,All-inorganic perovskite,moisture stability (PCE retention): 80 % (unencapsulated device; 500 h aging in ambient with RH 25%)
NaHCO3-induced porous PbI2 enabling efficient and stable perovskite solar cells,,INFOMAT,22.7,sodium bicarbonate (NaHCO3),516892,,inorganic,,induce the formation of porous PbI2,,24,,,,,efficiency retention: None % (unencapsulated NaHCO3-modified PSCs stored in ambient air (30%-40% relative humidity) for 2160 h)
Versatile aza-BODIPY-based low-bandgap conjugated small molecule for light harvesting and near-infrared photodetection,,INFOMAT,22.7,boron-azadipyrromethene (aza-BODIPY),,,,,electron acceptor,,17,,,,methylammonium lead triiodide (MAPbI(3)),thermal stability: None None (None)
Versatile aza-BODIPY-based low-bandgap conjugated small molecule for light harvesting and near-infrared photodetection,,INFOMAT,22.7,triphenylamine (TPA),11775,,,,end-capping donor units,,17,,,,methylammonium lead triiodide (MAPbI(3)),thermal stability: None None (None)
Versatile aza-BODIPY-based low-bandgap conjugated small molecule for light harvesting and near-infrared photodetection,,INFOMAT,22.7,TPA-azaBODIPY-TPA,,,conjugated small molecule,,charge transporting interlayer; light-sensing semiconducting layer; hole transport layer; donor in near-infrared organic photodetectors,hole transport layer,17,,,,methylammonium lead triiodide (MAPbI(3)),thermal stability: None None (None)
Versatile aza-BODIPY-based low-bandgap conjugated small molecule for light harvesting and near-infrared photodetection,,INFOMAT,22.7,PEDOT:PSS,,,,,,,17,,,,methylammonium lead triiodide (MAPbI(3)),thermal stability: None None (None)
"2,3-Diphenylthieno[3,4-b]pyrazines as Hole-Transporting Materials for Stable, High-Performance Perovskite Solar Cells",,ACS ENERGY LETTERS,22,DPTP-4D (3),,,,,hole-transporting material,interfacial hole-transporting layers (HTLs),20.18,,,,,"environmental, thermal, and light-soaking stability: None None (when compared to the reference HTL materials, doped Spiro-OMeTAD and PTAA in PSC n-i-p planar devices)"
"2,3-Diphenylthieno[3,4-b]pyrazines as Hole-Transporting Materials for Stable, High-Performance Perovskite Solar Cells",,ACS ENERGY LETTERS,22,PTAA,19734974,,,,reference HTL material,,20.18,,,,,"environmental, thermal, and light-soaking stability: None None (when compared to the reference HTL materials, doped Spiro-OMeTAD and PTAA in PSC n-i-p planar devices)"
All-Perovskite Tandem Solar Cells Approach 26.5% Efficiency by Employing Wide Bandgap Lead Perovskite Solar Cells with New Monomolecular Hole Transport Layer,,ACS ENERGY LETTERS,22,[3-[4-(diphenylamino)phenyl]-9H-carbazol-9-yl]propylphosphonic acid (4dp3PACz),,,monomolecular HTL / SAM,diphenylamino; carbazol; propylphosphonic acid,monomolecular HTL,HTL,26.47,,,,wide band gap (WBG; E-g = 1.77 eV),
Carbon-Based Electrode Engineering Boosts the Efficiency of All Low-Temperature Processed Perovskite Solar Cells,,ACS ENERGY LETTERS,22,copper phthalocyanine (CuPc),,,small-molecule semiconductor,,both the interface modifier and dopant,carbon electrode/perovskite interface,14.8,,,,perovskite solar cells (PSCs),long-term stability: None None (None)
Coating Evaporated MAPI Thin Films with Organic Molecules: Improved Stability at High Temperature and Implementation in High-Efficiency Solar Cells,,ACS ENERGY LETTERS,22,trioctyl phosphine oxide,65577,,hydrophobic molecule,,coating that slows degradation,coated on evaporated MAPI thin films,,,,,hybrid perovskite,formation of PbI2 slowed down: None None (150 degrees C by in situ XRD analysis)
Coating Evaporated MAPI Thin Films with Organic Molecules: Improved Stability at High Temperature and Implementation in High-Efficiency Solar Cells,,ACS ENERGY LETTERS,22,tridodecyl methylammonium iodide,,,hydrophobic molecule,,coating that slows degradation,coated on evaporated MAPI thin films,,,,,hybrid perovskite,formation of PbI2 slowed down: None None (150 degrees C by in situ XRD analysis)
Cost-Effective High-Performance Charge-Carrier-Transport-Layer-Free Perovskite Solar Cells Achieved by Suppressing Ion Migration,,ACS ENERGY LETTERS,22,perfluorotetradecanoic acid (PFTeDA),67822,,acid,carbonyl unit; carbon fluorine bonds,to suppress the ion migration and reduce the crystal defects in perovskites,at the grain boundaries between the perovskite crystals,18.9,,,,perovskite,environmental stability: None None (None); thermal stability: None None (None); light stability: None None (None)
Damp-Stable Perovskite/Silicon Tandem Solar Cells with Internal Encapsulating Sulfonium-Based Molecules,,ACS ENERGY LETTERS,22,dimethylphenethylsulfonium iodide (DMPESI),12587531,,,,stabilizing additive,hydrophobic internal encapsulation layer,30.49,,,,Industrially textured perovskite/silicon tandem,efficiency retention after MPPT: 84 % (nearly 1800 h of maximum power point tracking (MPPT) (ISOS-L-1)); efficiency retention after damp heat test: 80 % (723 h of damp heat test (ISOS-D-3))
Defect Passivation by a D-A-D Type Hole-Transporting Interfacial Layer for Efficient and Stable Perovskite Solar Cells,,ACS ENERGY LETTERS,22,triphenylamine (TPA),11775,,unit,,"structural unit of the small molecules (BDAD, ODAD, DDAD)",,22.76,,,,d-phase perovskite,PCE retention: 96 % (devices without encapsulation for more than 120 days)
Defect Passivation by a D-A-D Type Hole-Transporting Interfacial Layer for Efficient and Stable Perovskite Solar Cells,,ACS ENERGY LETTERS,22,dithienopyrrolobenzothiadiazole (DTPBT),,,unit,alkyl chains grafted on the DTPBT unit,beneficial for carrier transportation and potential defects passivation via Pb-N/S interactions,,22.76,,,,d-phase perovskite,PCE retention: 96 % (devices without encapsulation for more than 120 days)
Efficient and Stable 2D@3D/2D Perovskite Solar Cells Based on Dual Optimization of Grain Boundary and Interface,,ACS ENERGY LETTERS,22,2-(2-pyridyl)ethylamine (2-PyEA),75919,,,2D structure; N atoms with a lone electron pair,additive; post-treated modifier,grain boundary and interface,23.2,,,,3D/2D hybrid perovskite,stability: None None (None)
Enhanced Performance and Stability in DNA-Perovskite Heterostructure-Based Solar Cells,,ACS ENERGY LETTERS,22,cetyltrimethylammonium chloride modified DNA (DNA-CTMA),,,,,enhanced extraction and transport of holes,wrapped around perovskite / surrounding the perovskite grain boundary,20.63,,,,,efficiency retention: 90 % (long-term ambient exposure)
Enhancing Intermolecular Interaction of Spiro-OMeTAD for Stable Perovskite Solar Cells with Efficiencies over 24%,,ACS ENERGY LETTERS,22,"2,2 ',7,7 '-tetrakis(N,N-di-p-methoxyphenylamine)-9,9 '-spirobifluorene (spiro-OMeTAD)",,,organic,methoxy; amine; spirobifluorene,hole-transporting layer material; stability-limiting factor in perovskite solar cells,hole-transporting layers (HTLs),24,,,,,PCE retention: 90 % (during 1200 h of operation without encapsulation)
Enhancing Intermolecular Interaction of Spiro-OMeTAD for Stable Perovskite Solar Cells with Efficiencies over 24%,,ACS ENERGY LETTERS,22,lithium bis(trifluoromethanesulfonyl)imide,,,hygroscopic dopant,trifluoromethanesulfonyl; imide; lithium,dopant,,24,,,,,PCE retention: 90 % (during 1200 h of operation without encapsulation)
Humidity-Assisted Chlorination with Solid Protection Strategy for Efficient Air-Fabricated Inverted CsPbI3 Perovskite Solar Cells,,ACS ENERGY LETTERS,22,"1,2-bis(chlorodimethylsilyl)ethane (Si-Cl)",83552,,molecule,chlorodimethylsilyl,reduce moisture erosion and provide solid protection during air deposition,,18.93,1.176,,,inverted CsPbI3 perovskite,moisture tolerance: None None (None); operational stability: no efficiency drop None (1 sun illumination at 65 degrees C for 900 h)
Humidity-Assisted Chlorination with Solid Protection Strategy for Efficient Air-Fabricated Inverted CsPbI3 Perovskite Solar Cells,,ACS ENERGY LETTERS,22,"1,2-bis(hydroxydimethylsilyl)ethane (Si-OH)",,,molecule,hydroxydimethylsilyl,"builds a solid protection via spontaneous polymerization, improving crystallization and phase stability of CsPbI3",,18.93,1.176,,,inverted CsPbI3 perovskite,moisture tolerance: None None (None); operational stability: no efficiency drop None (1 sun illumination at 65 degrees C for 900 h)
Humidity-Assisted Chlorination with Solid Protection Strategy for Efficient Air-Fabricated Inverted CsPbI3 Perovskite Solar Cells,,ACS ENERGY LETTERS,22,hydrogen chloride (HCl),313,,molecule,,chlorinate CsPbI3,,18.93,1.176,,,inverted CsPbI3 perovskite,moisture tolerance: None None (None); operational stability: no efficiency drop None (1 sun illumination at 65 degrees C for 900 h)
Hydroxyl Functional Groups in Two-Dimensional Dion-Jacobson Perovskite Solar Cells,,ACS ENERGY LETTERS,22,H3N-C4H6(OH)(2)-NH3,,,diammonium spacer molecule,hydroxyl,spacer forming a Dion-Jacobson perovskite,,10,,,,Dion-Jacobson perovskite,humidity stability: 1030 h (relative humidity of more than 50%)
Interfacial Defect Passivation and Stress Release via Multi-Active-Site Ligand Anchoring Enables Efficient and Stable Methylammonium-Free Perovskite Solar Cells,,ACS ENERGY LETTERS,22,"(5-mercapto-1,3,4-thiadiazol-2-ylthio)acetic acid (MTDAA)",1714399,,multi-active-site Lewis base ligand,,interfacial defect passivation and stress release; modifies the surface and grain boundaries (GBs) of MA-free perovskite films,surface and grain boundaries (GBs) of MA-free perovskite films,21.92,,,,methylammonium-free (MA-free) perovskite,PCE retention: 99 % (unencapsulated device modified by MTDAA... aging under the relative humidity range of 10-20% for 1776 h); PCE retention: 91 % (unencapsulated device modified by MTDAA... aging at 60 degrees C for 1032 h)
Interfacial Defect Passivation and Stress Release via Multi-Active-Site Ligand Anchoring Enables Efficient and Stable Methylammonium-Free Perovskite Solar Cells,,ACS ENERGY LETTERS,22,formamidinium iodide (FM),,,,,,,21.92,,,,methylammonium-free (MA-free) perovskite,PCE retention: 99 % (unencapsulated device modified by MTDAA... aging under the relative humidity range of 10-20% for 1776 h); PCE retention: 91 % (unencapsulated device modified by MTDAA... aging at 60 degrees C for 1032 h)
Lead-Free Halide Light-Emitting Diodes with External Quantum Efficiency Exceeding 7% Using Host-Dopant Strategy,,ACS ENERGY LETTERS,22,CsCu2I3,,,halide,,dopant in host-dopant emitters,0.5% CsCu2I3-doped halide emitter film,,,,,,LT70: 20 h (at 100 cd/m(2))
Low-Cost Dopant Additive-Free Hole-Transporting Material for a Robust Perovskite Solar Cell with Efficiency Exceeding 21%,,ACS ENERGY LETTERS,22,MeOTTVT,,,HTM,Carbon-carbon double bonds; p-methoxyl triphenylamine,hole-transporting material,perovskite active layer,21.3,,,,,"glass-transition temperature (T-g): 137.1 degrees C (None); stability against moisture, 1 sun illumination, and thermal stress: None None (None)"
Low-Cost Dopant Additive-Free Hole-Transporting Material for a Robust Perovskite Solar Cell with Efficiency Exceeding 21%,,ACS ENERGY LETTERS,22,triphenylamine,11775,,core,,core,,21.3,,,,,"glass-transition temperature (T-g): 137.1 degrees C (None); stability against moisture, 1 sun illumination, and thermal stress: None None (None)"
Low-Cost Dopant Additive-Free Hole-Transporting Material for a Robust Perovskite Solar Cell with Efficiency Exceeding 21%,,ACS ENERGY LETTERS,22,p-methoxyl triphenylamine,,,,p-methoxyl,,,21.3,,,,,"glass-transition temperature (T-g): 137.1 degrees C (None); stability against moisture, 1 sun illumination, and thermal stress: None None (None)"
Low-Temperature Removal of Residual Dimethylammonium via Surface Molecular Oligomerization for CsPbI3 Perovskite Solar Cells br,,ACS ENERGY LETTERS,22,HI,24841,,,,used to reduce the formation temperature of perovskite-phase CsPbI3,,,,,,Inorganic CsPbI3 perovskite,
Low-Temperature Removal of Residual Dimethylammonium via Surface Molecular Oligomerization for CsPbI3 Perovskite Solar Cells br,,ACS ENERGY LETTERS,22,dimethylamine hydroiodide (DMAI),,,byproduct,,"thermally resilient byproduct that is hard to remove and causes film heterogeneity, interfacial energy mismatch, and negatively impacted device performance",residual in film,,,,,Inorganic CsPbI3 perovskite,
Low-Temperature Removal of Residual Dimethylammonium via Surface Molecular Oligomerization for CsPbI3 Perovskite Solar Cells br,,ACS ENERGY LETTERS,22,2-thiophenylboric acid,,,molecule,,"undergoes a condensation reaction at a low postannealing temperature to generate H2O that helps remove residual DMAI and reconstruct the film surface; its remaining boro-thiophene trimer moiety reduces Pb0 defects, suppresses carrier recombination, and optimizes interfacial energy alignment",film surface,,,,,Inorganic CsPbI3 perovskite,
Machine-Learning-Assisted Design of Buried-Interface Engineering Materials for High-Efficiency and Stable Perovskite Solar Cells,,ACS ENERGY LETTERS,22,PAPzO,,,organic molecule,,buried-interface modifier,buried interface (with SnO2 and perovskites),26.04,,,,,"PCE retention: 91.24 % (after 1,200 h of continuous maximum power point tracking)"
Mesoscale Ordering 3D Mosaic Self-Assembly of Dopant-Free Hole Transport Material for Perovskite Solar Cells,,ACS ENERGY LETTERS,22,BCzSPA,,,"N,N '-bicarbazole-based molecule","N,N '-bicarbazole-based",hole transport material (HTM),perovskite/HTM interfacial contact,25.42,,,,n-i-p perovskite solar cell (PSC),T-80 lifetime: 2400 h (under operation or thermal aging at 85 degrees C)
Microencapsulation of Grain Boundaries for Moisture-Stable Perovskite Solar Cells,,ACS ENERGY LETTERS,22,bisphenol A diglycidyl ether,2286,,epoxy resin,,interacts with the hardener to create a protective barrier at the perovskite grain boundaries,perovskite grain boundaries,,,,,delta-FAPbI(3),perovskite phase stability improvement: 95 fold (relative humidity of 94%); retention of initial efficiency: 80 % (165 h under relative humidity of 70%)
Microencapsulation of Grain Boundaries for Moisture-Stable Perovskite Solar Cells,,ACS ENERGY LETTERS,22,isophorone diamine,17857,,hardener,,interacts with the epoxy resin to create a protective barrier at the perovskite grain boundaries,perovskite grain boundaries,,,,,delta-FAPbI(3),perovskite phase stability improvement: 95 fold (relative humidity of 94%); retention of initial efficiency: 80 % (165 h under relative humidity of 70%)
Mitigating Iodine Diffusion by a MoO3-Organic Composite Hole Transport Layer for Stable Perovskite Solar Cells,,ACS ENERGY LETTERS,22,"4,4 ',4 ''-tris[(3-methylphenyl)phenylamino]triphenylamine (m-MTDATA)",,,small-molecule,,hole transport layer (HTL),,,,,,Halide perovskite,stability under thermal stress: None None (None); stability under voltage bias stress: None None (None)
Mitigating Iodine Diffusion by a MoO3-Organic Composite Hole Transport Layer for Stable Perovskite Solar Cells,,ACS ENERGY LETTERS,22,"2,2 ',7,7 '-tetrakis[N,N-di(4-methoxyphenyl)amino]-9,9 '-spirobifluorene (spiro-OMeTAD)",,,,,conventional doped HTL,,,,,,Halide perovskite,stability under thermal stress: None None (None); stability under voltage bias stress: None None (None)
Molecular Bridge on Buried Interface for Energy Level Alignment in Inverted Perovskite Solar Cell with Efficiency over 25%,,ACS ENERGY LETTERS,22,"[[5H-diindolo[3,2-a:3 ',2 '-c]carbazole-5,10,15-triyl]tris(propane-3,1-diyl)]tris(phosphonic acid) (3PATAT)",,,anchorable molecule,"tris(phosphonic acid); propane-3,1-diyl; 5H-diindolo[3,2-a:3 ',2 '-c]carbazole-5,10,15-triyl",developed to optimize the film morphology and energy level alignment at the buried interface between atomic layer deposition (ALD)-NiO and perovskite,buried interface between atomic layer deposition (ALD)-NiO and perovskite,25.1,,,,inverted perovskite solar cells (iPSCs),thermal stability: None None (None)
Molecular Dipole Buffer Layer Enabling Compact Interfaces in Perovskite Solar Cells,,ACS ENERGY LETTERS,22,BTI-N,,,D-A-D-type small molecule,"benzo[c][1,2,5]thiadiazole core; polar N,N-dimethylamino groups",buffer layer,,,,,,perovskites with bandgaps from 1.58 to 1.7 eV,thermal stability: None None (None)
Molecular Dipole Buffer Layer Enabling Compact Interfaces in Perovskite Solar Cells,,ACS ENERGY LETTERS,22,Bathocuproine (BCP),65149,,buffer layer,,common buffer layer,,,,,,perovskites with bandgaps from 1.58 to 1.7 eV,thermal stability: None None (None)
Molecular Dipole Buffer Layer Enabling Compact Interfaces in Perovskite Solar Cells,,ACS ENERGY LETTERS,22,C-60,,,ETL,,electron transport layer (ETL),,,,,,perovskites with bandgaps from 1.58 to 1.7 eV,thermal stability: None None (None)
Molecular Dipole Buffer Layer Enabling Compact Interfaces in Perovskite Solar Cells,,ACS ENERGY LETTERS,22,PCBM,53384373,,ETL,,electron transport layer (ETL),,,,,,perovskites with bandgaps from 1.58 to 1.7 eV,thermal stability: None None (None)
Multifunctional Two-Dimensional Conjugated Materials for Dopant-Free Perovskite Solar Cells with Efficiency Exceeding 22%,,ACS ENERGY LETTERS,22,2DP-TDB,,,two-dimensional (2D) polymer HTM,,dopant-free HTM,perovskite surface,22.17,,,,,
Multifunctional Two-Dimensional Conjugated Materials for Dopant-Free Perovskite Solar Cells with Efficiency Exceeding 22%,,ACS ENERGY LETTERS,22,TB-DPP,,,2D small molecule,,control 2D small molecule,,22.17,,,,,
Multifunctional Two-Dimensional Polymers for Perovskite Solar Cells with Efficiency Exceeding 24%,,ACS ENERGY LETTERS,22,2DP-F,,,solution-processable two-dimensional (2D) conjugated polymer,,passivate surface defects; transport and extract hole carriers; hamper moisture invasion; impede diffusion of Li+ cations into the perovskite film,surface defects of perovskites,24.08,,,,,stability: None None (None)
Nanographene Coupled with Interfacial Pyrene Derivatives for Thermally Stable Perovskite Solar Cells,,ACS ENERGY LETTERS,22,spiro-MeOTAD,16161850,,hole-extracting material,,hole-extracting material,,23.04,,,,,retained efficiency: 83.6 % (85 degrees C for 1000 h); efficiency after thermal test: 19.25 % (85 degrees C for 1000 h); efficiency after thermal test: 5.08 % (85 degrees C for 1000 h)
Nanographene Coupled with Interfacial Pyrene Derivatives for Thermally Stable Perovskite Solar Cells,,ACS ENERGY LETTERS,22,HBC-DPAMeOMe,,,nanographene-based hole-transporting material,methyl; methoxy; diphenylamino; hexa-peri-hexabenzocoronene (HBC) nanographene core,hole-transporting material,,23.04,,,,,retained efficiency: 83.6 % (85 degrees C for 1000 h); efficiency after thermal test: 19.25 % (85 degrees C for 1000 h); efficiency after thermal test: 5.08 % (85 degrees C for 1000 h)
Nanographene Coupled with Interfacial Pyrene Derivatives for Thermally Stable Perovskite Solar Cells,,ACS ENERGY LETTERS,22,1-Pyrenemethylammonium iodide,,,pyrene derivative / interface modifier,pyrene; methylammonium; iodide,interface modifier,between perovskite and HBC-DPAMeOMe,23.04,,,,,retained efficiency: 83.6 % (85 degrees C for 1000 h); efficiency after thermal test: 19.25 % (85 degrees C for 1000 h); efficiency after thermal test: 5.08 % (85 degrees C for 1000 h)
Nonfullerene Self-Assembled Monolayers As Electron-Selective Contacts for n-i-p Perovskite Solar Cells,,ACS ENERGY LETTERS,22,anthraquinone (AQ),6780,,"Organic, nonfullerene semiconductor",phosphonic acid,electron-selective materials for n-i-p perovskite solar cells (PSCs),ITO-SAM/perovskite interface,21.5,,,,n-i-p perovskite solar cells (PSCs),long-term stability: None None (operating temperature conditions; comparison to devices using SnO2 as the ETL)
Nonfullerene Self-Assembled Monolayers As Electron-Selective Contacts for n-i-p Perovskite Solar Cells,,ACS ENERGY LETTERS,22,naphthalenediimide (NDI),157464,,"Organic, nonfullerene semiconductor",phosphonic acid,electron-selective bottom contact,ITO-SAM/perovskite interface; anchored on the ITO substrate,21.5,,,,n-i-p perovskite solar cells (PSCs),long-term stability: None None (operating temperature conditions; comparison to devices using SnO2 as the ETL)
Nonfullerene Self-Assembled Monolayers As Electron-Selective Contacts for n-i-p Perovskite Solar Cells,,ACS ENERGY LETTERS,22,phosphonic acid,407,,anchoring group,,anchoring group allowing covalent binding with ITO surfaces,indium tin oxide (ITO) surfaces,21.5,,,,n-i-p perovskite solar cells (PSCs),long-term stability: None None (operating temperature conditions; comparison to devices using SnO2 as the ETL)
"Paradoxical Approach with a Hydrophilic Passivation Layer for Moisture-Stable, 23% Efficient Perovskite Solar Cells",,ACS ENERGY LETTERS,22,2-aminoethanol hydroiodide (2AEI),129767001,,hydrophilic,amino; alcohol; iodide,surface treatment that protects the underneath perovskite layer from moisture and passivates surface defects,surface-anchored hydrophilic layer,23.25,,,,perovskite film,PCE retention: Over 90% % (after 1000 h stored under relative humidity of similar to 20%)
"Paradoxical Approach with a Hydrophilic Passivation Layer for Moisture-Stable, 23% Efficient Perovskite Solar Cells",,ACS ENERGY LETTERS,22,4-amino-1-butanol hydroiodide (4ABI),,,hydrophilic,amino; alcohol; iodide,surface treatment that protects the underneath perovskite layer from moisture and passivates surface defects,surface-anchored hydrophilic layer,23.25,,,,perovskite film,PCE retention: Over 90% % (after 1000 h stored under relative humidity of similar to 20%)
Perovskite Solar Cells and Modules Employing Facile Synthesis and Green-Solvent-Processable Organic Hole Transport Materials,,ACS ENERGY LETTERS,22,D-C6,,,HTM,double-spiral core unit; alkyl side chains,organic hole transport material (HTM),,24.8,,,,,ambient operating stability: None None (None)
Perovskite Solar Cells and Modules Employing Facile Synthesis and Green-Solvent-Processable Organic Hole Transport Materials,,ACS ENERGY LETTERS,22,D-OC6,,,HTM,double-spiral core unit; alkoxy side chains,organic hole transport material (HTM); chelates with lead and lithium ions to inhibit ion migration and lead leakage,,24.8,,,,,ambient operating stability: None None (None)
Strain-less Perovskite Film Engineered by Interfacial Molecule for Stable Perovskite Solar Cells,,ACS ENERGY LETTERS,22,phosphorylethanolamine (PEA),1015,,bifunctional molecule,phosphate; amine; alkyl chain,surface modification of the SnO2 layer,SnO2 surface,24.35,,,,,PCE retention: 93 % (unencapsulated device after 1700 h (PEA-modified SnO2)); PCE retention: 66 % (unencapsulated device after 1700 h (unmodified SnO2)); light-soaking stability: None None (None)
Thermally Stable Perovskite Solar Cells by Systematic Molecular Design of the Hole-Transport Layer,,ACS ENERGY LETTERS,22,EH44/EH44-ox,,,oxidized salt analogue / dopant,,oxidized salt analogue dopant,,,,,,metal halide perovskite,stability (ambient): None None (unencapsulated PSCs in ambient conditions); thermal stability under stress: None None (stressed under constant load and illumination at 50 degrees C)
Ultra-High 1.27 V V OC of Pure CsPbI3 Perovskite Solar Cells with an Efficiency of 21.8%,,ACS ENERGY LETTERS,22,"1,2-bis(chlorodimethylsilyl)ethane, CSE",,,chlorosilane molecule,chlorosilane; chlorodimethylsilyl,passivator; inhibits non-radiative recombination; adjusts energy level arrangement; forms moisture barrier via hydrolytic polymerization,perovskite precursor,21.8,1.27,,,CsPbI3 perovskite,PCE retention: 90 % (unencapsulated; storage in air for 1500 h); PCE retention: 97 % (encapsulated; operation under continuous illumination for 440 h)
Unravelling the Mechanism of Ionic Fullerene Passivation for Efficient and Stable Methylammonium-Free Perovskite Solar Cells,,ACS ENERGY LETTERS,22,bis-fulleropyrrolidium iodide (bFPI),,,fullerene passivator,,defect passivator,at the interface,21.1,,,,"double-cation (Cs, FA)",environmental stability: None None (None)
Vapor Phase Infiltration Improves Thermal Stability of Organic Layers in Perovskite Solar Cells,,ACS ENERGY LETTERS,22,spiro-OMeTAD,16161850,,hole -selective organic,,organic charge transport layer (hole-selective),,,,,,,efficiency retention: 80 % (operando stability test of 200 h at 75 degrees C); efficiency retention (devices without infiltration): None % (operando stability test of 200 h at 75 degrees C; rapid decrease in the first 50 h)
Zinc Porphyrin-Ethynylaniline Conjugates as Novel Hole-Transporting Materials for Perovskite Solar Cells with Power Conversion Efficiency of 16.6%,,ACS ENERGY LETTERS,22,Spiro-OMeTAD,16161850,,,,,,18.03,1.06,22.79,,MAPbI(3),
Defect passivation in perovskite films by p-methoxy phenylacetonitrile for improved device efficiency and stability,,ADVANCED COMPOSITES AND HYBRID MATERIALS,21.8,p-methoxy phenylacetonitrile (pMP),,,multifunctional molecule additive,C & EQUIV;N; & pi; bonds; methoxy group,selected to improve the film and device stability,on halide perovskite,21.26,,,,halide perovskite,stability of moisture resistance: None None (None); water stability: None None (None)
Natural methionine-passivated MAPbI3 perovskite films for efficient and stable solar devices,,ADVANCED COMPOSITES AND HYBRID MATERIALS,21.8,methionine (Met),6137,,natural amino acid molecule,,effective passivation agent,,,1.145,,,methylammonium lead iodide (MAPbI(3)),efficiency retention: 85 % (480-h storage)
Chelating diamine surface modifier enhances performance and stability of lead halide perovskite solar cells,,MATERIALS TODAY,21.1,"4,4-Dithiodianiline (2S)",,,diamine spacer,amine groups,passivation spacer; binds to neighboring vacancy sites; forms a 2D metal halide phase; offers better charge extraction,surface of the perovskite lattice,20.72,,,,3D perovskite,efficiency loss after 1000 h: None None (constant illumination in inert atmosphere)
Chelating diamine surface modifier enhances performance and stability of lead halide perovskite solar cells,,MATERIALS TODAY,21.1,"4,4-Ethylenedianiline (ET)",12138,,diamine spacer,amine groups,passivation spacer; induces a 1D phase; less effective passivation compared to 2S,perovskite surface,20.72,,,,3D perovskite,efficiency loss after 1000 h: None None (constant illumination in inert atmosphere)
Neglected acidity pitfall: boric acid-anchoring hole-selective contact for perovskite solar cells,,NATIONAL SCIENCE REVIEW,20.6,boric acid,7628,,,,alternative anchor to construct efficient SAM-based hole-selective contact (HSC) for PSCs,indium tin oxide (ITO) surface; bottom interface,23,,,85.2,a variety of perovskite compositions,efficiency retained: 90 % (after 2400 h of storage (ISOS-D-1)); efficiency retained: 90 % (after 400 h of operation (ISOS-L-1))
Neglected acidity pitfall: boric acid-anchoring hole-selective contact for perovskite solar cells,,NATIONAL SCIENCE REVIEW,20.6,MTPA-BA,,,,,optimal boric acid-anchoring HSC,,23,,,85.2,a variety of perovskite compositions,efficiency retained: 90 % (after 2400 h of storage (ISOS-D-1)); efficiency retained: 90 % (after 400 h of operation (ISOS-L-1))
Neglected acidity pitfall: boric acid-anchoring hole-selective contact for perovskite solar cells,,NATIONAL SCIENCE REVIEW,20.6,phosphonic acid,407,,acid,phosphonic acid,comparator SAM anchor with lower stability,SAM-based devices,23,,,85.2,a variety of perovskite compositions,efficiency retained: 90 % (after 2400 h of storage (ISOS-D-1)); efficiency retained: 90 % (after 400 h of operation (ISOS-L-1))
