Repository: kevin-ymx/perov-passivator

# perov-passivator

This repository contains two complementary research sections for molecular
passivator discovery in perovskite solar cells:

1. **Loop-orchestrated agent-skills discovery:** a configuration-first,
   restartable workflow that filters PubChem, learns molecular embeddings,
   retrieves promising derivatives, and identifies purchasable salt forms.
2. **SSL plus downstream binding-energy prediction:** a GIN-E molecular
   representation pipeline that combines self-supervised pretraining with
   supervised prediction of molecule-perovskite binding energy (`E_b`).

The two sections share molecular graph representations and GIN-E encoders, but

File: dataset/literature/extracted_results_mol_cleaned_v2.csv (part 6 of 44)
title,year,journal,impact_factor,molecule_name,molecule_cid,molecule_smiles,molecule_type,functional_groups,role,interface_location,pce_max,voc,jsc,ff,perovskite_type,stability
"Sp- hybridized carbon enabled crystal lattice manipulation, pushing the limit of fill factor in b-CsPbI3 perovskite solar cells",,MATTER,19.7,graphdiyne (GDY),,,sphybridized carbon framework,,serves as a Lewis base; introduced to manipulate the CsPbI3 perovskite crystal lattice; located at grain boundaries relieving lattice stress,at grain boundaries,,1.191,,83.96,"inorganic perovskites, especially CsPbI3",thermal stability: None None (None)
21.41%-Efficiency CsPbI3 Perovskite Solar Cells Enabled by an Effective Redox Strategy with 4-Fluorobenzothiohydrazide in Precursor Solution,,ADVANCED FUNCTIONAL MATERIALS,19.5,4-fluorobenzothiohydrazide (FBTH),18543968,,redox,4-fluoro; thiohydrazide,developed to stabilize the precursor solution and passivate iodine/lead-related defects,,21.41,,,,CsPbI3,stability: None None (thermal annealing and continuous light-illumination)
21.41%-Efficiency CsPbI3 Perovskite Solar Cells Enabled by an Effective Redox Strategy with 4-Fluorobenzothiohydrazide in Precursor Solution,,ADVANCED FUNCTIONAL MATERIALS,19.5,FBTH-I,,,new compound,,"impede formation of I-2, restrain I- migration by forming N-H<middle dot><middle dot><middle dot>I bond, and passivate Pb-related defects via S<middle dot><middle dot><middle dot>Pb interaction",,21.41,,,,CsPbI3,stability: None None (thermal annealing and continuous light-illumination)
21.41%-Efficiency CsPbI3 Perovskite Solar Cells Enabled by an Effective Redox Strategy with 4-Fluorobenzothiohydrazide in Precursor Solution,,ADVANCED FUNCTIONAL MATERIALS,19.5,molecular iodine (I-2),807,,molecular iodine,,,,21.41,,,,CsPbI3,stability: None None (thermal annealing and continuous light-illumination)
3D Polydentate Complexing Agents for Passivating Defects and Modulating Crystallinity for High-Performance Perovskite Solar Cells,,ADVANCED FUNCTIONAL MATERIALS,19.5,3D phytic acid (PA),,,molecule,#NAME?,passivate defects; bind with uncoordinated Pb2+; modulate perovskite crystallization; enhance quality of perovskite film,GBs/surface,23.18,,,,planar perovskite,PCE retention: 79 % (after 1000 h under continuous illumination); PCE retention: 48 % (after 1000 h under continuous illumination)
3D Polydentate Complexing Agents for Passivating Defects and Modulating Crystallinity for High-Performance Perovskite Solar Cells,,ADVANCED FUNCTIONAL MATERIALS,19.5,phytic acid dipotassium (PAD),22838972,,molecule,(K -> P(sic)O) push-pull structure; phosphate group (P(sic)O),promote dominant coordination of phosphate group with Pb2+; passivate halide anion defects via complexation of potassium ions (K+) with iodide ions (I-); synchronously passivate defects of perovskite absorber in multiple spatial directions; improve device PCE and stability,GBs/surface,23.18,,,,planar perovskite,PCE retention: 79 % (after 1000 h under continuous illumination); PCE retention: 48 % (after 1000 h under continuous illumination)
A Facile Strategy to Suppressing Impurity Phase in Perovskite Wet Films for Efficient and Stable Photovoltaics,,ADVANCED FUNCTIONAL MATERIALS,19.5,2-amino-4-trifluoromethylpyridine (2A4TP),2778315,,functional molecule,amino; trifluoromethyl; pyridine,inhibitor of impurity phases in perovskite wet films,perovskite wet films,24.59,,,,optically active pure phase (alpha-phase) perovskites,thermal stability: None None (None); operational stability: None None (None)
A Heteronuclear W/Cu/S Clusters-Based Donor-Acceptor Polymer for Perovskite Solar Cells,,ADVANCED FUNCTIONAL MATERIALS,19.5,[WS4Cu4Br]+,,,cluster unit,,cluster unit in heteronuclear W/Cu/S clusters-based donor-acceptor polymer,,,,,,,
A Multilayered Electron Extracting System for Efficient Perovskite Solar Cells,,ADVANCED FUNCTIONAL MATERIALS,19.5,PC60BM,,,,,electron transport layer (ETL),under AZO and TPPO,19.2,,,82,CH3NH3PbI3,T-80: 800 h (under constant illumination)
A Multilayered Electron Extracting System for Efficient Perovskite Solar Cells,,ADVANCED FUNCTIONAL MATERIALS,19.5,triphenyl-phosphine oxide (TPPO),13097,,,,layer deposited to improve electron extraction of the PC60BM ETL,on top of PC60BM,19.2,,,82,CH3NH3PbI3,T-80: 800 h (under constant illumination)
A Multisite Atomic-Oxygen Anchoring Strategy Affords Efficient and Stable Perovskite Solar Cells,,ADVANCED FUNCTIONAL MATERIALS,19.5,"1,1,2,2-tetra(4-methoxyphenyl)ethene (TMPE)",24797,,,four electronegative O atoms,selectively anchor iodine vacancies and passivate under-coordinated Pb2+ or MA+ defects,surface,24.5,,,,MA-based and FA-based perovskite films,PCE retention: 90 % (after 1200 h of storage without encapsulation)
A Perylene-Based Conjugated Polymer Endows Perovskite Solar Cells with 85 °C Durability: The Control of Gas Permeation,,ADVANCED FUNCTIONAL MATERIALS,19.5,p-NP-E,,,hole-transporting conjugated copolymer,,hole-transporting conjugated copolymer; hole transport layer,hole transport layer,21.7,,,,Organic-inorganic hybrid perovskites,durability temperature: 85 degrees C (85 degrees C); solubility coefficient (environmental water molecules and gaseous products): None None (None); diffusion coefficient (environmental water molecules and gaseous products): None None (None)
A Perylene-Based Conjugated Polymer Endows Perovskite Solar Cells with 85 °C Durability: The Control of Gas Permeation,,ADVANCED FUNCTIONAL MATERIALS,19.5,p-TAA,,,polymer,,state-of-the-art polymer used as control,,21.7,,,,Organic-inorganic hybrid perovskites,durability temperature: 85 degrees C (85 degrees C); solubility coefficient (environmental water molecules and gaseous products): None None (None); diffusion coefficient (environmental water molecules and gaseous products): None None (None)
A Perylene-Based Conjugated Polymer Endows Perovskite Solar Cells with 85 °C Durability: The Control of Gas Permeation,,ADVANCED FUNCTIONAL MATERIALS,19.5,4-tert-butylpyridinium bis(trifluoromethanesulfonyl)imide,,,,,component of air-doped p-NP-E composite film,air-doped p-NP-E composite film,21.7,,,,Organic-inorganic hybrid perovskites,durability temperature: 85 degrees C (85 degrees C); solubility coefficient (environmental water molecules and gaseous products): None None (None); diffusion coefficient (environmental water molecules and gaseous products): None None (None)
A Perylene-Based Conjugated Polymer Endows Perovskite Solar Cells with 85 °C Durability: The Control of Gas Permeation,,ADVANCED FUNCTIONAL MATERIALS,19.5,CH3I,6328,,,,gaseous product from the thermal decomposition of perovskite,,21.7,,,,Organic-inorganic hybrid perovskites,durability temperature: 85 degrees C (85 degrees C); solubility coefficient (environmental water molecules and gaseous products): None None (None); diffusion coefficient (environmental water molecules and gaseous products): None None (None)
A Perylene-Based Conjugated Polymer Endows Perovskite Solar Cells with 85 °C Durability: The Control of Gas Permeation,,ADVANCED FUNCTIONAL MATERIALS,19.5,CH3NH2,6329,,,,gaseous product from the thermal decomposition of perovskite,,21.7,,,,Organic-inorganic hybrid perovskites,durability temperature: 85 degrees C (85 degrees C); solubility coefficient (environmental water molecules and gaseous products): None None (None); diffusion coefficient (environmental water molecules and gaseous products): None None (None)
A Perylene-Based Conjugated Polymer Endows Perovskite Solar Cells with 85 °C Durability: The Control of Gas Permeation,,ADVANCED FUNCTIONAL MATERIALS,19.5,"3,4-ethylenedioxythiophene",4421864,,,,component of p-NP-E backbone,backbones,21.7,,,,Organic-inorganic hybrid perovskites,durability temperature: 85 degrees C (85 degrees C); solubility coefficient (environmental water molecules and gaseous products): None None (None); diffusion coefficient (environmental water molecules and gaseous products): None None (None)
A Plant-Derived Bridge Multifunctionalizes Buried Interfaces for Ambient-Air-Fabricated Flexible Perovskite Solar Cells with High Efficiency and Stability,,ADVANCED FUNCTIONAL MATERIALS,19.5,the potassium salt of DL-theanate (P-DLTh),,,multifunctional plant-derived molecule,,"chemically adsorbed onto the SnO2 surface enabling the suppression of nanoparticle aggregation, modulation of charge transport properties, mitigation of interfacial residual stress, and optimization of the perovskite crystallization kinetics",SnO2 electron transport layer; SnO2 surface; SnO2 bulk; buried perovskite interface,24.45,,,,,operational stability: None None (None); mechanical durability: None None (None)
"A Triple Axial Chirality, Racemic Molecular Semiconductor Based on Thiahelicene and Ethylenedioxythiophene for Perovskite Solar Cells: Microscopic Insights on Performance Enhancement",,ADVANCED FUNCTIONAL MATERIALS,19.5,T5HE-OMeTPA,,,molecular semiconductor,,hole transport layer,,21,,,,,long-term stability: None None (at 60( )degrees C); glass transition temperature: 121 degrees C (None)
"A Triple Axial Chirality, Racemic Molecular Semiconductor Based on Thiahelicene and Ethylenedioxythiophene for Perovskite Solar Cells: Microscopic Insights on Performance Enhancement",,ADVANCED FUNCTIONAL MATERIALS,19.5,thia[5]helicene,,,,,,,21,,,,,long-term stability: None None (at 60( )degrees C); glass transition temperature: 121 degrees C (None)
"A Triple Axial Chirality, Racemic Molecular Semiconductor Based on Thiahelicene and Ethylenedioxythiophene for Perovskite Solar Cells: Microscopic Insights on Performance Enhancement",,ADVANCED FUNCTIONAL MATERIALS,19.5,ethylenedioxythiophene,,,,,,,21,,,,,long-term stability: None None (at 60( )degrees C); glass transition temperature: 121 degrees C (None)
"A Triple Axial Chirality, Racemic Molecular Semiconductor Based on Thiahelicene and Ethylenedioxythiophene for Perovskite Solar Cells: Microscopic Insights on Performance Enhancement",,ADVANCED FUNCTIONAL MATERIALS,19.5,diphenylamine,11487,,,,,,21,,,,,long-term stability: None None (at 60( )degrees C); glass transition temperature: 121 degrees C (None)
"A Universal and Versatile Hole Transport Layer ""Activator"" Enables Stable Perovskite Solar Cells with Efficiency Near 25%",,ADVANCED FUNCTIONAL MATERIALS,19.5,Spiro-OMeTAD,16161850,,HTL,,hole transport layer,HTL,24.8,,,,perovskite solar cells (PSCs),stability decrease: None None (None); stability: None None (unencapsulated PSCs)
"A Universal and Versatile Hole Transport Layer ""Activator"" Enables Stable Perovskite Solar Cells with Efficiency Near 25%",,ADVANCED FUNCTIONAL MATERIALS,19.5,Li-TFSI,,,additive,,additive in HTLs,in HTL,24.8,,,,perovskite solar cells (PSCs),stability decrease: None None (None); stability: None None (unencapsulated PSCs)
A-D-A-type Molecule with Dual Functions of Efficient Charge Extraction and Trap Passivation for n-i-p Perovskite Solar Cells,,ADVANCED FUNCTIONAL MATERIALS,19.5,"2,2 ',7,7 '-tetrakis[N,N-di(4-methoxyphenyl)amino]-9,9 '-spirobifluorene (Spiro-OMeTAD)",,,layers,"N,N-di(4-methoxyphenyl)amino",,,25,,,,n-i-p perovskite solar cells (PSCs),"efficiency retention (DTPA-CN-treated device): 90 % (After 2,040 h of storage in a nitrogen glove box); efficiency retention (control device): 61 % (After 2,040 h of storage in a nitrogen glove box)"
Adhesively Bridging SAM Molecules and Perovskites for Highly Efficient Photovoltaics,,ADVANCED FUNCTIONAL MATERIALS,19.5,polyaniline (PANI),,,conductive adhesive,nitrogen-containing groups,construct an adhesive bridge between SAM and perovskite layers; passivate buried interface defects; facilitate charge transport; enable interaction with the perovskite and coupling with the SAM to optimize the buried interface contact,buried interface (between SAM and perovskite layers),25.59,,,,inverted perovskite solar cells (PSCs),retained efficiency: 97.3 % (after 1200 h under ambient conditions and light-emitting diode illumination)
"Advanced Characterization and Optimization of NiOx:Cu-SAM Hole-Transporting Bi-Layer for 23.4% Efficient Monolithic Cu(In,Ga)Se2-Perovskite Tandem Solar Cells",,ADVANCED FUNCTIONAL MATERIALS,19.5,"Cu(In, Ga)Se-2 (CIGSe)",,,,,,CIGSe/HTL/perovskite stacks,23.4,1.72,,71,"single-junction perovskite and Cu(In, Ga)Se-2 (CIGSe)-perovskite tandem",
An Acceptor-Donor-Acceptor Molecule Tailored Versatile Buffer Enabling Efficient and Stable Perovskite Solar Cells,,ADVANCED FUNCTIONAL MATERIALS,19.5,6TIC,,,symmetrical acceptor-donor-acceptor (A-D-A) conjugated molecule,"terthieno[3,2-b hiophene; 2-(3-oxo-2,3-dihydro-1 H-inden-1-ylidene)malononitrile; acceptor-donor-acceptor",versatile buffer layer,filling at grain boundaries and surface,24.81,,,84.5,perovskite solar cells (PSCs),retained efficiency: 90 % (960 h aging in a relative humidity of 60 +/- 5% air); retained efficiency: 90 % (1450 h aging under continuous 85 degrees C heating stress)
An Easily Developed Difunctional Molecule Enabling Highly Efficient and Stable Light-Emitting Diodes,,ADVANCED FUNCTIONAL MATERIALS,19.5,5-ammonium valeric acid trifluoroacetate (5-AVATFA),,,,,surface passivation agent,interface of advanced PeLEDs,,,,,halide perovskites,external quantum efficiency: 22.32 % (None); radiance: 558.46 W sr-1 m-2 (None); half-lifetime: 103.3 h (None)
Anti-Dissociation Passivation via Bidentate Anchoring for Efficient Carbon-Based CsPbI2.6Br0.4 Solar Cells,,ADVANCED FUNCTIONAL MATERIALS,19.5,"2,2 & PRIME;-Bipyridine (2Bipy)",,,bidentate ligand,,passivate surface defects,perovskite surface,16.57,1.198,17.16,80.63,CsPbI2.6Br0.4 perovskite films,photoluminescence lifetime: None None (None); anchoring stability / anti-dissociation of passivating molecules: None None (None); moisture resistance: None None (None)
Anti-Dissociation Passivation via Bidentate Anchoring for Efficient Carbon-Based CsPbI2.6Br0.4 Solar Cells,,ADVANCED FUNCTIONAL MATERIALS,19.5,pyridine (Py),1049,,monodentate,,passivation (monodentate) / comparison,perovskite surface,16.57,1.198,17.16,80.63,CsPbI2.6Br0.4 perovskite films,photoluminescence lifetime: None None (None); anchoring stability / anti-dissociation of passivating molecules: None None (None); moisture resistance: None None (None)
Aryl Diammonium Iodide Passivation for Efficient and Stable Hybrid Organ-Inorganic Perovskite Solar Cells,,ADVANCED FUNCTIONAL MATERIALS,19.5,p-phenyl dimethylammonium iodide (PDMAI),,,novel molecule,ammonium group on both terminals; -NH3I tails; hydrophobic aryl core; alkyl component between aryl and ammonium groups,passivation molecule,perovskite surface,,0.04,,,,
"Bidirectional Targeted Therapy Enables Efficient, Stable, and Eco-Friendly Perovskite Solar Cells",,ADVANCED FUNCTIONAL MATERIALS,19.5,"1,4-dithiane",10452,,small molecule,,"interact with under-coordinated Pb2+ on perovskite surface and Li+ from hole transport layer, neutralizing interfacial defects and suppressing Li+ diffusion",on perovskite surface and from hole transport layer,23.27,,,,,stability under light-soaking: None None (exposed to light-soaking); stability under moisture: None None (exposed to moisture); stability under thermal stress: None None (exposed to thermal stress)
Boosting Efficiency and UV Resistance in Perovskite Solar Cells via Sunscreen Ingredient Octinoxate,,ADVANCED FUNCTIONAL MATERIALS,19.5,octinoxate (OCT),5355130,,,,additive; sunscreen material; dopant that facilitates charge extraction and modulates crystallization,,24.64,,,,,T-85: 1000 h (under continuous light exposure); efficiency retention after UV illumination: 92 % (continuous exposure to 18.7 kWh m(-2) UV illumination)
Bulk Passivation of Perovskite Films With Phthalocyanine Derivative for Enhanced Perovskite Solar Cells Efficiency and Stability,,ADVANCED FUNCTIONAL MATERIALS,19.5,tetra-2-(benzyloxy)ethoxy substituted Zn(II) phthalocyanine (BE-ZnPc),,,phthalocyanine derivative,benzyloxy; ethoxy,modulate the crystallization process of the perovskite and to passivate defects through a strategic doping mechanism,introduced into the perovskite precursor solution; engages with undercoordinated Pb2+ ions,26.05,,,,Perovskite solar cells (PSCs),PCE retention: 92 % (550 h of operation at the maximum power point)
Buried Interface Engineering-Assisted Defects Control and Crystallization Manipulation Enables Stable Perovskite Solar Cells with Efficiency Exceeding 25%,,ADVANCED FUNCTIONAL MATERIALS,19.5,potassium 4-methoxysalicylate (MSAK),23683261,,,-COO-; -OH,defect passivation agent,"ETL, PVK, and ETL/PVK interface",25.47,,,,,PCE retention: 90 % (stored under ambient conditions for 60 days); PCE retention: 69.7 % (after aging)
Buried Interface Modification Using PEACl for Efficient and Stable Inverted Solar Cells,,ADVANCED FUNCTIONAL MATERIALS,19.5,"[4-(3,6-dimethyl-9H-carbazol-9-yl)butyl] phosphonic acid (Me-4PACz)",,,self-assembled molecules,phosphonic acid,widely used in inverted perovskite solar cells (PSCs); has strong hydrophobicity and weak defect passivation ability,,26.08,,,,inverted perovskite solar cells (PSCs),"retained efficiency: 90.8 % (after 2 500 h of continuous operation at the maximum power point under ambient conditions at 55 degrees C, using 1-sun illumination without a UV filter)"
Buried Interface Modification Using PEACl for Efficient and Stable Inverted Solar Cells,,ADVANCED FUNCTIONAL MATERIALS,19.5,2-phenylethylamine hydrochloride (PEACl),9075,,,amine; hydrochloride,modifies the buried interface in PSCs; reduces substrate hydrophobicity enabling uniform perovskite growth; enhances carrier transport at the interface through pi-pi stacking with Me-4PACz; reacts with PbI2 to form a 2D structure that passivates interface defects and suppresses non-radiative recombination,buried interface,26.08,,,,inverted perovskite solar cells (PSCs),"retained efficiency: 90.8 % (after 2 500 h of continuous operation at the maximum power point under ambient conditions at 55 degrees C, using 1-sun illumination without a UV filter)"
Buried Interface Reconstruction Strategy Realizes Efficient and Stable Perovskite Solar Cells,,ADVANCED FUNCTIONAL MATERIALS,19.5,sodium trifluoroacetate (NaTFA),517019,,,& horbar;COOH,passivation molecule,perovskite/electron transport layer (ETL) interface,25.6,,,,n-i-p structured perovskite solar cells (PSCs),operational stability: None None (None)
Buried Interface Reconstruction Strategy Realizes Efficient and Stable Perovskite Solar Cells,,ADVANCED FUNCTIONAL MATERIALS,19.5,sodium trifluoromethanesulfinate (NaTTSA),23690734,,,& horbar;SO2,passivation molecule,perovskite/electron transport layer (ETL) interface,25.6,,,,n-i-p structured perovskite solar cells (PSCs),operational stability: None None (None)
Buried Interface Reconstruction Strategy Realizes Efficient and Stable Perovskite Solar Cells,,ADVANCED FUNCTIONAL MATERIALS,19.5,sodium trifluoromethanesulfonate (NaTSA),23676748,,,sulfonic acid (& horbar;SO3),passivation molecule,perovskite/electron transport layer (ETL) interface,25.6,,,,n-i-p structured perovskite solar cells (PSCs),operational stability: None None (None)
"Conjugated Molecules ""Bridge"": Functional Ligand toward Highly Efficient and Long-Term Stable Perovskite Solar Cell",,ADVANCED FUNCTIONAL MATERIALS,19.5,3-phenyl-2-propen-1-amine; PPEA,,,conjugated aniline modifier,aniline; amine; phenyl,interfacial ligand/passivation modifier; 'bridge' providing a fast path for charge exchange,perovskite/ transporting interface; surface of the perovskite grains/units,21,,,,organolead halide perovskites,"power conversion efficiency retention: 90.2 % (after 1000 h testing, 25 degrees C, and 40 +/- 10 humidity)"
Conjugated Small Molecule for Efficient Hole Transport in High-Performance p-i-n Type Perovskite Solar Cells,,ADVANCED FUNCTIONAL MATERIALS,19.5,"4,4'-cyclohexylidenebis[N, N-bis(4-methylphenyl) benzenamine] (TAPC)",,,pi-conjugated organic small molecule,,hole transport material,hole transport layers in p-i-n type CH3NH3PbI3 perovskite solar cells,18.8,,,,CH3NH3PbI3,"storage stability: None None (stored in ambient circumstances, with a relatively high humidity ranging from 50 to 85%)"
Conjugated Small Molecule for Efficient Hole Transport in High-Performance p-i-n Type Perovskite Solar Cells,,ADVANCED FUNCTIONAL MATERIALS,19.5,"poly(3,4-ethylenedio-xythiophene): poly(styrenesulfonate) (PEDOT: PSS)",,,polymer,,hole transport material (reference / comparison),hole transport layers in p-i-n type CH3NH3PbI3 perovskite solar cells,18.8,,,,CH3NH3PbI3,"storage stability: None None (stored in ambient circumstances, with a relatively high humidity ranging from 50 to 85%)"
Controllable Perovskite Crystallization by Water Additive for High-Performance Solar Cells,,ADVANCED FUNCTIONAL MATERIALS,19.5,"N,N-dimethylformamide (DMF)",6228,,,,,,16.06,,,,CH3NH3PbI3-xClx,cell stability: None None (under ambient conditions)
Coordination/π-π Stacking Synergistic Strategy: Regulating Interface Defects and Charge Transport to Enhance the Performance of Tin-Lead Perovskite Solar Cells,,ADVANCED FUNCTIONAL MATERIALS,19.5,"4,4 '-diaminodiphenyl ether (ODA)",,,bifunctional molecule,amino functional groups,defect passivation and enhancement of interfacial contact/charge extraction via pi-pi stacking,perovskite/PCBM interface,23.7,,,,mixed tin-lead (Sn-Pb) perovskites,T90: 1200 h (Under unencapsulated conditions during maximum power point tracking)
Coordination/π-π Stacking Synergistic Strategy: Regulating Interface Defects and Charge Transport to Enhance the Performance of Tin-Lead Perovskite Solar Cells,,ADVANCED FUNCTIONAL MATERIALS,19.5,PCBM,53384373,,,,,perovskite/PCBM interface,23.7,,,,mixed tin-lead (Sn-Pb) perovskites,T90: 1200 h (Under unencapsulated conditions during maximum power point tracking)
Crystallization Phase Transition and Buried Interface Modulate via Bifunctional Organic Ligands toward Efficient and Stable Inverted MA/Br-Free Perovskite Solar Cells,,ADVANCED FUNCTIONAL MATERIALS,19.5,"4,4 '-(9H-fluorene-9,9-diyl)bis(2-fluoroaniline) (FDBA)",,,bifunctional organic ligand,,modulate the crystallization of FACs-based perovskite films and strengthening the buried interface; promote the delta-to-alpha phase transition; passivate charge defects; release residual stress; aggregate at the buried interface and form a bridge-connection interface between the perovskite and 4PADCB,buried interface,25.48,,,,FACs-based perovskite films,retained efficiency after heating: 91.8 % (heating for 1000 h at 85 degrees C; ISOS-D-2I protocol); retained efficiency after maximum power point tracking: 94.5 % (maximum power point tracking (65 degrees C) for 1000 h; ISOS-L-2I protocol)
Crystallization Phase Transition and Buried Interface Modulate via Bifunctional Organic Ligands toward Efficient and Stable Inverted MA/Br-Free Perovskite Solar Cells,,ADVANCED FUNCTIONAL MATERIALS,19.5,4PADCB,,,,,,buried interface,25.48,,,,FACs-based perovskite films,retained efficiency after heating: 91.8 % (heating for 1000 h at 85 degrees C; ISOS-D-2I protocol); retained efficiency after maximum power point tracking: 94.5 % (maximum power point tracking (65 degrees C) for 1000 h; ISOS-L-2I protocol)
Data-Driven Molecular Encoding for Efficient Screening of Organic Additives in Perovskite Solar Cells,,ADVANCED FUNCTIONAL MATERIALS,19.5,Boc-L-threonine N-hydroxysuccinimide ester (BTN),12932219,,,,additive (or passivator),,25.2,,,,planar perovskite photovoltaics,
Design of a Unique Hole-Transporting Molecule via Introducing a Chloro-Involved Chelating Moiety for High-Performance Inverted Perovskite Solar Cells,,ADVANCED FUNCTIONAL MATERIALS,19.5,TPA-CAA,,,small molecule-type HTM,triarylamine core; chloro-assisted chelating moiety; carbonyl; chloro-atom,Hole-transporting material (HTM),perovskite/HTL interface,21.56,1.113,,,inverted perovskite solar cells (PSCs),"PCE retention: None % (over 1000 h storage in ambient air (25 degrees C, relative humidity 30-40%) without encapsulation); PCE retention: 50 % (over 1000 h)"
Design of a Unique Hole-Transporting Molecule via Introducing a Chloro-Involved Chelating Moiety for High-Performance Inverted Perovskite Solar Cells,,ADVANCED FUNCTIONAL MATERIALS,19.5,TPA-AA,,,molecule,absence of the chloro-substituent,Hole-transporting material (HTM),,21.56,1.113,,,inverted perovskite solar cells (PSCs),"PCE retention: None % (over 1000 h storage in ambient air (25 degrees C, relative humidity 30-40%) without encapsulation); PCE retention: 50 % (over 1000 h)"
Design of a Unique Hole-Transporting Molecule via Introducing a Chloro-Involved Chelating Moiety for High-Performance Inverted Perovskite Solar Cells,,ADVANCED FUNCTIONAL MATERIALS,19.5,"poly[bis(4-phenyl)(2,4,6-trimethylphenyl)amine] (PTAA)",,,polymer,,Hole-transporting material (HTM),,21.56,1.113,,,inverted perovskite solar cells (PSCs),"PCE retention: None % (over 1000 h storage in ambient air (25 degrees C, relative humidity 30-40%) without encapsulation); PCE retention: 50 % (over 1000 h)"
Designing Heterovalent Substitution with Antioxidant Attribute for High-Performance Sn-Pb Alloyed Perovskite Solar Cells,,ADVANCED FUNCTIONAL MATERIALS,19.5,"tris(2,4-pentanedionato)gallium (TPGa)",6333026,,organic metal coordination compound,,effective additive molecule employed to upgrade the quality of perovskite films,,23.14,,,,Sn-Pb alloyed narrow-bandgap perovskite solar cells (PSCs),efficiency retention: 80 % (for over 1500 h)
Designing Heterovalent Substitution with Antioxidant Attribute for High-Performance Sn-Pb Alloyed Perovskite Solar Cells,,ADVANCED FUNCTIONAL MATERIALS,19.5,acetylacetone,31261,,,,passivating defects and hindering oxidation,,23.14,,,,Sn-Pb alloyed narrow-bandgap perovskite solar cells (PSCs),efficiency retention: 80 % (for over 1500 h)
Dihydrazide-Mediated Crystal Engineering and Precursor Anti-Aging for Efficient and Stable Perovskite Solar Cells and Modules,,ADVANCED FUNCTIONAL MATERIALS,19.5,isophthaloyl dihydrazide (BDH),,,multifunctional molecule,carbonyl groups; hydrazide functionality,facilitates preferential crystallization via dual-site coordination with perovskite; passivates uncoordinated Pb2+ ions via carbonyl groups; suppresses iodide oxidation via hydrazide functionality; extends ambient shelf life of perovskite precursor inks,,25.78,,,,inverted PSCs,maximum power point tracking retention: 94.6 % (after 1000 h of maximum power point tracking); degradation across light-dark cycles: None None (nine light-dark cycles); ambient shelf life of perovskite precursor inks: 4 weeks (ambient); mini-module efficiency: 22.3 % (aperture area of 26.78 cm2)
Dimeric Self-Assembled Molecules Modulate Phase Homogeneity and Anchoring Stability for High-Performance Perovskite Solar Cells,,ADVANCED FUNCTIONAL MATERIALS,19.5,Ph-BCzPA,,,dimeric SAM,"1,4-phenyl; phosphonic acid; 7H-benzo[c]carbazol-7-yl",self-assembled molecule (SAM),,26.33,,,,p-i-n perovskite solar cells (PSCs),PCE retention: 93 % (500 hours of maximum power point tracking at 65 degrees C (ISOS-L-2I protocol)); PCE retention: 90 % (2 000 hours of thermal ageing at 85 degrees C with a relative humidity of 60%-70% (ISOS-D-2 protocol))
Dimeric Self-Assembled Molecules Modulate Phase Homogeneity and Anchoring Stability for High-Performance Perovskite Solar Cells,,ADVANCED FUNCTIONAL MATERIALS,19.5,Th-BCzPA,,,dimeric SAM,"2,5-thienyl; phosphonic acid; 7H-benzo[c]carbazol-7-yl",self-assembled molecule (SAM),,26.33,,,,p-i-n perovskite solar cells (PSCs),PCE retention: 93 % (500 hours of maximum power point tracking at 65 degrees C (ISOS-L-2I protocol)); PCE retention: 90 % (2 000 hours of thermal ageing at 85 degrees C with a relative humidity of 60%-70% (ISOS-D-2 protocol))
Dimeric Self-Assembled Molecules Modulate Phase Homogeneity and Anchoring Stability for High-Performance Perovskite Solar Cells,,ADVANCED FUNCTIONAL MATERIALS,19.5,BCzPA,,,monomer,phosphonic acid; 7H-benzo[c]carbazol-7-yl,monopodal counterpart,,26.33,,,,p-i-n perovskite solar cells (PSCs),PCE retention: 93 % (500 hours of maximum power point tracking at 65 degrees C (ISOS-L-2I protocol)); PCE retention: 90 % (2 000 hours of thermal ageing at 85 degrees C with a relative humidity of 60%-70% (ISOS-D-2 protocol))
Diphenylamine-Substituted Carbazole-Based Hole Transporting Materials for Perovskite Solar Cells: Influence of Isomeric Derivatives,,ADVANCED FUNCTIONAL MATERIALS,19.5,Spiro-OMeTAD,16161850,,HTM,,comparison/reference HTM,,,,,,,thermal stability: None None (None); amorphous state / crystallization tendency: None None (None)
"Dithieno[3,2-b:2′,3′-d]pyrrol-Cored Hole Transport Material Enabling Over 21% Efficiency Dopant-Free Perovskite Solar Cells",,ADVANCED FUNCTIONAL MATERIALS,19.5,DTP-C6Th,,,"dithieno[3,2-b:2 ',3 '-d]pyrrol-cored small molecule; dopant-free HTM","dithieno[3,2-b:2 ',3 '-d]pyrrol-cored",dopant-free HTM,,21.04,,,,,long-term stability: None None (None)
"Dithieno[3,2-b:2′,3′-d]pyrrol-Cored Hole Transport Material Enabling Over 21% Efficiency Dopant-Free Perovskite Solar Cells",,ADVANCED FUNCTIONAL MATERIALS,19.5,spiro-OMeTAD,16161850,,,,HTM,,21.04,,,,,long-term stability: None None (None)
"Dithieno[3,2-b:2′,3′-d]pyrrol-Cored Hole Transport Material Enabling Over 21% Efficiency Dopant-Free Perovskite Solar Cells",,ADVANCED FUNCTIONAL MATERIALS,19.5,poly(methyl methacrylate),,,,,passivation layer,,21.04,,,,,long-term stability: None None (None)
Dopant-Free Phthalocyanine Hole Conductor with Thermal-Induced Holistic Passivation for Stable Perovskite Solar Cells with 23% Efficiency,,ADVANCED FUNCTIONAL MATERIALS,19.5,methylthiotriphenylamine-substituted copper phthalocyanine (SMe-TPA-CuPc),,,dopant-free HTM,methylthio moiety,HTM for PSCs; defect passivator after diffusion,diffused into the bulk of the perovskite film and effectively passivated the defects in the bulk and at the interface of the perovskite,23,,,,,retained efficiency: 96 % (after 3624 h aging at 85 degrees C)
Dopant-Free Phthalocyanine Hole Conductor with Thermal-Induced Holistic Passivation for Stable Perovskite Solar Cells with 23% Efficiency,,ADVANCED FUNCTIONAL MATERIALS,19.5,spiro-OMeTAD,16161850,,doped HTM (reference),,reference doped HTM in comparison devices,,23,,,,,retained efficiency: 96 % (after 3624 h aging at 85 degrees C)
Dopant-Free Phthalocyanine Hole Conductor with Thermal-Induced Holistic Passivation for Stable Perovskite Solar Cells with 23% Efficiency,,ADVANCED FUNCTIONAL MATERIALS,19.5,QAPyBF4,,,additive,,perovskite additive to further improve device efficiency,,23,,,,,retained efficiency: 96 % (after 3624 h aging at 85 degrees C)
Dopant-Free Spiro-Triphenylamine/Fluorene as Hole-Transporting Material for Perovskite Solar Cells with Enhanced Efficiency and Stability,,ADVANCED FUNCTIONAL MATERIALS,19.5,"2,2',7,7'-tetrakis(N,N -di-p-methoxyphenyl-amine) 9,9'-spirobifl uorene (Spiro-OMeTAD)",,,star HTM,,hole-transporting material (HTM),,16.73,,,,,stability: None None (None)
Dopant-Free Spiro-Triphenylamine/Fluorene as Hole-Transporting Material for Perovskite Solar Cells with Enhanced Efficiency and Stability,,ADVANCED FUNCTIONAL MATERIALS,19.5,"N2,N2,N2',N2',N7,N7,N7',N7'-octakis(4-methoxyphenyl)-10-phenyl-10H-spiro[acridine-9,9'-fl uorene]-2,2',7,7'-tetraamine (SAF-OMe)",,,dopant-free HTM,,hole-transporting material (HTM),,16.73,,,,,stability: None None (None)
Doping Strategies for Tetrasubstituted Paracyclophane Hole Transport Layers in Perovskite Solar Cells,,ADVANCED FUNCTIONAL MATERIALS,19.5,"2,2 ' 7,7 '-tetrakis-(N,N-di-p-methoxyphenyl-amine)-9,9 '-spiro-bifluorene (spiro-MeOTAD)",,,,methoxy; phenyl; amine; spiro-bifluorene,hole transport,organic metal halide perovskite solar cells,,,,,methylammonium lead iodide,thermal device stability: None None (None)
Doping Strategies for Tetrasubstituted Paracyclophane Hole Transport Layers in Perovskite Solar Cells,,ADVANCED FUNCTIONAL MATERIALS,19.5,tris(2-(1H-pyrazol-1-yl)-4-tert-butylpyridine)cobalt(III) tris(bis(trifluoromethylsulfonyl)imide) (FK209),,,,pyrazolyl; tert-butyl; pyridine; cobalt(III); bis(trifluoromethylsulfonyl)imide,dopant,PCP thin films,,,,,methylammonium lead iodide,thermal device stability: None None (None)
Doping Strategies for Tetrasubstituted Paracyclophane Hole Transport Layers in Perovskite Solar Cells,,ADVANCED FUNCTIONAL MATERIALS,19.5,lithium bis(trifluoromethanesulfonyl)imide (LiTFSI),,,,trifluoromethanesulfonyl; imide; lithium,co-dopant / p-dopant,PCPs in solar cells; spiro-MeOTAD thin films in solar cells,,,,,methylammonium lead iodide,thermal device stability: None None (None)
Doping Strategies for Tetrasubstituted Paracyclophane Hole Transport Layers in Perovskite Solar Cells,,ADVANCED FUNCTIONAL MATERIALS,19.5,4-tert-butylpyridine (tBP),19878,,,tert-butyl; pyridine,co-dopant / p-dopant,PCPs in solar cells; spiro-MeOTAD thin films in solar cells,,,,,methylammonium lead iodide,thermal device stability: None None (None)
Doping Strategies for Tetrasubstituted Paracyclophane Hole Transport Layers in Perovskite Solar Cells,,ADVANCED FUNCTIONAL MATERIALS,19.5,"2,3,5,6-tetrafluoro-7,7,8,8-tetracyanoquinodimethane (F4TCNQ)",2733307,,,tetrafluoro; tetracyanoquinodimethane,dopant (maximizes thermal device stability when used with FK209),PCPs,,,,,methylammonium lead iodide,thermal device stability: None None (None)
Double Barriers for Moisture Degradation: Assembly of Hydrolysable Hydrophobic Molecules for Stable Perovskite Solar Cells with High Open-Circuit Voltage,,ADVANCED FUNCTIONAL MATERIALS,19.5,"1H,1H,2H,2H-perfluorooctyl trichlorosilane",123578,,hydrolyzable hydrophobic molecule,perfluorooctyl; trichlorosilane,modifying perovskite films to build double barriers for moisture degradation,surface; grain boundaries,21.34,1.205,,,,moisture stability: None None (None); thermal stability: None None (None); light stability: None None (None)
Dual-Surface Polydentate Anchoring Enabled Strain Regulation for Stable and Efficient Perovskite Solar Cells,,ADVANCED FUNCTIONAL MATERIALS,19.5,3-amino-5-bromopicolinaldehyde (BD),72217741,,,-C=O; -NH2; pyridine,"facilitate the bridging of SnO2 with PVK, alleviating tensile stress and lowering interfacial energy barriers",lower surface of PVK,24.7,1.24,,,,PCE retention: 92 % (after 2000 h in the atmosphere (unencapsulated)); PCE retention: 91 % (after 500 h under 85% RH (unencapsulated))
Dual-Surface Polydentate Anchoring Enabled Strain Regulation for Stable and Efficient Perovskite Solar Cells,,ADVANCED FUNCTIONAL MATERIALS,19.5,N-(5-Chloro-2-pyridyl) bis(trifluoromethanesulfonimide) (FC),,,,bis-SO2; pyridine; bis-CF3,"increase the ion migration energy barrier through anchoring, which effectively diminishes tensile stress and defects; -CF3 also constructs a hydrophobic barrier on the upper surface",upper surface,24.7,1.24,,,,PCE retention: 92 % (after 2000 h in the atmosphere (unencapsulated)); PCE retention: 91 % (after 500 h under 85% RH (unencapsulated))
Effects of a Molecular Monolayer Modification of NiO Nanocrystal Layer Surfaces on Perovskite Crystallization and Interface Contact toward Faster Hole Extraction and Higher Photovoltaic Performance,,ADVANCED FUNCTIONAL MATERIALS,19.5,diethanolamine,8113,,,,modifier of NiO layer,NiO layer,16,,,,,hysteresis: without hysteresis None (None); material stability: None None (None)
"Efficient 4,4′,4''-tris(3-methylphenylphenylamino)triphenylamine (m-MTDATA) Hole Transport Layer in Perovskite Solar Cells Enabled by Using the Nonstoichiometric Precursors",,ADVANCED FUNCTIONAL MATERIALS,19.5,"4,4',4 ''-tris(3-methylphenylphenylamino)triphenylamine (m-MTDATA)",,,starburst amine molecule,,effective hole transport material in perovskite solar cells,,17.73,,,79.6,,
"Efficient 4,4′,4''-tris(3-methylphenylphenylamino)triphenylamine (m-MTDATA) Hole Transport Layer in Perovskite Solar Cells Enabled by Using the Nonstoichiometric Precursors",,ADVANCED FUNCTIONAL MATERIALS,19.5,methylammonium iodide,519034,,precursor component,,component of precursor solution,,17.73,,,79.6,,
Efficient Carbon-Based Hole-Conductor-Free Printable Mesoscopic Perovskite Solar Cells via a Multifunctional Fluorinated Molecule,,ADVANCED FUNCTIONAL MATERIALS,19.5,"4,4 '- (Hexafluoroisopropylidene) diphthalic anhydride (6FDA)",,,multifunctional fluorinated molecule,carbonyl groups; fluorinated,"additive to improve the perovskite crystallization, enhance the device efficiency, and elevate the operational stability",used as the additive in printable mesoscopic perovskite solar cells,20.15,,,,printable mesoscopic perovskite,operational stability: None None (None); long-term operation stability: None None (None); water-resistant capability: None None (None)
Efficient and Stable Nonfullerene-Graded Heterojunction Inverted Perovskite Solar Cells with Inorganic Ga2O3 Tunneling Protective Nanolayer,,ADVANCED FUNCTIONAL MATERIALS,19.5,IDIC,132575341,,nonfullerene electron-rich Lewis bases small molecule; a pi-conjugated Lewis base,indacenodithiophene; 1.1-dicyanomethylene-3-indanone,perovskite passivation,within the perovskite film (gradiently distributed),19.86,,,,CH3NH3PbI3,ambient stability: None None (None)
Electron Beam-Processed Nickel Oxide Coupled with a p-Type Small Molecule for Efficient and Stable Inverted Perovskite Solar Cells,,ADVANCED FUNCTIONAL MATERIALS,19.5,"N,N""-diphenyl-N,N""-di(3-methylphenyl)-1,1 '-biphenyl-4,4 '-diamine (TPD)",,,p-type small molecule material,,interfacial layer to collaboratively construct a hole transport system with electron beam-processed NiOx,interfacial layer,25.8,,,,perovskite solar cells (PSCs),efficiency retention: 92 % (for 197 h); flexible device efficiency: 23.69 % (flexible device); efficiency retention (flexible device): 91 % (after 8000 bending cycles with a radius of 4 mm)
Electrospun Tri-Cation Perovskite Nanofibers for Infrared Photodetection,,ADVANCED FUNCTIONAL MATERIALS,19.5,"2,2 ',7,7 '-tetrakis[N,N-di(4-methoxyphenyl)amino]-9,9-spirobifluorene (Spiro-OMeTAD)",,,hole-transporting pi-conjugated small molecule,methoxyphenyl; amino,hole-transporting,infiltrated with hole-transporting pi-conjugated small molecule ... Spiro-OMeTAD (in electrospun tri-cation perovskite fibers),,,,,Tri-cation (Cs+/CH3NH3+/CH(NH2)(2)(+)) and dual-anion (Br-/I-) perovskites,EQE: 3009 % (operate at a low bias of 5 V); EQE: 2770 % (after 3 months in air)
Enhanced Hole Transportation for Inverted Tin-Based Perovskite Solar Cells with High Performance and Stability,,ADVANCED FUNCTIONAL MATERIALS,19.5,"poly[tetraphenylethene 3,3-(((2,2-diphenylethene-1,1-diyl)bis(4,1-phenylene))bis(oxy))bis(N,N-dimethylpropan-1-amine)tetraphenylethene] (PTN-Br)",,,semiconducting molecule; -conjugated polymer,"N,N-dimethylpropan-1-amine; dimethylamino",introduced into a lead-free perovskite precursor to form a bulk heterojunction film; fills grain boundaries serving as a hole-transport medium between grains; passivates trap states; UV barrier,fill into the grain boundaries of the perovskite film,7.94,,,,lead-free perovskite (tin-based perovskite films),retained efficiency after UV light irradiation: 66 % (after 5 h of continuous UV light irradiation)
Enhanced Hole Transportation for Inverted Tin-Based Perovskite Solar Cells with High Performance and Stability,,ADVANCED FUNCTIONAL MATERIALS,19.5,"poly(3,4-ethylenedioxythiophene):poly(styrenesulfonate) (PEDOT:PSS)",,,hole-transport layer (HTL),,hole-transport layer,adjacent hole-transport layer (HTL),7.94,,,,lead-free perovskite (tin-based perovskite films),retained efficiency after UV light irradiation: 66 % (after 5 h of continuous UV light irradiation)
Enhancement of Interfacial Properties by Indoloquinoxaline-Based Small Molecules for Highly Efficient Wide-Bandgap Perovskite Solar Cells,,ADVANCED FUNCTIONAL MATERIALS,19.5,quinoxaline,7045,,organic small molecule,,enhance the interfacial properties between the perovskite and the NiOx hole transport layer,between perovskite and NiOx hole transport layer (HTL),20.1,1.3,,,1.75 eV wide-bandgap PSC,PCE retained: 91 % (over 500 h)
