Repository: kevin-ymx/perov-passivator

# perov-passivator

This repository contains two complementary research sections for molecular
passivator discovery in perovskite solar cells:

1. **Loop-orchestrated agent-skills discovery:** a configuration-first,
   restartable workflow that filters PubChem, learns molecular embeddings,
   retrieves promising derivatives, and identifies purchasable salt forms.
2. **SSL plus downstream binding-energy prediction:** a GIN-E molecular
   representation pipeline that combines self-supervised pretraining with
   supervised prediction of molecule-perovskite binding energy (`E_b`).

The two sections share molecular graph representations and GIN-E encoders, but

File: dataset/literature/extracted_results_mol_cleaned_v2.csv (part 7 of 44)
title,year,journal,impact_factor,molecule_name,molecule_cid,molecule_smiles,molecule_type,functional_groups,role,interface_location,pce_max,voc,jsc,ff,perovskite_type,stability
Enhancement of Interfacial Properties by Indoloquinoxaline-Based Small Molecules for Highly Efficient Wide-Bandgap Perovskite Solar Cells,,ADVANCED FUNCTIONAL MATERIALS,19.5,triphenylamine,11775,,organic small molecule,,enhance the interfacial properties between the perovskite and the NiOx hole transport layer,between perovskite and NiOx hole transport layer (HTL),20.1,1.3,,,1.75 eV wide-bandgap PSC,PCE retained: 91 % (over 500 h)
Enhancement of Interfacial Properties by Indoloquinoxaline-Based Small Molecules for Highly Efficient Wide-Bandgap Perovskite Solar Cells,,ADVANCED FUNCTIONAL MATERIALS,19.5,IQTPAFlu,,,organic interlayer,,reduce the energy level offset between the HTL and wide-bandgap perovskite; passivate defects within the perovskite layer; improve charge extraction; minimize non-radiative recombination at the interface; enhance hydrophobicity and perovskite film quality (larger grain size and higher crystallinity),between perovskite and NiOx hole transport layer (HTL),20.1,1.3,,,1.75 eV wide-bandgap PSC,PCE retained: 91 % (over 500 h)
Enhancing the Efficiency of Indoor Perovskite Solar Cells through Surface Defect Passivation with Coplanar Heteroacene Cored A-D-A-type Molecules,,ADVANCED FUNCTIONAL MATERIALS,19.5,DTPTCY,,,,,component of ETL (in PCBM:DTPTCY blend); used for defect passivation and ETL modification,ETL/perovskite interface,39.9,,,,Cs0.18FA0.82Pb(I0.8Br0.2)3 p-i-n PSC,PCE retention: 87 % (after 30 days of storage in a 40% relative humidity (RH) ambient air environment without any encapsulation); PCE retention (control device): 67 % (after 30 days of storage in a 40% relative humidity (RH) ambient air environment without any encapsulation)
Enhancing the Efficiency of Indoor Perovskite Solar Cells through Surface Defect Passivation with Coplanar Heteroacene Cored A-D-A-type Molecules,,ADVANCED FUNCTIONAL MATERIALS,19.5,PCBM,53384373,,,,component of ETL (in PCBM:DTPTCY blend),ETL/perovskite interface,39.9,,,,Cs0.18FA0.82Pb(I0.8Br0.2)3 p-i-n PSC,PCE retention: 87 % (after 30 days of storage in a 40% relative humidity (RH) ambient air environment without any encapsulation); PCE retention (control device): 67 % (after 30 days of storage in a 40% relative humidity (RH) ambient air environment without any encapsulation)
Enhancing the Stability of Perovskite Solar Cells Through an Iodine Confinement Strategy in Covalent Organic Frameworks,,ADVANCED FUNCTIONAL MATERIALS,19.5,TAPT-BP-COF,,,multifunctional nitrogen-rich covalent organic framework,,confine iodine species in the perovskite layer; facilitate formation of charge transfer complexes with iodine molecules; enable multisite chelation with undercoordinated lead ions; improve quality of the perovskite film,perovskite layer,25.58,,,,Cs0.05MA0.05FA0.9PbI3,"retained efficiency after continuous maximum power point tracking (MPPT), unencapsulated: 96 % (continuous maximum power point tracking for 1200 h in an N2 atmosphere); thermal stability under ISOS-L-2 protocol (retained peak efficiency): 90 % (ISOS-L-2 protocol at 85 degrees C for 800 h)"
Environmental-Friendly Polymer for Efficient and Stable Inverted Perovskite Solar Cells with Mitigating Lead Leakage,,ADVANCED FUNCTIONAL MATERIALS,19.5,poly(butylene adipate-coterephthalate) polymer (PBAT),,,polymer,carbonyl groups; benzene rings,implanted into the perovskite film; can passivate the uncoordinated Pb2+ and neutral iodine defects; regulate crystallization of perovskite film with lower trap density; inhibit nonradiative recombination and improve charge carrier transport; form a polymer network that protects Pb2+ from being dissolved by water,in the perovskite film / polymer-coated perovskite film,22.07,,,,,"initial efficiency maintained: 80 % (after being encapsulated, under maximum power point tracking and continuous one sunlight illumination, for 3249 h); Pb2+ leakage prevented: 98 % (by directly immersing the polymer-coated perovskite film in water)"
Ethyl Thioglycolate Assisted Multifunctional Surface Modulation for Efficient and Stable Inverted Perovskite Solar Cells,,ADVANCED FUNCTIONAL MATERIALS,19.5,ethyl thioglycolate (ET),12185,,ligand molecule,carbonyl; sulfhydryl,surface post-treatment agent; defect passivation; management of I2 and PbI2; crystallization modulation; interfacial modifier,perovskite surface; perovskite/ET/C60 interface,23.56,,,,inverted perovskite solar cells,ambient stability: 800 h (ambient); thermal stability: 1500 h (thermal)
Ethyl Thioglycolate Assisted Multifunctional Surface Modulation for Efficient and Stable Inverted Perovskite Solar Cells,,ADVANCED FUNCTIONAL MATERIALS,19.5,C60,123591,,,,part of the perovskite/ET/C60 interface which presents improved charge transfer,perovskite/ET/C60 interface,23.56,,,,inverted perovskite solar cells,ambient stability: 800 h (ambient); thermal stability: 1500 h (thermal)
Extended Near-Infrared Photovoltaic Responses of Perovskite Solar Cells by p-Type Phthalocyanine Derivative,,ADVANCED FUNCTIONAL MATERIALS,19.5,"Copper(II) 2,3,9,10,16,17,23,24-octakis((4-(bis(4-methoxyphenyl)amino)phenyl)ethynyl)phthalocyanine -8TPAEPC",,,narrow bandgap p-type phthalocyanine derivative,methoxy; amino; ethynyl; phthalocyanine,"synthesized to extend the photovoltaic response of perovskite to 850 nm; doped into the perovskite photoactive layer; serves as a dopant-free, highly carrier-mobile, NIR-responsive hole transport layer (HTL)",molecules stacking on the grain boundaries,22.1,,,,lead-based perovskite,"stability (percentage of initial level retained): over 80% % (70-80% relative humidity, maintained for more than 500 h)"
Extended Near-Infrared Photovoltaic Responses of Perovskite Solar Cells by p-Type Phthalocyanine Derivative,,ADVANCED FUNCTIONAL MATERIALS,19.5,8TPAEPC,,,narrow bandgap p-type phthalocyanine derivative,methoxy; amino; ethynyl; phthalocyanine,"doped into the perovskite photoactive layer; serves as a dopant-free, highly carrier-mobile, NIR-responsive hole transport layer (HTL)",molecules stacking on the grain boundaries,22.1,,,,lead-based perovskite,"stability (percentage of initial level retained): over 80% % (70-80% relative humidity, maintained for more than 500 h)"
Fluorinated Pentafulvalene-Fused Hole-Transporting Material Enhances the Performance of Perovskite Solar Cells with Efficiency Exceeding 23%,,ADVANCED FUNCTIONAL MATERIALS,19.5,YSH-oF,,,hole-transporting material (HTM),fluorine,hole-transporting material (HTM),perovskite/HTM interface,23.59,,,,,long-term device stability: None None (None)
Fluorinated Pentafulvalene-Fused Hole-Transporting Material Enhances the Performance of Perovskite Solar Cells with Efficiency Exceeding 23%,,ADVANCED FUNCTIONAL MATERIALS,19.5,YSH-mF,,,hole-transporting material (HTM),fluorine,hole-transporting material (HTM),perovskite/HTM interface,23.59,,,,,long-term device stability: None None (None)
Fluorinated Pentafulvalene-Fused Hole-Transporting Material Enhances the Performance of Perovskite Solar Cells with Efficiency Exceeding 23%,,ADVANCED FUNCTIONAL MATERIALS,19.5,YSH-H,,,hole-transporting material (HTM),,hole-transporting material (HTM),,23.59,,,,,long-term device stability: None None (None)
Fullerene Derivative Layer as a Charge Transfer Bridge for Efficient and Stable Perovskite Solar Cells,,ADVANCED FUNCTIONAL MATERIALS,19.5,Phenyl-C61-butyricacidmethylester (PCBM),,,,,interface (perovskite/PCBM interface),perovskite/PCBM interface,25.1,,,,CsFA and CsFAMA PSCs,retention of initial PCE: 90 % (after 2000 h in the dark in ambient without encapsulation); retention of initial PCE under MPP testing: 89 % (after 1000 h of MPP testing under 1 Sun illumination (encapsulated devices)); stable performance duration outdoors: 112 days (outdoors under ambient sunlight)
Fullerene Derivative Layer as a Charge Transfer Bridge for Efficient and Stable Perovskite Solar Cells,,ADVANCED FUNCTIONAL MATERIALS,19.5,"4-(1 ',5 '-Dihydro-1 '-methyl-2 ' H-[5,6]fullereno-C60-Ih-[1,9-c]pyrrol-2 '-yl)phenylphosphonic acid (CPPA)",,,fullerene derivative interlayer,phosphonic acid; fullerene,passivate defects at the perovskite surface and ensure efficient charge transfer,interlayer at perovskite surface / perovskite/PCBM interface,25.1,,,,CsFA and CsFAMA PSCs,retention of initial PCE: 90 % (after 2000 h in the dark in ambient without encapsulation); retention of initial PCE under MPP testing: 89 % (after 1000 h of MPP testing under 1 Sun illumination (encapsulated devices)); stable performance duration outdoors: 112 days (outdoors under ambient sunlight)
Fullerene Derivative Layer as a Charge Transfer Bridge for Efficient and Stable Perovskite Solar Cells,,ADVANCED FUNCTIONAL MATERIALS,19.5,benzylphosphonic acid,81312,,interfacial layer,phosphonic acid,interfacial layer,interfacial,25.1,,,,CsFA and CsFAMA PSCs,retention of initial PCE: 90 % (after 2000 h in the dark in ambient without encapsulation); retention of initial PCE under MPP testing: 89 % (after 1000 h of MPP testing under 1 Sun illumination (encapsulated devices)); stable performance duration outdoors: 112 days (outdoors under ambient sunlight)
Fully Conjugated Biscarboxylate Self-Assembled Molecule Anchoring Enhances Conductive Oxide for Efficient Textured Perovskite/Silicon Tandem Solar Cells,,ADVANCED FUNCTIONAL MATERIALS,19.5,"5-(9H-dibenzo[a,c]carbazol-9-yl)-isophthalic acid (IPAPhCz)",,,fully conjugated biscarboxylate-anchored self-assembled molecule,biscarboxylate,,the conductive oxide of ITO (Indium tin oxide),31.8,,,,1.68 eV single-junction PSC,stability: None None (None)
Fully Conjugated Biscarboxylate Self-Assembled Molecule Anchoring Enhances Conductive Oxide for Efficient Textured Perovskite/Silicon Tandem Solar Cells,,ADVANCED FUNCTIONAL MATERIALS,19.5,4PACz,,,,,,,31.8,,,,1.68 eV single-junction PSC,stability: None None (None)
Gaining Insight into the Effect of Organic Interface Layer on Suppressing Ion Migration Induced Interfacial Degradation in Perovskite Solar Cells,,ADVANCED FUNCTIONAL MATERIALS,19.5,naphthalene diimide derivative (NDI-BN),,,organic small molecule,,cathode interface layer (CIL),PCBM/Ag interface,21.32,,,,,
Gaining Insight into the Effect of Organic Interface Layer on Suppressing Ion Migration Induced Interfacial Degradation in Perovskite Solar Cells,,ADVANCED FUNCTIONAL MATERIALS,19.5,"[6,6]-phenylC61-butyric acid methylester (PCBM)",,,,,,PCBM/Ag interface,21.32,,,,,
"Heteroatom Engineering of a Dibenzo[g,p]Chrysene-Based Hole Transporting Material Provides High-Performance Perovskite Solar Cells",,ADVANCED FUNCTIONAL MATERIALS,19.5,FTPE-OSMe,,,"dibenzo[g,p]chrysene-based HTM",methoxy-groups; methylthio-groups,Hole-transporting material (HTM),,24.94,,,,n-i-p devices,stability: None None (None)
"Heteroatom Engineering of a Dibenzo[g,p]Chrysene-Based Hole Transporting Material Provides High-Performance Perovskite Solar Cells",,ADVANCED FUNCTIONAL MATERIALS,19.5,Li-TFSI,,,,,dopant,,24.94,,,,n-i-p devices,stability: None None (None)
"Heteroatom Engineering of a Dibenzo[g,p]Chrysene-Based Hole Transporting Material Provides High-Performance Perovskite Solar Cells",,ADVANCED FUNCTIONAL MATERIALS,19.5,4-tert-butylpyridine,,,,,dopant,,24.94,,,,n-i-p devices,stability: None None (None)
High-Efficiency and Stable Perovskite Solar Cells via Buried Interface Modification with Multi-Functional Phosphorylcholine Chloride,,ADVANCED FUNCTIONAL MATERIALS,19.5,phosphorylcholine chloride,7886,,multifunctional organic molecule,,modify the interface between SnO2 and perovskite layer; reduce oxygen vacancy defects in SnO2; passivate defects in the perovskite layer,interface between SnO2 and perovskite layer,24.34,,,,,efficiency retention: 91.44 % (1200 h of ambient exposure at 25 degrees C and 25% relative humidity without encapsulation)
High-Energy-Density Supercapacitors Based on High-Areal-Specific-Capacity Ti3C2Tx and a Redox-Active Organic-Molecule Hybrid Electrode,,ADVANCED FUNCTIONAL MATERIALS,19.5,p-phenylene diisocyanate,61009,,,diisocyanate,to covalently cross-link pseudocapacitors Ti3C2Tx with anthraquinone,hybrid electrodes,,,,,,long-term stability: None None (None)
High-Energy-Density Supercapacitors Based on High-Areal-Specific-Capacity Ti3C2Tx and a Redox-Active Organic-Molecule Hybrid Electrode,,ADVANCED FUNCTIONAL MATERIALS,19.5,anthraquinone,6780,,organic,C(sic)O active centers,component of hybrid electrode providing high theoretical specific capacity,hybrid electrodes,,,,,,long-term stability: None None (None)
High-Energy-Density Supercapacitors Based on High-Areal-Specific-Capacity Ti3C2Tx and a Redox-Active Organic-Molecule Hybrid Electrode,,ADVANCED FUNCTIONAL MATERIALS,19.5,1-hydroxyanthraquinone (HA),8512,,organic,hydroxy,anthraquinone active center in hybrid electrode,hybrid electrodes,,,,,,long-term stability: None None (None)
High-Energy-Density Supercapacitors Based on High-Areal-Specific-Capacity Ti3C2Tx and a Redox-Active Organic-Molecule Hybrid Electrode,,ADVANCED FUNCTIONAL MATERIALS,19.5,1-amino-4-bromoanthraquinone-2-sodium sulfonate (ABS),,,organic,amino; bromo; sodium sulfonate,anthraquinone active center in hybrid electrode,hybrid electrodes,,,,,,long-term stability: None None (None)
High-Performance Inverted Perovskite Solar Cells by Dual Interfaces Modification with Identical Organic Salt,,ADVANCED FUNCTIONAL MATERIALS,19.5,1-(4-Fluorophenyl) biguanide hydrochloride (F-BHCl),,,multifunctional organic passivation molecule,,passivation molecule for top and bottom interfaces of the perovskite layer,top and bottom interfaces,25.14,,,,inverted perovskite solar cells (PSC),storage stability: None None (None); thermal stability: None None (None); operation stability: None None (None)
High-Performance Perovskite Solar Cells Achieved through Synchronous Regulation of Crystallization and Carrier Dynamics via Amidoxime Additives,,ADVANCED FUNCTIONAL MATERIALS,19.5,2-PyA,,,amidoxime-based isomerization additive,amidoxime; amine (-NH2); hydroxyl (& horbar;OH); imine (& horbar;C & boxH;N); pyridine unit,regulate perovskite crystallization and manage charge carrier dynamics,coordinate with Pb2+; pyridine unit bonds with I2 through halogen-N coordination,26.31,,,,n-i-p PSC,retained efficiency after aging: 92.0 % (aging in air atmosphere for 2100 h); retained efficiency after continuous maximum power-point tracking: 85.0 % (continuously tracking at the maximum power-point under one-sun illumination (100 mW cm-2) for 1200 h)
High-Performance Perovskite Solar Cells Achieved through Synchronous Regulation of Crystallization and Carrier Dynamics via Amidoxime Additives,,ADVANCED FUNCTIONAL MATERIALS,19.5,3-PyA,,,amidoxime-based isomerization additive,amidoxime; amine (-NH2); hydroxyl (& horbar;OH); imine (& horbar;C & boxH;N); pyridine unit,regulate perovskite crystallization and manage charge carrier dynamics,coordinate with Pb2+; pyridine unit bonds with I2 through halogen-N coordination,26.31,,,,n-i-p PSC,retained efficiency after aging: 92.0 % (aging in air atmosphere for 2100 h); retained efficiency after continuous maximum power-point tracking: 85.0 % (continuously tracking at the maximum power-point under one-sun illumination (100 mW cm-2) for 1200 h)
High-Performance Perovskite Solar Cells Achieved through Synchronous Regulation of Crystallization and Carrier Dynamics via Amidoxime Additives,,ADVANCED FUNCTIONAL MATERIALS,19.5,4-PyA,,,amidoxime-based isomerization additive,amidoxime; amine (-NH2); hydroxyl (& horbar;OH); imine (& horbar;C & boxH;N); pyridine unit,regulate perovskite crystallization and manage charge carrier dynamics,coordinate with Pb2+; pyridine unit bonds with I2 through halogen-N coordination,26.31,,,,n-i-p PSC,retained efficiency after aging: 92.0 % (aging in air atmosphere for 2100 h); retained efficiency after continuous maximum power-point tracking: 85.0 % (continuously tracking at the maximum power-point under one-sun illumination (100 mW cm-2) for 1200 h)
Highly Circularly Polarized Light-Sensitive Chiral One-Dimensional Perovskites Enabled by Antisolvent Engineering,,ADVANCED FUNCTIONAL MATERIALS,19.5,chloroform,6212,,,,antisolvent,,,,,,chiral 1D (S-MBA)PbI3,operational stability: None None (None)
Highly Circularly Polarized Light-Sensitive Chiral One-Dimensional Perovskites Enabled by Antisolvent Engineering,,ADVANCED FUNCTIONAL MATERIALS,19.5,dimethyl sulfoxide,,,,,,,,,,,chiral 1D (S-MBA)PbI3,operational stability: None None (None)
Highly Circularly Polarized Light-Sensitive Chiral One-Dimensional Perovskites Enabled by Antisolvent Engineering,,ADVANCED FUNCTIONAL MATERIALS,19.5,(S-MBA)PbI3,,,,,chiral 1D perovskite,,,,,,chiral 1D (S-MBA)PbI3,operational stability: None None (None)
Highly Circularly Polarized Light-Sensitive Chiral One-Dimensional Perovskites Enabled by Antisolvent Engineering,,ADVANCED FUNCTIONAL MATERIALS,19.5,methylbenzylamine,7669,,,,,,,,,,chiral 1D (S-MBA)PbI3,operational stability: None None (None)
Highly Efficient and Stable Flexible Perovskite Solar Cells Enabled by Alkylammonium Acetate Modification with Varied Dipole Moments,,ADVANCED FUNCTIONAL MATERIALS,19.5,hexylammonium acetate (HAAc),,,alkylammonium acetate ionic liquid molecule,,reduce the energy difference between perovskite and hole transport layer to facilitate hole extraction and reduce energy loss; strong chemical binding ability to both acceptor and donor defects on perovskite surfaces through synergistic passivation,between perovskite and hole transport layer; perovskite surfaces,25.06,,,,,efficiency retention: 97.3 % (for 1000 h in air with 30 +/- 10% humidity); mechanical stability (efficiency after bending): 71 % (after 10 000 bending cycles at a small bending radius of 5 mm)
"Hole Transport Materials Based on 6,12-Dihydroindeno[1,2-b]fluorine with Different Periphery Groups: A New Strategy for Dopant-Free Perovskite Solar Cells",,ADVANCED FUNCTIONAL MATERIALS,19.5,IDF-SFXPh,,,dopant-free HTM,,hole-transporting material (HTM),,17.6,,,,,device stability: None None (under glovebox and ambient conditions)
"Hole Transport Materials Based on 6,12-Dihydroindeno[1,2-b]fluorine with Different Periphery Groups: A New Strategy for Dopant-Free Perovskite Solar Cells",,ADVANCED FUNCTIONAL MATERIALS,19.5,IDF-DiDPA,,,dopant-free HTM,,hole-transporting material (HTM),,17.6,,,,,device stability: None None (under glovebox and ambient conditions)
"Hole Transport Materials Based on 6,12-Dihydroindeno[1,2-b]fluorine with Different Periphery Groups: A New Strategy for Dopant-Free Perovskite Solar Cells",,ADVANCED FUNCTIONAL MATERIALS,19.5,IDF-TeDPA,,,dopant-free HTM,,hole-transporting material (HTM),,17.6,,,,,device stability: None None (under glovebox and ambient conditions)
"Hole Transport Materials Based on 6,12-Dihydroindeno[1,2-b]fluorine with Different Periphery Groups: A New Strategy for Dopant-Free Perovskite Solar Cells",,ADVANCED FUNCTIONAL MATERIALS,19.5,"6,12-dihydroindeno[1,2-b]fluorine (IDF) core",,,core,,,,17.6,,,,,device stability: None None (under glovebox and ambient conditions)
"Hole Transport Materials Based on 6,12-Dihydroindeno[1,2-b]fluorine with Different Periphery Groups: A New Strategy for Dopant-Free Perovskite Solar Cells",,ADVANCED FUNCTIONAL MATERIALS,19.5,"2,2 ',7,7 '-tetrakis(N,N-di-p-methoxyphenylamine)-9,9 '-spirobifluorene (spiro-OMeTAD)",,,doped HTM,,hole-transporting material (HTM),,17.6,,,,,device stability: None None (under glovebox and ambient conditions)
Hybrid Perovskite Quantum Dot/Non-Fullerene Molecule Solar Cells with Efficiency Over 15%,,ADVANCED FUNCTIONAL MATERIALS,19.5,Y6-F,,,non-fullerene molecule,,component of champion CsPbI3 QD/Y6-F hybrid device,hybrid device,15.05,,,,CsPbI3,
Illumination Enhanced Crystallization and Defect Passivation for High Performance CsPbI3 Perovskite Solar Cells by Sacrificing Dye,,ADVANCED FUNCTIONAL MATERIALS,19.5,"Rhodamine B isothiocyanate, RBITC",,,sacrificing dye,,"regulate the growth of perovskite film by in situ release of ethylammonium cations, isothiocyanate anions and benzoic acid molecules upon annealing and illumination",perovskite film,20.95,1.24,,,CsPbI3 PSCs,operational stability: None None (None)
Improved Air Stability of Tin Halide Perovskite Solar Cells by an N-Type Active Moisture Barrier,,ADVANCED FUNCTIONAL MATERIALS,19.5,IO-4Cl,,,n-type organic molecule,"CO; hydrocarbon side chains; rigid conjugated backbone; indacenodithieno-[3,2-b]thiophene",interlayer between the perovskite films and electron transport layers; covers crystal grain boundaries and surfaces of tin halide perovskite films to provide a physical barrier,between the perovskite films and electron transport layers; on crystal grain boundaries and surfaces of tin halide perovskite films,,,,,Tin halide perovskite,PCE retention: 95 % (after 1200 h of storage in a nitrogen-filled glovebox); ambient air stability improvement: None None (ambient air (60-80% RH)); moisture infiltration mitigation: None None (tracked under high relative humidity (RH))
In Situ Dehydration Condensation of Self-Assembled Molecules Enables Stabilization of CsPbI3 Perovskites for Efficient Photovoltaics,,ADVANCED FUNCTIONAL MATERIALS,19.5,Me-4PACz,164186534,,self-assembled molecule,,to synergistically stabilize the [PbI6](4-) octahedra and form a hydrophobic layer at interface and grain boundaries; undergoes in situ dehydration condensation during film annealing to reduce aggregation and enhance anchoring interaction,interface and grain boundaries,21.38,,,,Inorganic perovskite (CsPbI3),humid stability: None None (None); phase purity: None None (None); thermal stability: None None (None)
In Situ Dehydration Condensation of Self-Assembled Molecules Enables Stabilization of CsPbI3 Perovskites for Efficient Photovoltaics,,ADVANCED FUNCTIONAL MATERIALS,19.5,ethacridine lactate (EAL),15789,,additive,,previously reported additive which when combined with Me-4PACz further boosts device performance,,21.38,,,,Inorganic perovskite (CsPbI3),humid stability: None None (None); phase purity: None None (None); thermal stability: None None (None)
In Situ Stabilized CsPbI3 for Air-Fabricated Inverted Inorganic Perovskite Photovoltaics with Wide Humidity Operating Window,,ADVANCED FUNCTIONAL MATERIALS,19.5,Spiro-OmeTAD,16161850,,,,,,19.25,,,,Inverted triiodine cesium lead (CsPbI3) perovskite,PCE retention: 96.8 % (maximum power point tracking at 65 degrees C for 850 h)
In Situ Stabilized CsPbI3 for Air-Fabricated Inverted Inorganic Perovskite Photovoltaics with Wide Humidity Operating Window,,ADVANCED FUNCTIONAL MATERIALS,19.5,maleic anhydride (MAAD),7923,,,,reacts with water molecules in air to reduce moisture erosions,During air fabrication,19.25,,,,Inverted triiodine cesium lead (CsPbI3) perovskite,PCE retention: 96.8 % (maximum power point tracking at 65 degrees C for 850 h)
In Situ Stabilized CsPbI3 for Air-Fabricated Inverted Inorganic Perovskite Photovoltaics with Wide Humidity Operating Window,,ADVANCED FUNCTIONAL MATERIALS,19.5,maleic acid (MAAC),444266,,,,hydrolysis product that controls grain growth and strongly binds to CsPbI3 grains as a shield to hamper phase transition and moisture penetration,CsPbI3 grains,19.25,,,,Inverted triiodine cesium lead (CsPbI3) perovskite,PCE retention: 96.8 % (maximum power point tracking at 65 degrees C for 850 h)
Inhibiting Ion Migration and Oxidation in Sn-Pb Perovskite by Multidentate Chelating Additive Strategy,,ADVANCED FUNCTIONAL MATERIALS,19.5,3-amino-2-chloroisonicotinamide (ACPC),2762471,,multi-dentate chelating additive,amino group; carbonyl group,"chelating additive that anchors I- by hydrogen bonds and coordinates with Sn2+ to protect Sn2+ from oxidation, suppressing oxidation and related nonradiative recombination",perovskite lattice,27.6,0.902,,,mixed Sn-Pb narrow-bandgap perovskite,PCE retention: 85.7 % (after 500 h continuous 1 sun illumination)
Interface Regulation via Tailored Multifunctional Small Molecule toward Efficient Perovskite Solar Cells,,ADVANCED FUNCTIONAL MATERIALS,19.5,"2,3,5,6-tetrabromo-N1,N4-bis(2-octyldodecyl)terephthalamide (PA-4Br)",,,small molecule,amide; Br atoms,eliminate interface defects and inhibit non-radiative recombination,perovskite interface,25.5,,,84.22,perovskite films,MPP tracking stability: None None (None)
Interfacial Energy Level Alignment and Defect Passivation by Using a Multifunctional Molecular for Efficient and Stable Perovskite Solar Cells,,ADVANCED FUNCTIONAL MATERIALS,19.5,"2,5-dichloroterephthalic acid (DCTPA)",83739,,multifunctional molecular bridging layer,,,into the interface between the SnO2 and perovskites; on the tin oxide (SnO2) electron transport layer as a pre-buried additive,23.25,,,,,"PCE retention: over 90% % (after 1000 h under ambient air, unencapsulated target device)"
Interfacial Hybrid Engineering Strategy for Highly Efficient and Stable Large-Area Perovskite Solar Modules,,ADVANCED FUNCTIONAL MATERIALS,19.5,"4,4,4-tris(phosphoryl) triphenylmethane (PA)",,,,tris(phosphoryl); triphenylmethane,molecular suppressor,perovskite/HTL interface,26.55,,,,inverted perovskite solar cells (p-i-n PSCs),operational stability: None None (ISOS-D and ISOS-L testing conditions)
Interfacial Hybrid Engineering Strategy for Highly Efficient and Stable Large-Area Perovskite Solar Modules,,ADVANCED FUNCTIONAL MATERIALS,19.5,2-(9H-carbazol-9-yl) ethylphosphonic acid (2PACz),,,,carbazol-9-yl; ethylphosphonic acid; phosphonic acid,SAM molecule,perovskite/HTL interface,26.55,,,,inverted perovskite solar cells (p-i-n PSCs),operational stability: None None (ISOS-D and ISOS-L testing conditions)
Interlayer-Crosslinkable Hole Transport Layer Achieved Highly Efficient and Stable Perovskite Solar Cells,,ADVANCED FUNCTIONAL MATERIALS,19.5,Apronal,10715,,,primary amines; vinyl groups,Undergoes radical polymerization into a vertically distributed poly(Apronal) network and provides primary amines that react with -NCS groups to form thiourea at the buried interface.,within the perovskite layer; at the buried interface during spin-coating and thermal annealing,23.52,,,,inverted perovskite solar cells,retained_performance: 94 % (after 600 h of continuous illumination); T80: 1951 h (continuous illumination)
Interlayer-Crosslinkable Hole Transport Layer Achieved Highly Efficient and Stable Perovskite Solar Cells,,ADVANCED FUNCTIONAL MATERIALS,19.5,poly(Apronal) (P-Apronal),,,,,Vertically distributed polymer network formed by radical polymerization of Apronal within the perovskite layer.,within the perovskite layer,23.52,,,,inverted perovskite solar cells,retained_performance: 94 % (after 600 h of continuous illumination); T80: 1951 h (continuous illumination)
Interlayer-Crosslinkable Hole Transport Layer Achieved Highly Efficient and Stable Perovskite Solar Cells,,ADVANCED FUNCTIONAL MATERIALS,19.5,CAZ-NCS,,,HTM,isothiocyanate (-NCS) groups,Newly designed hole-transport material (HTM) whose -NCS moieties undergo thiourea formation with Apronal's amine groups at the buried interface.,spatially confined within the HTL; at the buried interface,23.52,,,,inverted perovskite solar cells,retained_performance: 94 % (after 600 h of continuous illumination); T80: 1951 h (continuous illumination)
Interlayer-Crosslinkable Hole Transport Layer Achieved Highly Efficient and Stable Perovskite Solar Cells,,ADVANCED FUNCTIONAL MATERIALS,19.5,CAZ-NCS-P,,,,,Material system incorporated into devices that achieve reported performance and stability metrics.,,23.52,,,,inverted perovskite solar cells,retained_performance: 94 % (after 600 h of continuous illumination); T80: 1951 h (continuous illumination)
Intermolecular Coupling Reinforces Self-Assembled Hole-Transport Layers Stability and Performance in NiOx-Based Inverted Perovskite Solar Cells,,ADVANCED FUNCTIONAL MATERIALS,19.5,MeO-TPABA,,,molecule,boronic acid; triphenylamine (TPA)-based,serves as coupling agent to integrate with MeO-2PACz,NiOx/perovskite interface,26.18,,,,NiOx-based inverted perovskite solar cells (IPSCs),"stability: None None (thermal, moisture and illumination)"
Intermolecular Coupling Reinforces Self-Assembled Hole-Transport Layers Stability and Performance in NiOx-Based Inverted Perovskite Solar Cells,,ADVANCED FUNCTIONAL MATERIALS,19.5,MeO-2PACz,154704514,,molecule,,integrated with MeO-TPABA (part of the SAMs),NiOx/perovskite interface,26.18,,,,NiOx-based inverted perovskite solar cells (IPSCs),"stability: None None (thermal, moisture and illumination)"
Isomeric Dithienothiophene-Based Hole Transport Materials: Role of Sulphur Atoms Positions on Photovoltaic Performance of Inverted Perovskite Solar Cells,,ADVANCED FUNCTIONAL MATERIALS,19.5,3T-1,,,HTM,sulphur (S) atoms,HTM,HTM/perovskite surface,19.23,,,,inverted perovskite solar cells,device stability: None None (green solvent processing)
Isomeric Dithienothiophene-Based Hole Transport Materials: Role of Sulphur Atoms Positions on Photovoltaic Performance of Inverted Perovskite Solar Cells,,ADVANCED FUNCTIONAL MATERIALS,19.5,3T-2,,,HTM,sulphur (S) atoms,HTM,HTM/perovskite surface,19.23,,,,inverted perovskite solar cells,device stability: None None (green solvent processing)
Isomeric Dithienothiophene-Based Hole Transport Materials: Role of Sulphur Atoms Positions on Photovoltaic Performance of Inverted Perovskite Solar Cells,,ADVANCED FUNCTIONAL MATERIALS,19.5,3T-3,,,dopant-free HTM,sulphur (S) atoms,dopant-free HTM,HTM/perovskite surface,19.23,,,,inverted perovskite solar cells,device stability: None None (green solvent processing)
Light-Driven Dynamic Defect-Passivation for Efficient Inorganic Perovskite Solar Cells,,ADVANCED FUNCTIONAL MATERIALS,19.5,"1,3,3-trimethylindolino-8 '-methoxybenzopyrylospiran (OMe-SP)",,,photoisomerizable molecule,trimethyl; methoxy,interfacial protective layer; sustainable passivation of defects; suppression of halogen ion migration,on top of CsPbI3-xBrx,22.2,,,,all-inorganic cesium lead halide (CsPbI3-xBrx) perovskite,retained efficiency: 91 % (aging 1032 h under maximum power point (MPP) tracking and continuous one sun illumination)
Meta-Stable Molecular Configuration Enables Thermally Stable and Solution Processable Organic Charge Transporting Materials,,ADVANCED FUNCTIONAL MATERIALS,19.5,"N,N '-bis(1-indanyl)naphthalene-1,4,5,8-tetracarboxylic diimide (NDI-ID)",,,theoretical model,,theoretical model,,,,,,,thermal stability: None None (None)
Mitigating Surface Deficiencies of Perovskite Single Crystals Enables Efficient Solar Cells with Enhanced Moisture and Reverse-Bias Stability,,ADVANCED FUNCTIONAL MATERIALS,19.5,3-mercaptopropyl(dimethoxy)methylsilane (MDMS),2759524,,bifunctional molecule,sulfur atom; silane,surface trap passivation and protection against moisture,crystal surface,22.2,,,,methylammonium lead triiodide (MAPbI(3)) thin single crystals,reverse-bias stability: None None (reverse-bias); moisture stability: None None (moisture)
Modulating Buried Passivation and Aligned Interface toward High-Performance Perovskite Modules,,ADVANCED FUNCTIONAL MATERIALS,19.5,2-Cyaniminothiazolidine (CTH),3700797,,organic thiazole molecule,,modify the buried interface of PSCs,buried interface,24.31,,,,inverted,efficiency retention: 90 % (after 1200 h under continuous one-sun illumination)
Modulating Surface Wettability and Defect States via Multifunctional Amphiphilic Organic Ionic Salts for Efficient and Stable Inverted Perovskite Solar Cells,,ADVANCED FUNCTIONAL MATERIALS,19.5,"poly[bis(4-phenyl) (2,4,6-trimethylphenyl) amine]",,,hydrophobic hole transport layer,,hole transport layer,upper surface,25.5,,,,Inverted (p-i-n),stability: None None (None)
Molecular Configuration Engineering in Hole-Transporting Materials toward Efficient and Stable Perovskite Solar Cells,,ADVANCED FUNCTIONAL MATERIALS,19.5,"1,2-bis(4-(3,6-bis(bis(4-methoxyphenyl)amino)-9H-carbazol-9-yl)phenyl)ethane-1,2-dione (DB)",,,small molecule,"benzil; bis(4-methoxyphenyl)amino; 9H-carbazol-9-yl; ethane-1,2-dione",HTM,underlying perovskite material,22.21,,,,perovskite solar cells,long-term stability: None None (None)
Molecular Configuration Engineering in Hole-Transporting Materials toward Efficient and Stable Perovskite Solar Cells,,ADVANCED FUNCTIONAL MATERIALS,19.5,"3,6-bis(3,6-bis(bis(4-methoxyphenyl)amino)-9H-carbazol-9-yl)phenanthrene-9,10-dione (PQ)",,,small molecule,"phenanthrene-9,10-dione; bis(4-methoxyphenyl)amino; 9H-carbazol-9-yl",HTM,,22.21,,,,perovskite solar cells,long-term stability: None None (None)
Molecular Hinges Stabilize Formamidinium-Based Perovskite Solar Cells with Compressive Strain,,ADVANCED FUNCTIONAL MATERIALS,19.5,"1,1 '-(Methylenedi-4,1-phenylene) bismaleimide (BMI)",,,symmetric molecule,maleimides,"stabilizer that toughens the interface, binds with FA(+) and/or undercoordinated Pb2+, passivates film defects and inhibits perovskite decomposition",interface,22.7,,,,Formamidinium (FA)-based lead triiodide,efficiency retention: 91.8 % (after 1000 h under continuous maximum power point tracking)
Multi-Point Collaborative Passivation of Surface Defects for Efficient and Stable Perovskite Solar Cells,,ADVANCED FUNCTIONAL MATERIALS,19.5,"4,7-bromo-5,6-fluoro-2,1,3-phenylpropyl thiadiazole, M4",,,an organic molecule with multiple active sites,bromine (Br) site; fluorine (F) site; thiadiazole; sulfur-iodine (S-I) interactions,introduced to modify the upper interface of perovskites; multi-point cooperative passivation of surface defects,upper interface of perovskites,25.1,1.19,,85.2,Lead-based (Pb) perovskites,efficiency retention: 95 % (after 2000 h of ageing in a nitrogen atmosphere)
Multi-Site Intermolecular Interaction for In Situ Formation of Vertically Orientated 2D Passivation Layer in Highly Efficient Perovskite Solar Cells,,ADVANCED FUNCTIONAL MATERIALS,19.5,"1H-Pyrazole-1-carboxamidine hydrochloride, PAH",,,organic spacer molecule,multiple nitrogen sites,to form 2D passivation layer on the surface of formamidinium based (FAPbI(3)) perovskite,on the surface of formamidinium based (FAPbI(3)) perovskite,24.6,,,,2D/3D perovskite,long-term stability: None None (None)
Multifunctional Aminoglycoside Antibiotics Modified SnO2 Enabling High Efficiency and Mechanical Stability Perovskite Solar Cells,,ADVANCED FUNCTIONAL MATERIALS,19.5,streptomycin sulfate (STRS),19648,,,,multifunctional modification incorporated into SnO2 ETL,SnO2 ETL,22.89,,,,,humidity stability: None None (None); thermal stability: None None (None); PCE retention after bending cycles: >80% % (after 4500 bending cycles with a bend radius of 5 mm)
Multifunctional Enhancement for Highly Stable and Efficient Perovskite Solar Cells,,ADVANCED FUNCTIONAL MATERIALS,19.5,"2,2-difluoropropanediamide (DFPDA)",260650,,multifunctional molecule,carbonyl groups; amino groups; fluorine groups,selected to ameliorate all the instability issues,between the perovskite and HTL,22.21,,,,,moisture stability: None None (None); heat stability: None None (None); light stability: None None (None)
Multifunctional Organic Bridge at Self-Assembled Molecule/Perovskite Interface Enables High-Performance Inverted Perovskite Solar Cells,,ADVANCED FUNCTIONAL MATERIALS,19.5,"2-bromo-5-difluoromethyl-[1,3,4]thiadiazole (BFS)",63384015,,multifunctional interface bridge molecule,difluoromethyl group; N atoms,integrated at the buried interface of SAM/perovskite; optimizes the SAM layer's morphology and energy level structure; N atoms coordinate with Pb2+ in the precursor to regulate perovskite crystallization and passivate defects; facilitates charge separation and transportation; forms hydrogen bonds with formamide cation (FA+) to improve device stability,buried interface of SAM/perovskite,26.16,,,86.06,,efficiency retention: 90 % (stored in a nitrogen atmosphere for 4000 h); efficiency retention: 81 % (under maximum power point tracking (MPPT) conditions for 500 h)
Multifunctional Small Molecule as Buried Interface Passivator for Efficient Planar Perovskite Solar Cells,,ADVANCED FUNCTIONAL MATERIALS,19.5,P-biguanylbenzoic acid hydrochloride (PBGH),,,,,modify the tin oxide (SnO2)/perovskite interface; passivate trap states on SnO2 surface; assist formation of high-quality perovskite film with low defect density,SnO2/perovskite interface,24.79,,,,FACsPbI(3)-based,stability: None None (under high temperature/humidity and light illumination conditions)
Nonfullerene Electron Transporting Material Based on Naphthalene Diimide Small Molecule for Highly Stable Perovskite Solar Cells with Efficiency Exceeding 20%,,ADVANCED FUNCTIONAL MATERIALS,19.5,"NDI-ID (N, N'-Bis(1-indanyl) naphthalene-1,4,5,8-tetracarboxylic diimide)",,,nonfullerene electron transporting material (ETM) based on naphthalene diimide (NDI) small molecules,N-substituted indane group; alicyclic cyclopentene group on indane groups; phenyl; alicyclic groups; NDI cores,electron transporting material (ETM) for use in high-performance perovskite solar cells (PSCs),,20.2,,,,CH(NH2)(2)PbI3-xBrx,PCE retention: 90 % (after 500 h at 100 degrees C with 1 sun illumination without encapsulation)
Nonfullerene Electron Transporting Material Based on Naphthalene Diimide Small Molecule for Highly Stable Perovskite Solar Cells with Efficiency Exceeding 20%,,ADVANCED FUNCTIONAL MATERIALS,19.5,PCBM (phenyl-C61-butyric acid methyl ester),,,ETM,,widely used ETM (comparator),,20.2,,,,CH(NH2)(2)PbI3-xBrx,PCE retention: 90 % (after 500 h at 100 degrees C with 1 sun illumination without encapsulation)
"Optimizing Crystallization, Defects, and Toughness with an Amphiphilic Molecule for High-Performance Rigid and Flexible Perovskite Solar Cells",,ADVANCED FUNCTIONAL MATERIALS,19.5,"1-[3,5-bis(trifluoromethyl)phenyl]biguanide hydrochloride (BtFBG<middle dot>HCl)",44717707,,amphiphilic molecule,trifluoromethyl; phenyl; biguanide; hydrochloride,"integrated into the perovskite precursor for crystallization regulation, defect passivation, and interface toughening",between SnO2 and the perovskite layer,25.61,,,,,PCE retention (maximum power point tracking): 90 % (1330 h maximum power point tracking in N2); PCE retention (storage): 90 % (1000 h storage in 45 +/- 5% relative humidity); PCE retention (continuous heating stress): 90 % (1200 h aging under continuous heating stress); mechanical durability (bending cycles): 90 % (5000 continuous bending cycles)
Organic Ligand-Free ZnO Quantum Dots for Efficient and Stable Perovskite Solar Cells,,ADVANCED FUNCTIONAL MATERIALS,19.5,dimethyl sulfoxide (DMSO),679,,solvent,,stabilizer / easily removable solvent molecules for ZnO QDs,,20.05,,,,mixed-cation and mixed-halide,operational stability: None None (ambient conditions and elevated temperature)
Organic N-Type Molecule: Managing the Electronic States of Bulk Perovskite for High-Performance Photovoltaics,,ADVANCED FUNCTIONAL MATERIALS,19.5,DMBI-2-Th,,,n-type organic molecule,,doping of bulk perovskite aimed at regulating its electronic states,bulk perovskite,20.9,,,,MAPbI(3)perovskite,ambient stability: None None (under high relative humidity)
Organic N-Type Molecule: Managing the Electronic States of Bulk Perovskite for High-Performance Photovoltaics,,ADVANCED FUNCTIONAL MATERIALS,19.5,DMBI-2-Th-I,,,n-type organic molecule,,doping of bulk perovskite aimed at regulating its electronic states; iodine ionized dopant to further enhance n-doping degree,bulk perovskite,20.9,,,,MAPbI(3)perovskite,ambient stability: None None (under high relative humidity)
Orientation-Engineered Small-Molecule Semiconductors as Dopant-Free Hole Transporting Materials for Efficient and Stable Perovskite Solar Cells,,ADVANCED FUNCTIONAL MATERIALS,19.5,"2,9-diphenyldinaphtho[2,3-b:2 ',3 '-f]thieno[3,2-b]thiophene (DPh-DNTT)",,,thienoacene-based organic semiconductor,,dopant-free HTM,,20.2,,,,CH3NH3PbI3,stability: None None (None)
Passivating Defects of Perovskite Solar Cells with Functional Donor-Acceptor-Donor Type Hole Transporting Materials,,ADVANCED FUNCTIONAL MATERIALS,19.5,malononitrile,8010,,acceptor unit,,acceptor,,22,,,,,stability (relative): None None (None)
