Repository: kevin-ymx/perov-passivator

# perov-passivator

This repository contains two complementary research sections for molecular
passivator discovery in perovskite solar cells:

1. **Loop-orchestrated agent-skills discovery:** a configuration-first,
   restartable workflow that filters PubChem, learns molecular embeddings,
   retrieves promising derivatives, and identifies purchasable salt forms.
2. **SSL plus downstream binding-energy prediction:** a GIN-E molecular
   representation pipeline that combines self-supervised pretraining with
   supervised prediction of molecule-perovskite binding energy (`E_b`).

The two sections share molecular graph representations and GIN-E encoders, but

File: dataset/literature/extracted_results_mol_cleaned_v2.csv (part 8 of 44)
title,year,journal,impact_factor,molecule_name,molecule_cid,molecule_smiles,molecule_type,functional_groups,role,interface_location,pce_max,voc,jsc,ff,perovskite_type,stability
Passivating Defects of Perovskite Solar Cells with Functional Donor-Acceptor-Donor Type Hole Transporting Materials,,ADVANCED FUNCTIONAL MATERIALS,19.5,spiro-OMeTAD,16161850,,,,holetransporting material (HTM),,22,,,,,stability (relative): None None (None)
Peptide-Based Ammonium Halide with Inhibited Deprotonation Enabling Effective Interfacial Engineering for Highly Efficient and Stable FAPbI3 Perovskite Solar Cells,,ADVANCED FUNCTIONAL MATERIALS,19.5,phenethylammonium iodide (PEAI),91972166,,,,,,25.02,,,,FAPbI(3),light stability: None None (None); thermal stability: None None (None)
Phase Distribution Management of Methylamine Chloride-Assisted Formamidinium-Cesium Perovskite Photovoltaics,,ADVANCED FUNCTIONAL MATERIALS,19.5,Methylamine chloride (MACl),,,,,assisted crystallization,buried interface,26.05,,,,formamidinium-cesium (FACs) perovskite film,PCE retention: 90 % (after 1000 h under continuous 1-sun illumination conditions)
Photoisomerizing Molecular Modification on the Buried Interface of Perovskite Solar Cells,,ADVANCED FUNCTIONAL MATERIALS,19.5,4-aminoazobenzene hydrochloride,12203296,,,,dynamic management agent for the buried interface,buried interface,25.65,,,,,efficiency retention: 92 % (after 1200 h continuous illumination under International Summit on Organic Photovoltaic Stability protocol (ISOS ))
Photothermal Welding Strategy for Mechanical Stability and High Efficiency of ETL-Free f-PSCs,,ADVANCED FUNCTIONAL MATERIALS,19.5,indocyanine green (ICG),5282412,,near-infrared (NIR) dye,S & boxH;O bond,additive; photothermal agent that enhances NIR light harvesting and welds grain boundaries; coordinates with Pb2+ defects,GBs (grain boundaries) in perovskite film,20.62,,,,Flexible perovskite,PCE retention: 88.4 % (placed in dark conditions for 600 h); mechanical stability: None None (None)
Photothermal Welding Strategy for Mechanical Stability and High Efficiency of ETL-Free f-PSCs,,ADVANCED FUNCTIONAL MATERIALS,19.5,polycaprolactone (PCL),,,polymer (polycaprolactone),C & boxH;O bond,additive that coordinates with Pb2+ defects and controls crystal growth to form a smooth perovskite surface,perovskite film (affecting crystal growth and surface),20.62,,,,Flexible perovskite,PCE retention: 88.4 % (placed in dark conditions for 600 h); mechanical stability: None None (None)
Post-Assembled Dipole Benzoic Acids Modified Me-4PACz for Efficient and Stable Inverted Perovskite Solar Cells,,ADVANCED FUNCTIONAL MATERIALS,19.5,carbazole,6854,,component of SAMs,,component of self-assembled monolayers (SAMs) used as hole-selective layer,,25.58,,,,inverted perovskite solar cells (PSCs),PCE retention: 82 % (800 h of the outdoor storage (RH approximate to 60%)); PCE retention: 94 % (2000 h in glove box)
Post-Assembled Dipole Benzoic Acids Modified Me-4PACz for Efficient and Stable Inverted Perovskite Solar Cells,,ADVANCED FUNCTIONAL MATERIALS,19.5,phosphonic acid,407,,component of SAMs,,component of self-assembled monolayers (SAMs) used as hole-selective layer,,25.58,,,,inverted perovskite solar cells (PSCs),PCE retention: 82 % (800 h of the outdoor storage (RH approximate to 60%)); PCE retention: 94 % (2000 h in glove box)
Post-Assembled Dipole Benzoic Acids Modified Me-4PACz for Efficient and Stable Inverted Perovskite Solar Cells,,ADVANCED FUNCTIONAL MATERIALS,19.5,"[4-(3,6-dimethyl-9H-carbazole-9-yl)butyl]phosphonic acid (Me-4PACz)",,,SAM / HSL molecule,carbazole; phosphonic acid,forms HSL (hole-selective layer),perovskite buried interface,25.58,,,,inverted perovskite solar cells (PSCs),PCE retention: 82 % (800 h of the outdoor storage (RH approximate to 60%)); PCE retention: 94 % (2000 h in glove box)
Post-Assembled Dipole Benzoic Acids Modified Me-4PACz for Efficient and Stable Inverted Perovskite Solar Cells,,ADVANCED FUNCTIONAL MATERIALS,19.5,p-fluorobenzoic acid (FBA),9973,,post-assembly molecule (benzoic acid material),benzoic acid; fluoro,post-assembly molecule to fill voids and adjust work function,between Me-4PACz molecules / Me-4PACz HSL,25.58,,,,inverted perovskite solar cells (PSCs),PCE retention: 82 % (800 h of the outdoor storage (RH approximate to 60%)); PCE retention: 94 % (2000 h in glove box)
Post-Assembled Dipole Benzoic Acids Modified Me-4PACz for Efficient and Stable Inverted Perovskite Solar Cells,,ADVANCED FUNCTIONAL MATERIALS,19.5,p-methylbenzoic acid (MBA),7470,,post-assembly molecule (benzoic acid material),benzoic acid; methyl,post-assembly molecule to fill voids and adjust work function,between Me-4PACz molecules / Me-4PACz HSL,25.58,,,,inverted perovskite solar cells (PSCs),PCE retention: 82 % (800 h of the outdoor storage (RH approximate to 60%)); PCE retention: 94 % (2000 h in glove box)
Pre-Embedded Multisite Chiral Molecules Realize Bottom-Up Multilayer Manipulation toward Stable and Efficient Perovskite Solar Cells,,ADVANCED FUNCTIONAL MATERIALS,19.5,DL-cysteine hydrochloride monohydrate (DLCH),12219647,,multisite racemic,SH; COOH; NH3+; Cl-,passivating defects; inhibiting agglomeration of SnO2 NPs; managing photons; relieving interfacial tensile stress; manipulating perovskite crystallization,pre-embedding ... into the SnO2 electron transport layer (ETL),24.01,,,,regular perovskite solar cells,thermal stability: 93 % (aging at 65 degrees C for 1800 h); ambient stability: 95 % (aging under a relative humidity of 20-25% for 2000 h)
Pre-buried Interface Strategy for Stable Inverted Perovskite Solar Cells Based on Ordered Nucleation Crystallization,,ADVANCED FUNCTIONAL MATERIALS,19.5,3-amino-1-adamantanol (AAD),658645,,,amino; hydroxyl,pre-buried interface modifier,on nickel oxide (NiOx) surface; between NiOx and perovskite,22.21,,,,,hysteresis: None None (None); thermal stability: None None (None); optical stability: None None (None); long-term stability: None None (None)
Prediction and Fine Screening of Small Molecular Passivation Materials for High-Efficiency Perovskite Solar Cells Via an Enhanced Machine Learning Workflow,,ADVANCED FUNCTIONAL MATERIALS,19.5,benzodithiophene terthiophene rhodanine derivative (BTR-Cl),,,passivator,,passivator,perovskite/hole transport layer (HTL) interface,25.36,1.186,,,perovskite solar cells (PSCs),halogen ion migration inhibition: None None (None)
Pyrazole-Engineered Low-Defect Tin Halide Perovskites for Ultraweak-Light Imaging and Pixel-Level Image Fusion,,ADVANCED FUNCTIONAL MATERIALS,19.5,potassium tri(1-pyrazolyl) borohydride (KTPz),,,molecule,,introduced into perovskite precursors to suppress Sn2+ oxidation and fast crystallization,perovskite precursors,,,,,Tin halide perovskites,
Rational Tailored Polyfluorosubstituted Amide Molecule for Stabilizing PbI6 Framework and Inhibiting Ion Migration Toward Highly Efficient and Stable Perovskite Solar Cells,,ADVANCED FUNCTIONAL MATERIALS,19.5,"N-1,N-4-bis(2,3,5,6-tetrafluoro-4-iodophenyl)terephthalamide (FIPh-A)",,,multifunctional molecule,carbonyl; amino; iodotetrafluorophenyl,enhance the stability of perovskite films and devices; bind and stabilize Pb2+ ions and [PbI6](4-) octahedra structure; prevent ion migration; release residual strain,,24.6,,,,Perovskite solar cells (PSCs),efficiency retention (%): 93 % (500 h of continuous illumination (ISOS-L-1)); efficiency retention (%): 77 % (300 h of thermal aging at 80 degrees C (ISOS-D-2I))
Regulating the Hydrolysis of TiCl4 during the Chemical Bath Deposition of TiO2 Electron Transport Layer for High-Performance Carbon-Based CsPbI3 Perovskite Solar Cells,,ADVANCED FUNCTIONAL MATERIALS,19.5,TiCl4,24193,,,,hydrolysis reactions of TiCl4 during the CBD processes,,19.03,,,,CsPbI3,
Regulating the Hydrolysis of TiCl4 during the Chemical Bath Deposition of TiO2 Electron Transport Layer for High-Performance Carbon-Based CsPbI3 Perovskite Solar Cells,,ADVANCED FUNCTIONAL MATERIALS,19.5,sulfanilamide (SA),5333,,,& horbar;SO2NH2,introduced into the CBD solution to smoothen the hydrolysis reactions of TiCl4 during the CBD processes,,19.03,,,,CsPbI3,
Residual PbI2 Conversion and Crystallization Control for Ambient-Air Fabrication of Industrially Viable Perovskite Solar Cells,,ADVANCED FUNCTIONAL MATERIALS,19.5,"N, N-methylenebisformamide (NMF)",,,,,"NMF molecules regulate the morphology and crystallization of PbI2 films, creating sufficient space for the subsequent growth of perovskite films; NMF partially generates formamidinium (FA), which enables in situ conversion of residual PbI2, transforming microcrystals and residual PbI2 into high-quality perovskite; NMF exhibits lattice compatibility with the perovskite and its presence at grain boundaries and interfaces effectively passivates undercoordinated lead ions in perovskite films.",grain boundaries and interfaces,24.87,,,,,"efficiency retention: 93.7 % (after 1680 h of storage in air, unencapsulated NMF-optimized device); thermal stability: None None (None)"
Revealing Bifunctional Molecules Induced Adequate DMSO Extraction in Sequential Crystallization toward Efficient and Robust Flexible Perovskite Solar Cells,,ADVANCED FUNCTIONAL MATERIALS,19.5,3-aminopropanoic acid (APAC),239,,bifunctional polar molecule,,modify the SnO2/perovskite interface,SnO2/perovskite interface,25.59,,,,Flexible perovskite solar cells,efficiency retention after bending cycles: 92 % (after bending 10 000 cycles with a radius of 5 mm)
Revealing Bifunctional Molecules Induced Adequate DMSO Extraction in Sequential Crystallization toward Efficient and Robust Flexible Perovskite Solar Cells,,ADVANCED FUNCTIONAL MATERIALS,19.5,3-iodo-1-propanol (IDPA),,,bifunctional polar molecule,,modify the SnO2/perovskite interface,SnO2/perovskite interface,25.59,,,,Flexible perovskite solar cells,efficiency retention after bending cycles: 92 % (after bending 10 000 cycles with a radius of 5 mm)
Revealing Bifunctional Molecules Induced Adequate DMSO Extraction in Sequential Crystallization toward Efficient and Robust Flexible Perovskite Solar Cells,,ADVANCED FUNCTIONAL MATERIALS,19.5,3-iodopropionic acid (IDPAC),8856,,bifunctional polar molecule,,modify the SnO2/perovskite interface,SnO2/perovskite interface,25.59,,,,Flexible perovskite solar cells,efficiency retention after bending cycles: 92 % (after bending 10 000 cycles with a radius of 5 mm)
Revealing Bifunctional Molecules Induced Adequate DMSO Extraction in Sequential Crystallization toward Efficient and Robust Flexible Perovskite Solar Cells,,ADVANCED FUNCTIONAL MATERIALS,19.5,dimethyl sulfoxide (DMSO),679,,solvent,,subject of evaporation that affects sequential crystallization kinetics,buried interface,25.59,,,,Flexible perovskite solar cells,efficiency retention after bending cycles: 92 % (after bending 10 000 cycles with a radius of 5 mm)
Self-Organized Small Molecules in Robust MOFs for High-Performance Perovskite Solar Cells with Enhanced Degradation Activation Energy,,ADVANCED FUNCTIONAL MATERIALS,19.5,Zn-TTB,,,metal-organic framework (MOF),triazole; tetrazole,"MOF used to improve the volatility and disordered arrangement of small organic molecule additives; forms a skeleton for perovskite precursor growth and produces a macromolecular intermediate phase, enhancing stability with respect to molecular additives",skeleton of Zn-TTB,23.14,,,,,"degradation activation energy: >174.01 kJ mol(-1) (Thermal analyses); operational stability: None None (unencapsulated state, under constant solar light illumination)"
Self-Organized Small Molecules in Robust MOFs for High-Performance Perovskite Solar Cells with Enhanced Degradation Activation Energy,,ADVANCED FUNCTIONAL MATERIALS,19.5,1-(triazol-1-ly)-4-tetrazol-5-ylmethyl)benzene (TTB),,,,triazole; tetrazole,,,23.14,,,,,"degradation activation energy: >174.01 kJ mol(-1) (Thermal analyses); operational stability: None None (unencapsulated state, under constant solar light illumination)"
Side Chain Functional Molecule Additives for Efficient and Stable Perovskite Solar Cells,,ADVANCED FUNCTIONAL MATERIALS,19.5,2-thienylmethylamine hydrochloride (TMAC),60146022,,,thiophene,passivating defects and enhancing hole transport,,24.63,,,,polycrystalline perovskites,efficiency retention: 93.13 % (after 1200 h of continuous illumination under maximum power point tracking (MPPT))
Side-Group-Mediated Small Molecular Interlayer to Achieve Superior Passivation Strength and Enhanced Carrier Dynamics for Efficient and Stable Perovskite Solar Cells,,ADVANCED FUNCTIONAL MATERIALS,19.5,TPA-O,,,interlayer molecule,carbonyl (C=O),promotes the carrier-collection yield as well as sufficient defect passivation,perovskite interfaces,23.25,,,,polycrystalline perovskite,remaining performance: 88.5 % (after 2544 h storage in the air); mechanical stability: None None (None)
Simultaneous Ultraviolet Conversion and Defect Passivation Stabilize Efficient and Operational Durable Perovskite Solar Cells,,ADVANCED FUNCTIONAL MATERIALS,19.5,Coumarin 153 (C153),72652,,functionalized ultraviolet (UV) conversion small molecule,,introduced into perovskite precursor to effectively enhance device efficiency and operational stability against UV radiation; provides down-conversion effect and stabilizes perovskite by fixing defects,perovskite precursor,24.73,,,,,PCE retention: 90 % (approximate to 380 h aging under continuous UV radiation); PCE retention: 90 % (approximate to 1400 h aging under heating stress); PCE retention: 90 % (1710 h aging under illumination)
Strain Relaxation via Lattice Matching Effect for Highly Efficiency Stable Perovskite Solar Cells,,ADVANCED FUNCTIONAL MATERIALS,19.5,"3,5-difluorobenzenesulfonamide (DBF)",446275,,additive,"3,5-difluoro; sulfonamide; benzene ring substituents; NH2; F",powerful additive that releases residual strain and passivates defects; interacts with PbI2 to slow crystal growth and improve film quality,perovskite film / perovskite lattice,25.18,,,,,"PCE retention: 97.71 % (after 1600 h in an atmospheric environment (25 degrees C, 20% RH) without encapsulation)"
Substitution of DMSO for Stabilized Perovskite Solar Cells with Extended Process Window,,ADVANCED FUNCTIONAL MATERIALS,19.5,Dimethyl sulfoxide (DMSO),679,,solvent,,frequently employed to boost the crystal quality of solution-processed perovskites,remain trapped within the films and leads to defective interface within the resultant perovskite solar cells (PSCs),25.31,,,,,PCE retention: 90 % (after 1000 h storage); efficiency retention with aged precursor solution: None % (using old precursor solutions aged in ambient air for 20 days)
Substitution of DMSO for Stabilized Perovskite Solar Cells with Extended Process Window,,ADVANCED FUNCTIONAL MATERIALS,19.5,hydroxyethyl methacrylate (HEMA),13360,,small molecule,hydroxyl (& horbar;OH); carbonyl (& horbar;C & boxH;O),introduced to substitute the DMSO; facilitates formation of strongly bonded FAI-HEMA-PbI2 complexes to regulate perovskite crystallization with improved crystallinity and preferred orientation; solidification of residual HEMA via in situ polymerization can stabilize crystal structure with suppressed defects and released lattice strain; incorporated hydrophilic HEMA can largely promote the moisture resistance of the precursor solution,,25.31,,,,,PCE retention: 90 % (after 1000 h storage); efficiency retention with aged precursor solution: None % (using old precursor solutions aged in ambient air for 20 days)
Suppressing Adsorption Disorder of Self-Assembled Molecules for Efficient Perovskite/Silicon Tandem Solar Cells,,ADVANCED FUNCTIONAL MATERIALS,19.5,MeOPA-CPA,,,triphenylamine derivative,methoxy (MeO-); cyanovinyl phosphonic acid (CPA),self-assembled molecule (SAM),on NiOx,31.17,,,,1.68 eV perovskite,efficiency retention: 90 % (after 1200 h of operation)
Suppressing Adsorption Disorder of Self-Assembled Molecules for Efficient Perovskite/Silicon Tandem Solar Cells,,ADVANCED FUNCTIONAL MATERIALS,19.5,MePA-CPA,,,triphenylamine derivative,methyl (Me-); cyanovinyl phosphonic acid (CPA),self-assembled molecule (SAM),on NiOx,31.17,,,,1.68 eV perovskite,efficiency retention: 90 % (after 1200 h of operation)
Suppressing Adsorption Disorder of Self-Assembled Molecules for Efficient Perovskite/Silicon Tandem Solar Cells,,ADVANCED FUNCTIONAL MATERIALS,19.5,cyanovinyl phosphonic acid (CPA),,,anchoring group,cyanovinyl phosphonic acid,anchoring group,,31.17,,,,1.68 eV perovskite,efficiency retention: 90 % (after 1200 h of operation)
Suppressing Deprotonation to Extend the Shelf Life of Perovskite Precursor Solutions and Enhance the Stability and Efficiency of Perovskite Solar Cells,,ADVANCED FUNCTIONAL MATERIALS,19.5,methylammonium chloride (MACl),6364545,,,,"a pivotal molecule, widely recognized in achieving high-efficiency PSCs",,25.56,,,,formamidine (FA)-based,retention: 96 % (solution aging for 20 days); retention: 97 % (unencapsulated device over 1300 h)
Suppressing Deprotonation to Extend the Shelf Life of Perovskite Precursor Solutions and Enhance the Stability and Efficiency of Perovskite Solar Cells,,ADVANCED FUNCTIONAL MATERIALS,19.5,Piperazine-2-carboxylic acid dihydrochloride (PCADCl),2723757,,,piperazine's amine groups; COOH groups,"inhibits MA(+) deprotonation by forming strong two-point hydrogen bonds with the proton of MA(+), extends PPS shelf life, suppresses MA(+) deprotonation via COOH groups, promotes coordination with unbound Pb2+, reduces film defects, and improves perovskite crystalline phase purity and energy level arrangement",perovskite precursor solution (PPS),25.56,,,,formamidine (FA)-based,retention: 96 % (solution aging for 20 days); retention: 97 % (unencapsulated device over 1300 h)
Suppressing Nonradiative Recombination at the Buried Interface for Highly Efficient n-i-p Perovskite Solar Cells with a Multifunctional Dipolar Molecular Bridge,,ADVANCED FUNCTIONAL MATERIALS,19.5,"1,4-phenylenebis(1-cyanoethene-2,1-diyl) bisphosphonic acid (CS-103)",,,multifunctional dipolar molecular bridge,"1-cyanoethene-2,1-diyl; bisphosphonic acid",multifunctional dipolar molecular bridge,buried interface of n-i-p PSCs,24.77,,,,,PCE retention: 91 % (The unencapsulated PSCs maintain 91% of initial PCE for more than 1000 h according to ISOS-D-1 protocol)
Supramolecular Cavity Confinement Inducing Ordered C60 Assembly and Suppressed Interfacial Non-Radiative Recombination for Efficient and Scalable Perovskite Solar Cells,,ADVANCED FUNCTIONAL MATERIALS,19.5,4-tert-butylcalix[6]arene (4tBu-C[6]A),,,,tert-butyl groups; lower-rim hydroxyl groups; calixarene-cavity,"introduced at the perovskite/C60 interface to facilitate uniform and compact C60 deposition, immobilize and improve dispersion of C60, and interact with under-coordinated Pb2+ and 1,3-propyldiammonium diiodide to strengthen interfacial passivation",perovskite/C60 interface,26.68,,,,inverted perovskite,efficiency retention: None % (after 1100 h of maximum power point tracking)
Supramolecular Cavity Confinement Inducing Ordered C60 Assembly and Suppressed Interfacial Non-Radiative Recombination for Efficient and Scalable Perovskite Solar Cells,,ADVANCED FUNCTIONAL MATERIALS,19.5,C60,123591,,,,deposited at the perovskite/C60 interface; its deposition and dispersion are facilitated and immobilized by 4tBu-C[6]A,perovskite/C60 interface,26.68,,,,inverted perovskite,efficiency retention: None % (after 1100 h of maximum power point tracking)
Supramolecular Cavity Confinement Inducing Ordered C60 Assembly and Suppressed Interfacial Non-Radiative Recombination for Efficient and Scalable Perovskite Solar Cells,,ADVANCED FUNCTIONAL MATERIALS,19.5,"1,3-propyldiammonium diiodide",,,,diammonium; diiodide,interfacial molecules that couple with 4tBu-C[6]A to strengthen interfacial passivation,interfacial,26.68,,,,inverted perovskite,efficiency retention: None % (after 1100 h of maximum power point tracking)
"Surface Chemical Conversion of Residual PbI2 Enables Efficient and Stable Perovskite Solar Cells by 1,3-Diphenyl-benzimidazolium Iodide Treatment",,ADVANCED FUNCTIONAL MATERIALS,19.5,"1,3-diphenyl-benzimidazole iodide (DBI)",,,nitrogen heterocyclic molecule,double conjugated benzene and imidazole rings,post-treatment of the perovskite film to construct robust one-dimensional (1D)/three-dimensional (3D) perovskite structure,,25.04,,,,one-dimensional (1D)/three-dimensional (3D) perovskite structure,photo/thermal stabilities: None None (None); long-term stability: None None (None)
Surface Regulation through Dipolar Molecule Boosting the Efficiency of Mixed 2D/3D Perovskite Solar Cell to 24%,,ADVANCED FUNCTIONAL MATERIALS,19.5,4-(trifluoromethyl) benzamidine hydrochloride (TFPhFACl),,,large organic molecule,trifluoromethyl; benzamidine; hydrochloride,construct 2D capping layer atop 3D perovskite,atop 3D perovskite,24,1.16,25.42,81.26,Mixed 2D/3D perovskite solar cells (PSCs),efficiency change after storage: None None (stored in the air for 1500 h)
Symmetrical Acceptor-Donor-Acceptor Molecule as a Versatile Defect Passivation Agent toward Efficient FA0.85MA0.15PbI3 Perovskite Solar Cells,,ADVANCED FUNCTIONAL MATERIALS,19.5,IDT-OD,,,symmetrical organic acceptor-donor-acceptor (A-D-A) molecule,S element; carbonyl group C(sic)O; N-H group,versatile defect passivation agent,in the perovskite absorber,24.04,,,,,long-term environmental and thermal stabilities: None None (None)
Symmetrical Acceptor-Donor-Acceptor Molecule as a Versatile Defect Passivation Agent toward Efficient FA0.85MA0.15PbI3 Perovskite Solar Cells,,ADVANCED FUNCTIONAL MATERIALS,19.5,"indaceno[1,2-b:5,6-b']dithiophene (IDT)",,,core architecture,S element,core architecture of IDT-OD,,24.04,,,,,long-term environmental and thermal stabilities: None None (None)
Symmetrical Acceptor-Donor-Acceptor Molecule as a Versatile Defect Passivation Agent toward Efficient FA0.85MA0.15PbI3 Perovskite Solar Cells,,ADVANCED FUNCTIONAL MATERIALS,19.5,oxindole,321710,,bilateral arms (acceptor unit),carbonyl group C(sic)O; N-H group,bilateral arms of IDT-OD,,24.04,,,,,long-term environmental and thermal stabilities: None None (None)
Synchronous Passivation of Defects with Low Formation Energies via Terdentate Anchoring Enabling High Performance Perovskite Solar Cells with Efficiency over 24%,,ADVANCED FUNCTIONAL MATERIALS,19.5,"1,10-phenanthrolin-5-amine (PAA)",606970,,passivation molecule,,synchronously passivate the dual defects,,24.06,1.207,,,formamidinium lead iodide PSCs,
Synergistic Dual-Defect Passivation via Iodoethoxyethane for High-Efficiency Inverted Inorganic Perovskite Solar Cells,,ADVANCED FUNCTIONAL MATERIALS,19.5,"1,2-bis(2-iodoethoxy)ethane (BIEE)",593436,,molecule,oxygen atoms; iodide,interfacial passivator,interfacial,42.6,,,,inverted CsPbI3-xBrx,PCE retention: 95.8 % (maximum power point (MPP) tracking with continuous one sun illumination for 1170 h in N2 environment)
Synergistic Reinforcement of Built-In Electric Fields for Highly Efficient and Stable Perovskite Photovoltaics,,ADVANCED FUNCTIONAL MATERIALS,19.5,PTFCN,,,electric dipole molecule,,introduced to reinforce the built-in electric field (BEF),,21.5,,,,,PCE retention: 95 % (storing 2000 h under ambient conditions)
Synergistic Reinforcement of Built-In Electric Fields for Highly Efficient and Stable Perovskite Photovoltaics,,ADVANCED FUNCTIONAL MATERIALS,19.5,CF3BACl,,,electric dipole molecule,trifluoride group,supplies dipole effect for tuning the surface potential of perovskite; provides hydrophobic trifluoride group for stability,surface of perovskite,21.5,,,,,PCE retention: 95 % (storing 2000 h under ambient conditions)
Synergistic Toughening and Self-Healing Strategy for Highly Efficient and Stable Flexible Perovskite Solar Cells,,ADVANCED FUNCTIONAL MATERIALS,19.5,alpha-lipoic acid (LA),864,,natural polymerizable small molecule,dynamic disulfide bonds; hydrogen bonds; coordination bonds,passivating and toughening agents,interfacial contact,22.43,,,,Halide perovskites,efficiency retention after bending cycles: >80 % (after 3000 bending cycles); efficiency restoration after heat-treatment: approximate to 95 % (under mild heat-treatment)
Tailored Multisite Rigid Conjugated Molecules to Anchor Perovskite for Comprehensive Management of Perovskite Crystallization and Defects,,ADVANCED FUNCTIONAL MATERIALS,19.5,(methylsulfonyl)phenyl)prop-2-en-1-amine hydroiodide (MSPPAI),,,,NH2; SO2,concurrently and effectively modulate perovskite crystallization and defect passivation,grain boundaries and surfaces,25.54,,,,,efficiency_retention: 93 % (after 1600 h under humid conditions)
Tailoring Interfacial Dipole Molecules to Mitigate Carrier and Energy Losses in Perovskite Solar Cells,,ADVANCED FUNCTIONAL MATERIALS,19.5,PzTE,,,donor-acceptor interfacial dipole molecule,,interfacial dipole molecule,between the perovskite layer and the hole transport layer,25.34,1.176,,83.27,,hysteresis: None None (None); operating stability: None None (None)
Tailoring Interfacial Dipole Molecules to Mitigate Carrier and Energy Losses in Perovskite Solar Cells,,ADVANCED FUNCTIONAL MATERIALS,19.5,PzTN,,,donor-acceptor interfacial dipole molecule,,interfacial dipole molecule,between the perovskite layer and the hole transport layer,25.34,1.176,,83.27,,hysteresis: None None (None); operating stability: None None (None)
Tailoring Interfacial Energetics and Defect Landscapes with Polar Molecules for High-Efficiency and Stable Perovskite Solar Cells,,ADVANCED FUNCTIONAL MATERIALS,19.5,S-P-F-MBAI,,,passivation molecule,fluorine atoms; aromatic backbone,surface passivation,surface,25.05,,,,metal halide perovskite,PCE retention (environmental conditions): None % (1000 h under environmental conditions); PCE retention (MPP tracking conditions with continuous illumination): None % (1000 h under MPP tracking conditions with continuous illumination)
The Effect of Self-Assembled Bridging Layer on the Performance of Pure FAPbI3-Based Perovskite Solar Cells,,ADVANCED FUNCTIONAL MATERIALS,19.5,etidronic acid (EA),,,multidentate bisphosphonic acid,P-OH; OH; PO,self-assembled bridging layer,at the buried interface of FAPbI(3) perovskite in the n-i-p solar cell structure,24.2,,,,"Pure FAPbI(3)-based (MA(+), Br+, Cs+-free system)",stability: None None (None); lead leakage reduction: None None (harsh conditions)
Vapor-Assisted Nondestructive Encapsulation Strategy Enables Efficient Air-Processed Perovskite Film-Based Solar Cells with Entire Lifecycle Regulation,,ADVANCED FUNCTIONAL MATERIALS,19.5,3-mercaptopropyl-triethoxysilan (MPTES),,,vapor molecules,,constructs the uniform and dense package layer on the perovskite and gold electrode; enables improved crystallinity and multiple defect elimination; reduces impurity residues and induces oriented growth of perovskite crystals,on the perovskite and gold electrode,26.1,,,,FA-dominant PSCs,
Water-Resistant Lead-Free Perovskitoid Single Crystal for Efficient X-Ray Detection,,ADVANCED FUNCTIONAL MATERIALS,19.5,(BAH)BiI4,,,molecular 1D perovskitoid structure with an edge-sharing mode,,material with inherent high water resistance; crystal for X-ray detection,within the crystal,,,,,molecular 1D perovskitoid structure,water resistance: None None (water soaking for two months); X-ray sensitivity: 1181.8 mu C Gy(air)(-1) cm(-2) (under 50 V bias); detection limit (X-ray): None nGy(air) s(-1) (under 50 V bias)
Buried interface anchoring with silane coupling agents for low voltage loss and high-efficiency wide-bandgap perovskite solar cells,2025,SCIENCE BULLETIN,18.9,Trimethoxysilane (TMOS),17215,,"silane coupling agent, amphiphilic molecule",terminal functional groups,strengthens interfacial adhesion and promotes efficient hole extraction; interacts with lead ions to modulate perovskite film crystallization,between the perovskite and hole transport layers,28.45,1.345,,,wide-bandgap perovskite,retained efficiency: over 90 % (after 500 h of continuous operation under 1 sun illumination)
Buried interface anchoring with silane coupling agents for low voltage loss and high-efficiency wide-bandgap perovskite solar cells,2025,SCIENCE BULLETIN,18.9,3-cyanopropyltrimethoxysilane (CN-TMOS),2757978,,,,optimizes the uniformity and interfacial contact of the perovskite film,,28.45,1.345,,,wide-bandgap perovskite,retained efficiency: over 90 % (after 500 h of continuous operation under 1 sun illumination)
Dimethyl sulfoxide: a promising solvent for inorganic CsPbI3 perovskite,2023,SCIENCE BULLETIN,18.9,"N,N-dimethylformamide",6228,,,,solvent,,16.7,,,,Inorganic CsPbI3 perovskite,
Dimethyl sulfoxide: a promising solvent for inorganic CsPbI3 perovskite,2023,SCIENCE BULLETIN,18.9,dimethyl sulfoxide (DMSO),679,,,,solvent,,16.7,,,,Inorganic CsPbI3 perovskite,
Identifying the functional groups effect on passivating perovskite solar cells,2020,SCIENCE BULLETIN,18.9,para-tertbutylbenzene,,,organic molecule,,passivation additive base,perovskite surface,21.46,,,,perovskite films,"performance retention: 88 % (stored in ambient air with a relative humidity of similar or equal to 45% for more than 1 year (10,080 h))"
Identifying the functional groups effect on passivating perovskite solar cells,2020,SCIENCE BULLETIN,18.9,paratert-butylbenzoic acid (tB-COOH),,,organic molecule,benzoic acid,passivation additive,surface; formation of a crystalline interlayer,21.46,,,,perovskite films,"performance retention: 88 % (stored in ambient air with a relative humidity of similar or equal to 45% for more than 1 year (10,080 h))"
A dopant-free twisted organic small-molecule hole transport material for inverted planar perovskite solar cells with enhanced efficiency and operational stability,,NANO ENERGY,16.8,"poly(3,4-ethylenedioxythiophene):polystyrene sulfonate (PEDOT:PSS)",,,,,traditional HTM,,18.78,,,,inverted,PCE retention after light soaking: 95 % (light soaking for 200 h)
A nanomaterial-regulated oxidation of hole transporting layer for highly stable and efficient perovskite solar cells,,NANO ENERGY,16.8,"Small molecule 2,2 ',7,7 '-tetrakis(N,N-di-p-methoxyphenyl-amine)9,9 '-spirobifluorene (spiro-OMeTAD)",,,Small molecule,,hole transport material,,,,,,,stability: None None (under the harsh conditions of a high temperature and a high humidity)
A nanomaterial-regulated oxidation of hole transporting layer for highly stable and efficient perovskite solar cells,,NANO ENERGY,16.8,4-tert-butylpyridine,,,volatile,,used in conventional doping of spiro-OMeTAD,,,,,,,stability: None None (under the harsh conditions of a high temperature and a high humidity)
A nanomaterial-regulated oxidation of hole transporting layer for highly stable and efficient perovskite solar cells,,NANO ENERGY,16.8,Li2SnO3,,,,,inhibits the aggregation of Li-TFSI and accelerates the oxidation of spiro-OMeTAD HTM,,,,,,,stability: None None (under the harsh conditions of a high temperature and a high humidity)
A nanomaterial-regulated oxidation of hole transporting layer for highly stable and efficient perovskite solar cells,,NANO ENERGY,16.8,Li-TFSI,,,,,subject to aggregation inhibited by Li2SnO3,,,,,,,stability: None None (under the harsh conditions of a high temperature and a high humidity)
A sulfur-rich small molecule as a bifunctional interfacial layer for stable perovskite solar cells with efficiencies exceeding 22%,,NANO ENERGY,16.8,SMe-TATPyr,,,sulfur-rich two-dimensional small molecule,sulfur atoms,bifunctional layer to efficiently passivate the surface defects of perovskite and facilitate the hole transfer at the perovskite/spiro-OMeTAD interface,perovskite/spiro-OMeTAD interface,22.3,,,,,efficiency retention: 95 % (after storage for 1500 h at ambient conditions); efficiency retention (control without SMe-TATPyr): 70 % (after storage for 1500 h at ambient conditions)
A sulfur-rich small molecule as a bifunctional interfacial layer for stable perovskite solar cells with efficiencies exceeding 22%,,NANO ENERGY,16.8,spiro-OMeTAD,16161850,,,,,perovskite/spiro-OMeTAD interface,22.3,,,,,efficiency retention: 95 % (after storage for 1500 h at ambient conditions); efficiency retention (control without SMe-TATPyr): 70 % (after storage for 1500 h at ambient conditions)
Acceptor Donor Acceptor type ionic molecule materials for efficient perovskite solar cells and organic solar cells,,NANO ENERGY,16.8,M7-TFSI,,,ionic molecular material; hole transporting material (HTM),2-ethylhexyloxy substituted benzodithiophene (BDT) core unit; end-capping pyridine units; TFSI,HTM in PSCs; donor material in OSCs,,17.4,,,,,stability compared to Spiro-OMeTAD: None None (None)
Acceptor Donor Acceptor type ionic molecule materials for efficient perovskite solar cells and organic solar cells,,NANO ENERGY,16.8,Spiro-OMeTAD,16161850,,,,used in PSCs,,17.4,,,,,stability compared to Spiro-OMeTAD: None None (None)
"Air-stable, hole-conductor-free high photocurrent perovskite solar cells with CH3NH3PbI3-NiO nanoparticles composite",2016,NANO ENERGY,16.8,CH3NH3I(MAI),,,,,component in solution,in solution (dimethylformamide),12.14,,26.41,,CH3NH3PbI3 (MAPbI(3)),"PCE retention: 90 % (60 days under ambient environment, without encapsulation); Jsc retention: 94 % (60 days under ambient environment, without encapsulation); FF retention: 94 % (60 days under ambient environment, without encapsulation)"
"Air-stable, hole-conductor-free high photocurrent perovskite solar cells with CH3NH3PbI3-NiO nanoparticles composite",2016,NANO ENERGY,16.8,dimethylformamide,6228,,,,solution medium,solution,12.14,,26.41,,CH3NH3PbI3 (MAPbI(3)),"PCE retention: 90 % (60 days under ambient environment, without encapsulation); Jsc retention: 94 % (60 days under ambient environment, without encapsulation); FF retention: 94 % (60 days under ambient environment, without encapsulation)"
Alkyl side-chain dependent self-organization of small molecule and its application in high-performance organic and perovskite solar cells,,NANO ENERGY,16.8,spiro-OMeTAD,16161850,,,,,,20.56,,,,planar PvSC,heat and humidity stability: None None (None)
Alkyl side-chain dependent self-organization of small molecule and its application in high-performance organic and perovskite solar cells,,NANO ENERGY,16.8,fullerene,,,fullerene-based,,,,20.56,,,,planar PvSC,heat and humidity stability: None None (None)
Ambient-air fabrication of stable mixed cation perovskite planar solar cells with efficiencies exceeding 22% using a synergistic mixed antisolvent with complementary properties,,NANO ENERGY,16.8,dibutyl ether (DB),,,ether,ether,antisolvent (part of mixed antisolvent approach),,22.06,,,,formamidinium (FA) based mixed cation perovskites,PCE retention: None % (up to 1300 h without encapsulation)
Ambient-air fabrication of stable mixed cation perovskite planar solar cells with efficiencies exceeding 22% using a synergistic mixed antisolvent with complementary properties,,NANO ENERGY,16.8,diethyl ether (DE),3283,,ether,ether,antisolvent (used as single DE or mixed DB/DE in antisolvent washing technique),,22.06,,,,formamidinium (FA) based mixed cation perovskites,PCE retention: None % (up to 1300 h without encapsulation)
"Artemisinin (ART)-Induced ""perovskite/perovskite"" bilayer structured photovoltaics",,NANO ENERGY,16.8,artemisinin (ART),68827,,medical molecular additive,,"results in the spontaneous formation of a ""perovskite/perovskite"" bilayer structure; nanoscale wrapping that enhances hydrophobicity; provides electron blocking effect",nanoscale wrapping of the top perovskite layer,20.43,,,,Halide perovskites,efficiency preserved: 95 % (one-month ambient exposure)
Cage polyamine molecule modulating the buried interface of tin oxide/perovskite in photovoltaic devices,,NANO ENERGY,16.8,"1,4-diazabicyclo[2.2.2]octane (DABCO)",9237,,cage polyamine molecule,polyamine; nitrogen heterocyclic porous structure,modulator,buried interface between electron transport layer and perovskite layer,23.6,,,,,stability: None None (None)
Cross-linkable molecule in spatial dimension boosting water-stable and high-efficiency perovskite solar cells,,NANO ENERGY,16.8,PETA-G,,,cross-linkable molecule,guanidine; tri-acrylate,bonding to undercoordinated Pb2+ and spatially crosslink to form a compact network on the perovskite surface,on the perovskite surface,22.6,,,,FA0.92MA0.08PbI3,water resistance: None None (dipped into water); long-term moisture and operational stability: None None (None)
Cross-linkable molecule in spatial dimension boosting water-stable and high-efficiency perovskite solar cells,,NANO ENERGY,16.8,CL-PETA-G,,,crosslinked PETA-G,guanidine; tri-acrylate,suppress non-radiative recombination and improve the moisture resistance of the perovskite film,on the perovskite surface,22.6,,,,FA0.92MA0.08PbI3,water resistance: None None (dipped into water); long-term moisture and operational stability: None None (None)
Deep and shallow level defect passivation via fluoromethyl phosphonate for high performance air-processed perovskite solar cells,,NANO ENERGY,16.8,difluoromethyl phosphonic acid diethyl ester (2F-PAE),,,,P = O/C-O groups; -CF2 groups; tri-chelation sites,to passivate uncoordinated Pb2+/Pb clusters and raise formation energies of vacancies in perovskite films,perovskite absorber,23.69,1.188,,,humid-air-processed perovskite films,retained efficiency: 82 % (after 1500 h under continuous illumination); retained efficiency (control): 44 % (after 1500 h under continuous illumination)
Delocalized molecule surface electronic modification for enhanced performance and high environmental stability of CsPbI2Br perovskite solar cells,,NANO ENERGY,16.8,sulfur-contained aminothiazolium iodide (ATI),,,iodide,sulfur-contained; aminothiazolium; iodide,post-treatment surface passivation leading to enhanced current density and voltage via higher interaction with perovskite lattice,post-treated CsPbI2Br devices,13.91,,,,CsPbI2Br,phase stability: None None (room temperature or 80 degrees C annealing in ambient condition (65% RH)); large-area device efficiency: 11.26 % (large-area device (1.00 cm(2)))
Dopant-free dicyanofluoranthene-based hole transporting material with low cost enables efficient flexible perovskite solar cells,,NANO ENERGY,16.8,BTF5,,,D-A-D-type HTM,para-methoxyl substitutions,HTM,perovskite films atop BTF5,20.34,,,,inverted PVSCs,hysteresis: low None (None)
Dopant-free dicyanofluoranthene-based hole transporting material with low cost enables efficient flexible perovskite solar cells,,NANO ENERGY,16.8,dicyanofluoranthene,,,key intermediate,dicyano,key intermediate,,20.34,,,,inverted PVSCs,hysteresis: low None (None)
Dopant-free dicyanofluoranthene-based hole transporting material with low cost enables efficient flexible perovskite solar cells,,NANO ENERGY,16.8,PEDOT:PSS,,,self-doped polymer,,comparison material,,20.34,,,,inverted PVSCs,hysteresis: low None (None)
Double-anchored dipole buried interface enabling high-performance perovskite solar cells,,NANO ENERGY,16.8,6-(trifluoromethyl)pyridine-3-amidine hydrochloride (TFPCl),2760777,,dipole molecule,,,buried interface between electron transport layer (ETL) and perovskite active layer (PVK),25.1,,,,perovskite active layer (PVK),environmental storage stability: 1500 h (environmental storage)
Dual interfacial modifications by conjugated small-molecules and lanthanides doping for full functional perovskite solar cells,,NANO ENERGY,16.8,DRCN5T,,,small molecule,,effective additive in antisolvent to fill grain boundary and modify the quality of the perovskite film,in antisolvent; fills grain boundary of the perovskite film,20.53,,,,,long-term stability: None None (None); light stability: None None (None); PCE retention after bending: None % of initial PCE (after 1000 bending cycles)
