Repository: kevin-ymx/perov-passivator

# perov-passivator

This repository contains two complementary research sections for molecular
passivator discovery in perovskite solar cells:

1. **Loop-orchestrated agent-skills discovery:** a configuration-first,
   restartable workflow that filters PubChem, learns molecular embeddings,
   retrieves promising derivatives, and identifies purchasable salt forms.
2. **SSL plus downstream binding-energy prediction:** a GIN-E molecular
   representation pipeline that combines self-supervised pretraining with
   supervised prediction of molecule-perovskite binding energy (`E_b`).

The two sections share molecular graph representations and GIN-E encoders, but

File: dataset/literature/extracted_results_mol_cleaned_v2.csv (part 9 of 44)
title,year,journal,impact_factor,molecule_name,molecule_cid,molecule_smiles,molecule_type,functional_groups,role,interface_location,pce_max,voc,jsc,ff,perovskite_type,stability
Efficient and bending durable flexible perovskite solar cells via interface modification using a combination of thin MoS2 nanosheets and molecules binding to the perovskite,,NANO ENERGY,16.8,1- dodecanethiol (DT),,,thiol,thiol,modification of the perovskite film surface,perovskite film surface,,,,,,PCE recovery after bending (modified device): 100 % (after 300 bending cycles); PCE retention after bending (standard device): 50 % (after 300 bending cycles); PCE after light cycling (standard device): 32 % (Following a standard light cycling protocol for unencapsulated devices); PCE recovery after light cycling (modified device): 95 % (Following a standard light cycling protocol for unencapsulated devices)
Enhancing the humidity resistance of perovskite photovoltaics: Comprehensive PbI2 management utilizing long-chain ionic liquid,,NANO ENERGY,16.8,1-octyl-3-methylimidazolium chloride (OMIMCl),2734223,,"ionic liquid (IL) molecule, long-chain alkane-based",,regulate the perovskite conversion process and enhance device performance and humidity stability,both the top and bottom surfaces of OMIMCl-modified perovskite films,24.72,,,,,humidity stability: None None (direct water- dipping test); long-term stability: None None (None)
Heterocyclic amino acid molecule as a multifunctional interfacial bridge for improving the efficiency and stability of quadruple cation perovskite solar cells,,NANO ENERGY,16.8,3-amino-4-pyrazolecarboxylic acid (APA),96774,,heterocyclic amino acid molecule,carboxylic group; pyrazole N,incorporated into the SnO2/perovskite interface to improve the device performance via a multifunctional interfacial bridge,SnO2/perovskite interface,24.71,,,83.56,RbCsFAMA quadruple cation PSCs,efficiency retention after storage: 83 % (after 2400 h of storage); efficiency retention after continuous maximum output power point tracking under illumination: 80 % (after 500 h of continuous maximum output power point tracking under 1 sun illumination (white light LED array) for the unencapsulated devices)
High-performance dopant-free conjugated small molecule-based hole-transport materials for perovskite solar cells,,NANO ENERGY,16.8,"di(1-benzothieno)[3,2-b:2',3'-d]pyrrole (DBTP)",,,core unit,,core unit in novel conjugated small-molecule based dopant-free hole-transport materials for PSCs,,18.09,,,,low-temperature PSC,PCE retention: 81 % (air-storage; low-temperature PSCs; after 33 days); PCE retention: None % (air-storage; identical conditions; after 33 days)
High-performance dopant-free conjugated small molecule-based hole-transport materials for perovskite solar cells,,NANO ENERGY,16.8,spiro-OMeTAD,16161850,,current-state-of-the-art hole-transport material,,optimally doped hole-transport material (comparison/reference),,18.09,,,,low-temperature PSC,PCE retention: 81 % (air-storage; low-temperature PSCs; after 33 days); PCE retention: None % (air-storage; identical conditions; after 33 days)
Hole-transporting layer based on a conjugated polyelectrolyte with organic cations enables efficient inverted perovskite solar cells,,NANO ENERGY,16.8,"poly(3,4-ethylenedioxythiophene): poly(styrenesulfonate) (PEDOT:PSS)",,,,,,,19.76,,,,inverted perovskite solar cells (iPSCs),long-term stability: None None (None)
"Impact of self-assembled monolayer structural design on perovskite phase regulation, hole-selective contact, and energy loss in inverted perovskite solar cells",,NANO ENERGY,16.8,Cz,,,self-assembled molecule (SAM),,HSC,,23.3,1.227,,,((FAPbI3)0.85(MAPbBr3)0.15)0.95(CsPbI3)0.05 (bandgap = 1.62 eV),thermal stability: None None (85 degrees C in a nitrogen atmosphere)
"Impact of self-assembled monolayer structural design on perovskite phase regulation, hole-selective contact, and energy loss in inverted perovskite solar cells",,NANO ENERGY,16.8,MeO-2PACz (MeO),154704514,,self-assembled molecule (SAM),,HSC,,23.3,1.227,,,((FAPbI3)0.85(MAPbBr3)0.15)0.95(CsPbI3)0.05 (bandgap = 1.62 eV),thermal stability: None None (85 degrees C in a nitrogen atmosphere)
"Impact of self-assembled monolayer structural design on perovskite phase regulation, hole-selective contact, and energy loss in inverted perovskite solar cells",,NANO ENERGY,16.8,phenethylammonium iodide (PEAI),91972166,,,,surface passivation,both interfaces of the perovskite film,23.3,1.227,,,((FAPbI3)0.85(MAPbBr3)0.15)0.95(CsPbI3)0.05 (bandgap = 1.62 eV),thermal stability: None None (85 degrees C in a nitrogen atmosphere)
Impact of surface dipole in NiOx on the crystallization and photovoltaic performance of organometal halide perovskite solar cells,,NANO ENERGY,16.8,n-Butylamine,8007,,,,dipolar molecule used to treat the s-NiOx surface to reduce the surface dipole,s-NiOx surface,18.9,,,,,defect density reduction: 4.1e+17 cm^-3 (after the UV light soaking); stability at maximum power point tracking: None None (None)
Improving energy level alignment by adenine for efficient and stable perovskite solar cells,,NANO ENERGY,16.8,adenine,190,,small organic molecule,,surface modifier on NiOx substrate for the energy level modulation,on NiOx substrate,,,,,hybrid perovskite,moisture stability: None None (None); light stability: None None (None)
In-situ reaction modification of isocyanate derivatives with hole-transport units on perovskite film surface for efficient and stable solar cells,,NANO ENERGY,16.8,"N,N '-bis(4-isocyanatophenyl)-N,N '-di-p-tolyl-[1,1 ' biphenyl]-4,4 '-diamine (TPD-NCO)",,,molecule,isocyanate (NCO) groups,interface modification; provides hole-transporting unit and reacts with FA+ to form urea; acts as p-type dopant to lower interface energy barrier for hole extraction,perovskite surface,24.46,,,,FAPbI3,PCE retention: 93 % (5460 h under high humidity (65% RH)); PCE retention: 87 % (1060 h under 75 degrees C); PCE retention: 77 % (420 h under maximum power point (MPP) operation at 50 degrees C)
In-situ reaction modification of isocyanate derivatives with hole-transport units on perovskite film surface for efficient and stable solar cells,,NANO ENERGY,16.8,TPD,103315,,hole-transporting unit,,hole-transporting unit anchored as a p-type dopant to lower the interface energy barrier for hole extraction,anchored through covalent modification at the interface,24.46,,,,FAPbI3,PCE retention: 93 % (5460 h under high humidity (65% RH)); PCE retention: 87 % (1060 h under 75 degrees C); PCE retention: 77 % (420 h under maximum power point (MPP) operation at 50 degrees C)
In-situ reaction modification of isocyanate derivatives with hole-transport units on perovskite film surface for efficient and stable solar cells,,NANO ENERGY,16.8,urea,1176,,molecule,urea groups,coordinates with Pb2+ and forms hydrogen bonds with I- to passivate surface defects and inhibit ion migration,at the modified perovskite interface,24.46,,,,FAPbI3,PCE retention: 93 % (5460 h under high humidity (65% RH)); PCE retention: 87 % (1060 h under 75 degrees C); PCE retention: 77 % (420 h under maximum power point (MPP) operation at 50 degrees C)
Inhibited aggregation of lithium salt in spiro-OMeTAD toward highly efficient perovskite solar cells,,NANO ENERGY,16.8,spiro-OMeTAD,16161850,,Organic small molecule material,,hole transport material,hole transport material,,,,,,response time to steadystate condition: None s (steady-state condition; compared to control device which shows more than 26s)
Inhibited aggregation of lithium salt in spiro-OMeTAD toward highly efficient perovskite solar cells,,NANO ENERGY,16.8,LiTFSI,3816071,,common additive,,additive in spiro-OMeTAD; its aggregation and hydrolysis lead to existence of voids/pinholes in the hole transport layer,in the spiro-OMeTAD,,,,,,response time to steadystate condition: None s (steady-state condition; compared to control device which shows more than 26s)
Inhibited aggregation of lithium salt in spiro-OMeTAD toward highly efficient perovskite solar cells,,NANO ENERGY,16.8,TBP,,,,,,,,,,,,response time to steadystate condition: None s (steady-state condition; compared to control device which shows more than 26s)
Interface passivation and energy level alignment for enhanced photovoltage and stability of inverted perovskite solar cells using a multifunctional molecule,,NANO ENERGY,16.8,L-tryptophan methyl ester hydrochloride (L-TMeCl),2734891,,multifunctional molecule,protonated primary amine (R1NH3+); carboxylate ester (R2COOCH3); hydrophobic fused-ring core,passivate the top interface of the perovskite,top interface,24.73,1.17,,,inverted perovskite solar cells (PSCs),PCE retention (storage): 92.6 % (unencapsulated PSCs after 1200 h in air at 30 +/- 5 % relative humidity); PCE retention (thermal annealing): 84.8 % (after 510 h of thermal annealing at 80 degrees C); VOC loss: 92.3 mV (None)
Making a benign buried bottom interface for high-performance perovskite photovoltaics with a chelating molecule,,NANO ENERGY,16.8,"5,6-isopropyridine-L-ascorbic acid (ILAA)",,,auxiliary chelating agent,,"to modify the SnO2/ perovskite buried interface; suppressed SnO2 defects and hydroxyl oxygen; prevented deterioration of the buried bottom of the perovskite layer; optimized the energy band structure of the SnO2-perovskite interface, enhanced the built-in electric field and facilitated efficient charge transfer",SnO2/ perovskite buried interface,24.04,,,,,humidity stability: 80 % (aged in air for 1000 h); thermal stability: 80 % (continuously heated for 500 h)
Making a benign buried bottom interface for high-performance perovskite photovoltaics with a chelating molecule,,NANO ENERGY,16.8,dimethyl sulfoxide,,,,,comparative interacting species in theoretical calculations,,24.04,,,,,humidity stability: 80 % (aged in air for 1000 h); thermal stability: 80 % (continuously heated for 500 h)
Modulating buried interface with multi-fluorine containing organic molecule toward efficient NiOx-based inverted perovskite solar cell,,NANO ENERGY,16.8,6FPPY,,,multi-fluorine organic molecule,F atoms,interfacial modifier,NiOx/perovskite interface,24,,,,,PCE retention: 90 % (after 200 h illumination at maximum power point in N2 atmosphere); storage stability (relative): None None (1080 h storage under 60% humidity and 30-35 celcius)
Multi-site passivation-based antisolvent additive engineering with gradient distribution for superior triple cation P-I-N perovskite solar cells,,NANO ENERGY,16.8,3-Phenoxy-2-hydroxy-propyl acrylate (PHA),,,multi-functional additive,,additive; passivation molecule,surface and grain boundaries,20.72,,,,,PCE retention: 51 % (after 129 days)
Multifunctional passivation strategy based on tetraoctylammonium bromide for efficient inverted perovskite solar cells,,NANO ENERGY,16.8,tetraoctylammonium bromide (TOAB),2734117,,,,passivate the trap states at grain boundaries (GBs) and surface,throughout the perovskite films; perovskite surface; grain boundaries,21.47,,,,Inverted,PCE retention: 81 % (after 264 h in the air); PCE retention: 94 % (after 71 days in N2)
Multiple bonding effects of 1-methanesulfonyl-piperazine on the two-step processed perovskite towards efficient and stable solar cells,,NANO ENERGY,16.8,1methanesulfonyl-piperazine (MP),,,multifunctional molecule,methanesulfonyl; piperazine,modify the perovskite film; passivation,perovskite film,23.4,,,,two-step processed perovskite films,PCE retention after thermal aging: 88 % (unencapsulated device; thermal aging at 85 celcius for 600 h)
N-type conjugated polymer as efficient electron transport layer for planar inverted perovskite solar cells with power conversion efficiency of 20.86%,,NANO ENERGY,16.8,Fullerene,123591,,electron transport layers (ETLs),,ETL,electron transport layer (ETL),20.86,,,,inverted planar PSCs,long-term and operational device stability: None None (None)
N-type conjugated polymer as efficient electron transport layer for planar inverted perovskite solar cells with power conversion efficiency of 20.86%,,NANO ENERGY,16.8,PCBM,53384373,,fullerene-based ETL,,ETL,ETL,20.86,,,,inverted planar PSCs,long-term and operational device stability: None None (None)
N-type conjugated polymer as efficient electron transport layer for planar inverted perovskite solar cells with power conversion efficiency of 20.86%,,NANO ENERGY,16.8,PDTzTI,,,n-type polymers,,ETL,ETL,20.86,,,,inverted planar PSCs,long-term and operational device stability: None None (None)
Neutron irradiated perovskite films and solar cells on PET substrates,,NANO ENERGY,16.8,spiro-OMeTAD,16161850,,hole transport materials,,hole transport material,,,,,,flexible perovskite solar cells,degradation: None None (fast neutron irradiation at two different fluence levels); voltage loss: None None (fast neutron irradiation); current loss: None None (fast neutron irradiation); fill factor decrease: None None (fast neutron irradiation at lower fluence)
Oriented molecular bridge at the buried interface enables cesium-lead perovskite solar cells with 22.04 % efficiency,,NANO ENERGY,16.8,"3,4-thiophene dicarboxylic acid (TDDA)",,,functional molecular bridge,"3,4-thiophene; dicarboxylic acid; C--O; C-O-H",functional molecular bridge,between the CsPbI3-xBrx perovskite and TiO2 layer,22.04,,,,CsPbI3-xBrx perovskite,stability: None None (None)
Retarding crystallization for high-quality printable All-FA-based Sn-Pb perovskite thin-films and all-perovskite tandem photovoltaic devices,,NANO ENERGY,16.8,thiosemicarbazide hydrochloride (TH),3037943,,,,incorporated in the precursor,buried interface,20.16,0.856,,,all-FA-based Sn-Pb perovskite,intrinsic thermal stability: None None (None)
Semi-transparent perovskite solar cells with a cross-linked hole transport layer,,NANO ENERGY,16.8,Spiro-OMeTAD,16161850,,HTL,,hole transport layer (HTL),FTO/SnO2/C-60-SAM/Perovskite/HTL/MoOx/ultra-thin gold/MoOx device architecture,,,,,,long-term device stability: None None (continuous illumination); long-term device stability: None None (high humidity conditions)
Semi-transparent perovskite solar cells with a cross-linked hole transport layer,,NANO ENERGY,16.8,"N4,N4'-di(naphthalen-1-yl)-N4,N4'-bis (4-vinylphenyl)biphenyl-4,4'-diamine (VNPB)",,,molecules,naphthalen-1-yl; vinylphenyl; biphenyl; diamine,cross-linked HTL,FTO/SnO2/C-60-SAM/Perovskite/HTL/MoOx/ultra-thin gold/MoOx device architecture (as HTL),,,,,,long-term device stability: None None (continuous illumination); long-term device stability: None None (high humidity conditions)
Semi-transparent perovskite solar cells with a cross-linked hole transport layer,,NANO ENERGY,16.8,poly-VNPB,,,,,HTL material,FTO/SnO2/C-60-SAM/Perovskite/HTL/MoOx/ultra-thin gold/MoOx device architecture (as HTL),,,,,,long-term device stability: None None (continuous illumination); long-term device stability: None None (high humidity conditions)
Stable and scalable 3D-2D planar heterojunction perovskite solar cells via vapor deposition,,NANO ENERGY,16.8,BA (C4H9NH2),5355457,,,,recipient in molecular substitution (substituted for MA),,16.5,,,,3D-2D perovskite heterojunction,efficiency: 81 % (after 30 days under 55% RH); efficiency: 74 % (after 30 days under 80 degrees C heat stress)
"Stable perovskite solar cells using thiazolo [5,4-d]thiazole-core containing hole transporting material",,NANO ENERGY,16.8,"4,4'-(5,5'-(thiazolo [5,4-d] thiazole-2,5-diyl) bis(furan-5,2-diyl)) bis(N, N-diphenylaniline) (TP-FTzF-TP)",,,organic hole transporting material,"thiazolo [5,4-d] thiazole; furan spacer groups; N, N-diphenylaniline",hole transporting material,between ITO(O-2 plasma) and CH3NH3PbI3,16.4,,,,CH3NH3PbI3,
"Stable perovskite solar cells using thiazolo [5,4-d]thiazole-core containing hole transporting material",,NANO ENERGY,16.8,"poly (3,4-ethylenedio-xythiophene): poly(styrenesulfonate) (PEDOT:PSS)",,,layer,,layer replaced by O-2 plasma treatment,between ITO and TP-FTzF-TP (in ITO/PEDOT: PSS/TP-FTzF-TP/CH3NH3PbI3/PC61BM/Au device),16.4,,,,CH3NH3PbI3,
"Stable perovskite solar cells using thiazolo [5,4-d]thiazole-core containing hole transporting material",,NANO ENERGY,16.8,PC61BM,53384373,,,,,between CH3NH3PbI3 and Au,16.4,,,,CH3NH3PbI3,
Suppressing the formation of tin vacancy yields efficient lead-free perovskite solar cells,,NANO ENERGY,16.8,4-amino-3-hydroxybenzoic acid (4A3HA),137566,,a facile Lewis base molecule,amino; hydroxy; benzoic acid,employed in the perovskite precursor to coordinate with the under-coordinated Sn2+ ions and passivate the Sn defects,in the perovskite precursor,13.43,,,,Tin hybrid perovskite,on-shelf stability: None None (None); thermal stability: None None (None)
Suppression of radical cation formation in dopant-free hole-transporting materials to inhibit iodine migration for efficient and stable perovskite solar cells,,NANO ENERGY,16.8,IDTTEtCz,,,linear organic small molecule,,HTM,,25,,,,all-inorganic PVSCs,PCE retention: 90 % (after 500 hours in a glove box at 60 degrees C in the dark)
Suppression of radical cation formation in dopant-free hole-transporting materials to inhibit iodine migration for efficient and stable perovskite solar cells,,NANO ENERGY,16.8,IDTT-PhCz,,,linear organic small molecule,,HTM,hole-extraction interface,25,,,,all-inorganic PVSCs,PCE retention: 90 % (after 500 hours in a glove box at 60 degrees C in the dark)
Suppression of the interface-dependent nonradiative recombination by using 2-methylbenzimidazole as interlayer for highly efficient and stable perovskite solar cells,,NANO ENERGY,16.8,2-methylbenzimidazole (MBIm),11984,,,,"Reduce the band-offset and enlarge the built-in potential (Vbi) between perovskite and SnO2; provides passivation by donating lone pair electrons to uncoordinated Pb2+ ions through formation of Lewis adducts, minimizing nonradiative recombination",between SnO2 electron transporting layer (ETL) and photoactive perovskite layer,21.6,,,,,retention of initial performance under high humidity: 85 % (high humidity); retention of initial performance under continuous light soaking: 90 % (continuous light soaking conditions)
Synergistic effects of multiple functional ionic liquid-treated PEDOT:PSS and less-ion-defects S-acetylthiocholine chloride-passivated perovskite surface enabling stable and hysteresis-free inverted perovskite solar cells with conversion efficiency over 20%,,NANO ENERGY,16.8,EMIC (1-Ethyl-3-methylimidazolium chloride),,,ionic liquid,,modify PEDOT:PSS HTL,PEDOT:PSS HTL,20.06,,,,organometallic halide perovskite films,environmental stability: 85 % (after 35 days storage without encapsulation in air with 60% humidity); thermal stability: 87 % (after 80 degrees C for 24 h storage without encapsulation under inert atmosphere)
Synergistic effects of multiple functional ionic liquid-treated PEDOT:PSS and less-ion-defects S-acetylthiocholine chloride-passivated perovskite surface enabling stable and hysteresis-free inverted perovskite solar cells with conversion efficiency over 20%,,NANO ENERGY,16.8,"PEDOT:PSS (poly (3, 4-ethylenedioxythiophene) polystyrene sulfonate)",,,HTL,,hole transport layer (HTL),HTL,20.06,,,,organometallic halide perovskite films,environmental stability: 85 % (after 35 days storage without encapsulation in air with 60% humidity); thermal stability: 87 % (after 80 degrees C for 24 h storage without encapsulation under inert atmosphere)
Synergistic effects of multiple functional ionic liquid-treated PEDOT:PSS and less-ion-defects S-acetylthiocholine chloride-passivated perovskite surface enabling stable and hysteresis-free inverted perovskite solar cells with conversion efficiency over 20%,,NANO ENERGY,16.8,S-acetylthiocholine chloride,22411,,molecule,,replace PCBM and passivate ionic defects in hybrid perovskite,hybrid perovskite,20.06,,,,organometallic halide perovskite films,environmental stability: 85 % (after 35 days storage without encapsulation in air with 60% humidity); thermal stability: 87 % (after 80 degrees C for 24 h storage without encapsulation under inert atmosphere)
Synergistic effects of multiple functional ionic liquid-treated PEDOT:PSS and less-ion-defects S-acetylthiocholine chloride-passivated perovskite surface enabling stable and hysteresis-free inverted perovskite solar cells with conversion efficiency over 20%,,NANO ENERGY,16.8,PCBM (phenyl-C-61-butyric acid methyl ester),,,,,replaced by S-acetylthiocholine chloride,,20.06,,,,organometallic halide perovskite films,environmental stability: 85 % (after 35 days storage without encapsulation in air with 60% humidity); thermal stability: 87 % (after 80 degrees C for 24 h storage without encapsulation under inert atmosphere)
Tailored interface molecules for modulating charge carrier dynamics in perovskite solar cells,,NANO ENERGY,16.8,"dimethyl 2,5-dihydroxyterephthalate (PEOH)",820971,,,"dimethyl; 2,5-dihydroxy; terephthalate",modulate the energy level match and passivate interfacial defects,interface between perovskite layer and hole transport layer,25.26,1.176,,,perovskite solar cells,operation stability: None None (None)
Tailored interface molecules for modulating charge carrier dynamics in perovskite solar cells,,NANO ENERGY,16.8,"dimethyl 2,5-dibromo-3,6-dioxocyclohexa-1,4-diene-1,4dicarboxylate (QEBr)",,,,"dimethyl; 2,5-dibromo; 3,6-dioxocyclohexa-1,4-diene-1,4dicarboxylate",modulate the energy level match and passivate interfacial defects,interface between perovskite layer and hole transport layer,25.26,1.176,,,perovskite solar cells,operation stability: None None (None)
Tailored interface molecules for modulating charge carrier dynamics in perovskite solar cells,,NANO ENERGY,16.8,"dimethyl 2,5-dibromo-3,6-dihydroxyterephthalate (PEOH-Br)",,,,"dimethyl; 2,5-dibromo; 3,6-dihydroxy; terephthalate",modulate the energy level match and passivate interfacial defects,interface between perovskite layer and hole transport layer,25.26,1.176,,,perovskite solar cells,operation stability: None None (None)
Tailored multi-functional molecular chain-based ferrocene derivative for efficient and stable perovskite solar cells,,NANO ENERGY,16.8,"bis-ferrocenyl-carboxylate-hexadecafluorodecyl, namely Fc-16 F",,,organometallic molecule,carboxyl groups; long C-F chain; ferrocene units,interlayer to functionalize the perovskite/hole transport layer interface; blocks migration pathways of ions; facilitates charge extraction at the interface; recovers Pb and I vacancies; inhibits diffusion of I2; stabilizes surface components,perovskite/hole transport layer interface,23.02,,,,,PCE retention: 83.3 % (over 1200 h under high humidity (60% RH)); PCE retention: None % (after aging in the N2 atmosphere for over 2000 h)
Tailoring the interface by a multifunctional amphiphilic molecule enabled 24.84%-efficiency and stable perovskite solar cells,,NANO ENERGY,16.8,tert-butyl carbazate (TBC),70091,,amphiphilic molecule,tert-butyl group,interface passivation between perovskite and spiro-OMeTAD,between perovskite and spiro-OMeTAD,24.84,,,,,efficiency reduction after storage: 5.3 % (Unpackaged devices stored in open-air conditions for 1200 h); efficiency retained after operation: 82.7 % (800 h of operation under one-sun illumination in ambient conditions without encapsulation)
Tailoring the interface by a multifunctional amphiphilic molecule enabled 24.84%-efficiency and stable perovskite solar cells,,NANO ENERGY,16.8,spiro-OMeTAD,16161850,,,,,,24.84,,,,,efficiency reduction after storage: 5.3 % (Unpackaged devices stored in open-air conditions for 1200 h); efficiency retained after operation: 82.7 % (800 h of operation under one-sun illumination in ambient conditions without encapsulation)
The selection strategy of ammonium-group organic salts in vapor deposited perovskites: From dimension regulation to passivation,,NANO ENERGY,16.8,BAI,,,,,promotes phase transition from 3D to 2D; can tune n value from 1 to 5 by reaction time or component control,,18.23,,,,three-dimensional (3D) to twodimensional (2D) perovskite,stability: None None (None)
The selection strategy of ammonium-group organic salts in vapor deposited perovskites: From dimension regulation to passivation,,NANO ENERGY,16.8,PEAI,,,,,modulates structural transition according to its electron donating ability,,18.23,,,,three-dimensional (3D) to twodimensional (2D) perovskite,stability: None None (None)
The selection strategy of ammonium-group organic salts in vapor deposited perovskites: From dimension regulation to passivation,,NANO ENERGY,16.8,PMAI,,,,,modulates structural transition according to its electron donating ability,,18.23,,,,three-dimensional (3D) to twodimensional (2D) perovskite,stability: None None (None)
The selection strategy of ammonium-group organic salts in vapor deposited perovskites: From dimension regulation to passivation,,NANO ENERGY,16.8,MAI,,,,,component in mixed-vapor sequential vapor deposition with R-NH3I,,18.23,,,,three-dimensional (3D) to twodimensional (2D) perovskite,stability: None None (None)
Trade-off effect of hydrogen-bonded dopant-free hole transport materials on performance of inverted perovskite solar cells,,NANO ENERGY,16.8,O3,24823,,triphenylamine-based small molecule hole-transport material (HTM),hydrogen bonding (HB) units (bilateral),HTM,interface of HTM and perovskite (HB-functionalized interface),,,,,inverted perovskite solar cells (IPSCs),photo stability: None None (None)
Tuning phase stability and interfacial dipole for efficient methylammonium-free Sn-Pb perovskite solar cells,,NANO ENERGY,16.8,4-hydroxyphenethylamine hydrochloride (OHPEACl),66449,,,-NH3+; -OH,introduced to post-treat the Cs0.25FA0.75Pb0.5Sn0.5I3 perovskite film,film surface,20.2,0.84,,,Cs0.25FA0.75Pb0.5Sn0.5I3,"thermal stability: 500 h (85 celcius, unencapsulated devices); continuous operation stability at MPP: 150 h (continuous operation at MPP, unencapsulated devices)"
Tuning phase stability and interfacial dipole for efficient methylammonium-free Sn-Pb perovskite solar cells,,NANO ENERGY,16.8,FAI,66563653,,organic (FAI),,forms ionic and hydrogen bonds with ammonium (-NH3+) and reductive phenol hydroxyl (-OH) in OHPEACl,,20.2,0.84,,,Cs0.25FA0.75Pb0.5Sn0.5I3,"thermal stability: 500 h (85 celcius, unencapsulated devices); continuous operation stability at MPP: 150 h (continuous operation at MPP, unencapsulated devices)"
π-Interactions suppression of buried interface defects for efficient and stable inverted perovskite solar cells,,NANO ENERGY,16.8,Poly(triarylamine) (PTAA),,,Poly(triarylamine),benzene ring,hole transport layer,buried interface,24.57,,,,,operating stability: 89.7 % (1500 h of maximum power point tracking); thermal stability: 91.9 % (1065 h of 85 C-degrees heat treatment)
π-Interactions suppression of buried interface defects for efficient and stable inverted perovskite solar cells,,NANO ENERGY,16.8,"2, 4, 6-tris(4-aminophenyl)-s-triazine (TAPT)",,,,amidogen; triazine ring,molecular bridging to bridge PTAA and perovskite layer; passivate Pb2+ defects; assist in achieving a pinhole-free buried interface,buried interface,24.57,,,,,operating stability: 89.7 % (1500 h of maximum power point tracking); thermal stability: 91.9 % (1065 h of 85 C-degrees heat treatment)
25.71 %-Efficiency FACsPbI3 Perovskite Solar Cells Enabled by A Thiourea-based Isomer,,ANGEWANDTE CHEMIE-INTERNATIONAL EDITION,16.1,"[(3,5-dichlorophenyl)amino]thiourea (AT)",5153151,,thiourea derivative,"(3,5-dichlorophenyl); amino; thiourea; N1; C=S group",bind with undercoordinated Pb2+ defect,,25.71,,,,FACsPbI3,efficiency retention: 91.0 % (aging 2000 h in air condition); efficiency retention: 95.2 % (tracking at maximum power point for 1000 h)
25.71 %-Efficiency FACsPbI3 Perovskite Solar Cells Enabled by A Thiourea-based Isomer,,ANGEWANDTE CHEMIE-INTERNATIONAL EDITION,16.1,"N-(3,5-dichlorophenyl)hydrazinecarbothioamide (HB)",15754003,,thiourea derivative,"(3,5-dichlorophenyl); hydrazinecarbothioamide; -NH-",synergistic interaction between two -NH- groups and perovskite,,25.71,,,,FACsPbI3,efficiency retention: 91.0 % (aging 2000 h in air condition); efficiency retention: 95.2 % (tracking at maximum power point for 1000 h)
A Multifunctional Liquid Crystal as Hole Transport Layer Additive Enhances Efficiency and Stability of Perovskite Solar Cells,,ANGEWANDTE CHEMIE-INTERNATIONAL EDITION,16.1,Lithium bis(trifluoromethanesulfonyl)imide (Li-TFSI),87103854,,p-dopant,,p-dopant for hole transport layer (HTL),"Li-TFSI doped (2,2 & PRIME;,7,7 & PRIME;-tetrakis(N,N-di-p-methoxyphenylamine)-9,9 & PRIME;- spirobifluorene (Spiro-OMeTAD) HTL",24.42,,,,,efficiency degradation: 9 % (un-encapsulated device prepared with Spiro-OMeTAD and LQ after 1700 h under air environment); efficiency degradation: 30 % (reference device un-encapsulated after 1700 h under air environment)
A Multifunctional Liquid Crystal as Hole Transport Layer Additive Enhances Efficiency and Stability of Perovskite Solar Cells,,ANGEWANDTE CHEMIE-INTERNATIONAL EDITION,16.1,Spiro-OMeTAD,16161850,,HTL,,hole transport layer (HTL) material,Spiro-OMeTAD HTL,24.42,,,,,efficiency degradation: 9 % (un-encapsulated device prepared with Spiro-OMeTAD and LQ after 1700 h under air environment); efficiency degradation: 30 % (reference device un-encapsulated after 1700 h under air environment)
A Two-Dimensional Hole-Transporting Material for High-Performance Perovskite Solar Cells with 20% Average Efficiency,,ANGEWANDTE CHEMIE-INTERNATIONAL EDITION,16.1,OMe-TATPyr,,,small molecular hole-transporting material (HTM),two-dimensional pi-conjugated; pyrene core; four phenyl-thiophene bridged triarylamine groups; phenyl-thiophene units,small molecular hole-transporting material (HTM),,20.6,,,,mixed-cation PSCs,stability: None None (None)
A π-Conjugated Molecular Bridge Strategy for Constructing Efficient Hole Transport Pathways in Inverted Perovskite Solar Cells,,ANGEWANDTE CHEMIE-INTERNATIONAL EDITION,16.1,2TPA-SP,,,multifunctional pi-conjugated molecule,spirofluorene-bridged backbone; methoxy groups; Triphenylamine moieties,promotes strong pi-pi stacking with carbazole-based SAMs; passivates interfacial defects; enhances hole extraction and transport,interfacial coverage,26.45,,,,Metal halide perovskite,efficiency retention: 93.6 % (after 1000 h of continuous illumination under AM 1.5 G conditions)
Achieving Buried Interface/Bulk Synergistic Passivation via Chlorophyll Derivative for Efficient Inverted Perovskite Solar Cells,,ANGEWANDTE CHEMIE-INTERNATIONAL EDITION,16.1,"serinyl pyropheophorbide-a, SPPa",,,a stable free-base chlorin possessing an amino acid terminal; functional chlorophyll derivative,amino acid terminal,synthesized as a functional chlorophyll derivative,,25.54,,,,NiOx-based inverted,long-term stability: None None (under both light and thermal stress)
Achieving Buried Interface/Bulk Synergistic Passivation via Chlorophyll Derivative for Efficient Inverted Perovskite Solar Cells,,ANGEWANDTE CHEMIE-INTERNATIONAL EDITION,16.1,SPPaTFA,,,SPPa trifluoroacetic acid salt,,used to modify PSCs resulting in a champion power conversion efficiency and superior long-term stability,,25.54,,,,NiOx-based inverted,long-term stability: None None (under both light and thermal stress)
Achieving Buried Interface/Bulk Synergistic Passivation via Chlorophyll Derivative for Efficient Inverted Perovskite Solar Cells,,ANGEWANDTE CHEMIE-INTERNATIONAL EDITION,16.1,"N,N-dimethylformamide",6228,,solvent,,,,25.54,,,,NiOx-based inverted,long-term stability: None None (under both light and thermal stress)
Achieving Buried Interface/Bulk Synergistic Passivation via Chlorophyll Derivative for Efficient Inverted Perovskite Solar Cells,,ANGEWANDTE CHEMIE-INTERNATIONAL EDITION,16.1,dimethyl sulfoxide,,,solvent,,,,25.54,,,,NiOx-based inverted,long-term stability: None None (under both light and thermal stress)
Alder-Ene Reaction-Mediated Suppression of Tin(II) Oxidation for Efficient Tin-Lead Perovskite Solar Cells,,ANGEWANDTE CHEMIE-INTERNATIONAL EDITION,16.1,DMSO,679,,,,coordinates with SnI2 (involvement in Sn(II) oxidation),,26.76,,,,mixed Sn-Pb perovskite,PCE retention: 82 % (continuous 1-sun illumination for 800 hours)
Alder-Ene Reaction-Mediated Suppression of Tin(II) Oxidation for Efficient Tin-Lead Perovskite Solar Cells,,ANGEWANDTE CHEMIE-INTERNATIONAL EDITION,16.1,benzaldehyde oxime (BZHO),5324611,,,,"competes with SnI2 in reacting with oxygen through the Alder-ene reaction, restraining the oxidation of tin (II); regulates crystallization and modifies the electronic structure of the perovskite surface; introduced into the mixed Sn-Pb perovskite precursor",mixed Sn-Pb perovskite precursor,26.76,,,,mixed Sn-Pb perovskite,PCE retention: 82 % (continuous 1-sun illumination for 800 hours)
Alder-Ene Reaction-Mediated Suppression of Tin(II) Oxidation for Efficient Tin-Lead Perovskite Solar Cells,,ANGEWANDTE CHEMIE-INTERNATIONAL EDITION,16.1,singlet oxygen,159832,,,,reacts with SnI2 to generate Sn (IV),,26.76,,,,mixed Sn-Pb perovskite,PCE retention: 82 % (continuous 1-sun illumination for 800 hours)
Alkyl Chains Tune Molecular Orientations to Enable Dual Passivation in Inverted Perovskite Solar Cells,,ANGEWANDTE CHEMIE-INTERNATIONAL EDITION,16.1,2-Aminoethane-1-thiol hydrochloride,9082,,,-SH; -NH3+,passivating surface defects,perovskite surface (parallel orientation preference),25,,,,inverted PSCs,efficiency retention after continuous maximum power point tracking: 95 % (after 500 hours of continuous maximum power point tracking)
All-in-One Molecule Regulated Buried Interface and Crystallization of Tin-Lead Perovskite for Efficient All-Perovskite Tandem Solar Cells,,ANGEWANDTE CHEMIE-INTERNATIONAL EDITION,16.1,"poly(3,4-ethylenedioxythiophene):poly(styrenesulfonate) (PEDOT:PSS)",,,hole transport layer (HTL),,widely used hole transport layer that restricts performance and durability,PEDOT:PSS layer,23.85,,,,Mixed tin-lead (Sn-Pb) perovskite,
All-in-One Molecule Regulated Buried Interface and Crystallization of Tin-Lead Perovskite for Efficient All-Perovskite Tandem Solar Cells,,ANGEWANDTE CHEMIE-INTERNATIONAL EDITION,16.1,4-sulfophthalic acid triammonium salt (SATS),,,multifunctional additive,,"modifies the physicochemical properties of PEDOT:PSS and slows perovskite crystallization, promoting films with enhanced crystallinity",both the PEDOT:PSS layer and perovskite precursor solution,23.85,,,,Mixed tin-lead (Sn-Pb) perovskite,
Aminomethyl Phosphonic Acid as Highly Effective Multifunctional Additive for Modification of Electron Transport Layer and Perovskite in Photovoltaic Solar Cells,,ANGEWANDTE CHEMIE-INTERNATIONAL EDITION,16.1,aminomethyl phosphonic acid (AMPA),14017,,small organic molecule,,multifunctional additive in the SnO2 ETL,in the SnO2 ETL; residuals on the SnO2 surface,24.22,,,,perovskite,PCE maintained: 94.9 % (unencapsulated PSCs with AMPA during 720 h of storage at a relative humidity of 10%)
Anchorable Polymers Enabling Ultra-Thin and Robust Hole-Transporting Layers for High-Efficiency Inverted Perovskite Solar Cells,,ANGEWANDTE CHEMIE-INTERNATIONAL EDITION,16.1,CP4,,,anchorable polymeric HTM,coordinative pyridyl groups,hole-transporting material (HTM),substrates,26.21,,,,inverted perovskite solar cells (PSCs),stability: None None (repeated current-voltage scans and reverse bias ageing)
Anchorable Polymers Enabling Ultra-Thin and Robust Hole-Transporting Layers for High-Efficiency Inverted Perovskite Solar Cells,,ANGEWANDTE CHEMIE-INTERNATIONAL EDITION,16.1,poly-triarylamine (PTAA),,,polymer backbone,,backbone for polymeric HTMs,,26.21,,,,inverted perovskite solar cells (PSCs),stability: None None (repeated current-voltage scans and reverse bias ageing)
Asymmetric Modification of Carbazole Based Self-Assembled Monolayers by Hybrid Strategy for Inverted Perovskite Solar Cells,,ANGEWANDTE CHEMIE-INTERNATIONAL EDITION,16.1,"9H-thieno[2 ',3 ' : 4,5]thieno[3,2-b]indole) (TTID)",,,asymmetric carbazole core,,regulate the key properties of SAM molecules,,25.17,,,,inverted perovskite solar cells (iPSCs),operational stability: None None (None)
Asymmetric Modification of Carbazole Based Self-Assembled Monolayers by Hybrid Strategy for Inverted Perovskite Solar Cells,,ANGEWANDTE CHEMIE-INTERNATIONAL EDITION,16.1,"thieno[2,3-b]thiophene unit",,,unit,,"governs the energy level, the surface wettability, and the defect passivation capability of the SAMs",,25.17,,,,inverted perovskite solar cells (iPSCs),operational stability: None None (None)
Bilateral Chemical Linking at NiOx Buried Interface Enables Efficient and Stable Inverted Perovskite Solar Cells and Modules,,ANGEWANDTE CHEMIE-INTERNATIONAL EDITION,16.1,"1,3-dimethyl-benzoimidazol-2-thione (NCS)",,,chemical linker,,simultaneously grasping NiOx and perovskite crystals by forming a Ni-S-Pb bridge at buried interface to significantly boost the carriers transfer,buried interface,25.05,,,86.24,Inverted NiOx-based perovskite,retained efficiency at maximum power point under continuous illumination: 90 % (unencapsulated devices; maximum power point; continuous illumination; 1700 hours)
Bipyridine-Thiosumanene Isomeric Lewis Bases for Synergistic Defect Passivation and Hole Extraction Enables Over 26% Efficient Perovskite Solar Cells,,ANGEWANDTE CHEMIE-INTERNATIONAL EDITION,16.1,4BT,,,isomer; novel Lewis base; orthogonal structure,"2,2 '-bipyridine; thiosumanene; polycyclic aromatic hydrocarbons","deep-level defects (Pb2+, VI) passivation and promoting hole extraction",,26.15,,,,,retained PCE: 94.0 % (ISOS-L-2 protocol)
Bottom-Up Regulation of Perovskite Growth and Energetics via Oligoether Functionalized Self-Assembling Molecules for High-Performance Solar Cells,,ANGEWANDTE CHEMIE-INTERNATIONAL EDITION,16.1,EPA,446284,,SAM,oligoether chain,"interfacial layer to regulate perovskite formation and energetics; render NiOx with better coverage and conductivity; assist formation of ordered, highly crystalline perovskite with well-matched energy level alignment",interfacial layer on NiOx,25.5,,,,,efficiency retention: 90 % (ISOS-L-1 conditions over 1260 h)
Chiral Aza-Helicene Phosphonic Acids for Stabilizing Efficient Perovskite-Silicon Tandem Solar Cells,,ANGEWANDTE CHEMIE-INTERNATIONAL EDITION,16.1,aza-helicene phosphonic acid A5HPA,,,chiral helically shaped SAM; aza-helicene phosphonic acid,phosphonic acid,,,33.06,,,,single-junction wide bandgap PSC and perovskite-silicon tandem solar cell,thermal aging: None None (None); light soaking: None None (None); electrical oxidation: None None (None); damp-heat stress: None None (damp-heat); light-thermal synergetic stress tests: None None (light-thermal synergetic stress tests)
Chiral Aza-Helicene Phosphonic Acids for Stabilizing Efficient Perovskite-Silicon Tandem Solar Cells,,ANGEWANDTE CHEMIE-INTERNATIONAL EDITION,16.1,A7HPA,,,chiral helically shaped SAM; aza-helicene phosphonic acid,phosphonic acid,rigidify the hole transport layer,hole transport layer,33.06,,,,single-junction wide bandgap PSC and perovskite-silicon tandem solar cell,thermal aging: None None (None); light soaking: None None (None); electrical oxidation: None None (None); damp-heat stress: None None (damp-heat); light-thermal synergetic stress tests: None None (light-thermal synergetic stress tests)
Chiral Aza-Helicene Phosphonic Acids for Stabilizing Efficient Perovskite-Silicon Tandem Solar Cells,,ANGEWANDTE CHEMIE-INTERNATIONAL EDITION,16.1,P enantiomer of A7HPA,,,chiral helically shaped SAM; aza-helicene phosphonic acid (enantiomer),phosphonic acid,,,33.06,,,,single-junction wide bandgap PSC and perovskite-silicon tandem solar cell,thermal aging: None None (None); light soaking: None None (None); electrical oxidation: None None (None); damp-heat stress: None None (damp-heat); light-thermal synergetic stress tests: None None (light-thermal synergetic stress tests)
