Repository: kevin-ymx/perov-passivator

# perov-passivator

This repository contains two complementary research sections for molecular
passivator discovery in perovskite solar cells:

1. **Loop-orchestrated agent-skills discovery:** a configuration-first,
   restartable workflow that filters PubChem, learns molecular embeddings,
   retrieves promising derivatives, and identifies purchasable salt forms.
2. **SSL plus downstream binding-energy prediction:** a GIN-E molecular
   representation pipeline that combines self-supervised pretraining with
   supervised prediction of molecule-perovskite binding energy (`E_b`).

The two sections share molecular graph representations and GIN-E encoders, but

File: dataset/literature/extracted_results_mol_cleaned_v2.csv (part 10 of 44)
title,year,journal,impact_factor,molecule_name,molecule_cid,molecule_smiles,molecule_type,functional_groups,role,interface_location,pce_max,voc,jsc,ff,perovskite_type,stability
Chiral Aza-Helicene Phosphonic Acids for Stabilizing Efficient Perovskite-Silicon Tandem Solar Cells,,ANGEWANDTE CHEMIE-INTERNATIONAL EDITION,16.1,M enantiomer of A7HPA,,,chiral helically shaped SAM; aza-helicene phosphonic acid (enantiomer),phosphonic acid,,,33.06,,,,single-junction wide bandgap PSC and perovskite-silicon tandem solar cell,thermal aging: None None (None); light soaking: None None (None); electrical oxidation: None None (None); damp-heat stress: None None (damp-heat); light-thermal synergetic stress tests: None None (light-thermal synergetic stress tests)
Constructing Synergistic Interactions Between Multi-Hydroxyl Molecules and Perovskite to Alleviate Mechanical-Thermal Mismatch for Achieving High-Performance Flexible Solar Cells,,ANGEWANDTE CHEMIE-INTERNATIONAL EDITION,16.1,p-hydroxyphenylacetic acid,127,,hydroxyl-substituted phenylacetic acid,hydroxyl; carboxylic acid; phenyl,incorporated into the perovskite films to investigate the significance of their interaction modes with perovskite in regulating f-PSC performance,perovskite films,25.01,,,,,PCE retention after bending cycles: 90 % (after 3000 bending cycles); PCE retention after heating: 83 % (continuous heating at 85 degrees C for 1000 h)
Constructing Synergistic Interactions Between Multi-Hydroxyl Molecules and Perovskite to Alleviate Mechanical-Thermal Mismatch for Achieving High-Performance Flexible Solar Cells,,ANGEWANDTE CHEMIE-INTERNATIONAL EDITION,16.1,"3,4-dihydroxyphenylacetic acid",547,,hydroxyl-substituted phenylacetic acid,hydroxyl; carboxylic acid; phenyl,incorporated into the perovskite films to investigate the significance of their interaction modes with perovskite in regulating f-PSC performance,perovskite films,25.01,,,,,PCE retention after bending cycles: 90 % (after 3000 bending cycles); PCE retention after heating: 83 % (continuous heating at 85 degrees C for 1000 h)
Constructing Synergistic Interactions Between Multi-Hydroxyl Molecules and Perovskite to Alleviate Mechanical-Thermal Mismatch for Achieving High-Performance Flexible Solar Cells,,ANGEWANDTE CHEMIE-INTERNATIONAL EDITION,16.1,"2-(3,4,5-trihydroxyphenyl)acetic acid",185690,,hydroxyl-substituted phenylacetic acid,hydroxyl; carboxylic acid; phenyl,incorporated into the perovskite films to investigate the significance of their interaction modes with perovskite in regulating f-PSC performance,perovskite films,25.01,,,,,PCE retention after bending cycles: 90 % (after 3000 bending cycles); PCE retention after heating: 83 % (continuous heating at 85 degrees C for 1000 h)
Cross-Linkable Fullerene Electron Transport Layer with Internal Encapsulation Capability for Efficient and Stable Inverted Perovskite Solar Cells,,ANGEWANDTE CHEMIE-INTERNATIONAL EDITION,16.1,C60,123591,,fullerene,,ETL,electron transport layer (ETL),25.89,,,,inverted perovskite solar cells (PSCs),efficiency retention: 97.8 % (after 1000 hours of maximum power point tracking); efficiency retention: 78.6 % (after less than 820 hours)
Cross-Linkable Fullerene Electron Transport Layer with Internal Encapsulation Capability for Efficient and Stable Inverted Perovskite Solar Cells,,ANGEWANDTE CHEMIE-INTERNATIONAL EDITION,16.1,PCBM,53384373,,fullerene,,ETL,electron transport layer (ETL),25.89,,,,inverted perovskite solar cells (PSCs),efficiency retention: 97.8 % (after 1000 hours of maximum power point tracking); efficiency retention: 78.6 % (after less than 820 hours)
Cross-Linkable Fullerene Electron Transport Layer with Internal Encapsulation Capability for Efficient and Stable Inverted Perovskite Solar Cells,,ANGEWANDTE CHEMIE-INTERNATIONAL EDITION,16.1,bis((3-methyloxetan-3-yl)methyl) malonate-C60 monoadduct (BCM),,,cross-linkable fullerene molecule,bis((3-methyloxetan-3-yl)methyl) malonate,ETL,electron transport layer (ETL),25.89,,,,inverted perovskite solar cells (PSCs),efficiency retention: 97.8 % (after 1000 hours of maximum power point tracking); efficiency retention: 78.6 % (after less than 820 hours)
Customizing Aniline-Derived Molecular Structures to Attain beyond 22 % Efficient Inorganic Perovskite Solar Cells,,ANGEWANDTE CHEMIE-INTERNATIONAL EDITION,16.1,2-methoxy-5-trifluoromethylaniline (MFA),600637,,aniline-derived molecule,,additive; anion-fixation and undercoordinated-Pb passivation,perovskite film,22.14,,,,all-inorganic CsPbI3-xBrx perovskite,environmental stability: None None (None); photostability: None None (None)
Customizing Aniline-Derived Molecular Structures to Attain beyond 22 % Efficient Inorganic Perovskite Solar Cells,,ANGEWANDTE CHEMIE-INTERNATIONAL EDITION,16.1,aniline,6115,,,,,,22.14,,,,all-inorganic CsPbI3-xBrx perovskite,environmental stability: None None (None); photostability: None None (None)
Design of Intrinsically Stable Hole-Selective Self-Assembled Monolayers by Introducing Fused-Ring Intramolecular Donor-Acceptor Interactions,,ANGEWANDTE CHEMIE-INTERNATIONAL EDITION,16.1,JJ32,,,molecule,fused-ring intramolecular donor-acceptor (D-A) interactions,hole-selective self-assembled monolayer (SAM); component included in polyoxometalate (POM)-based composite hole-selective layers (HSLs),polyoxometalate (POM)-based composite hole-selective layers (HSLs),19.85,,,,,photostability: None None (None); redox stability: None None (None); stability in corresponding OSCs: None None (None)
Designed Additive to Regulated Crystallization for High Performance Perovskite Solar Cell,,ANGEWANDTE CHEMIE-INTERNATIONAL EDITION,16.1,difluoroacetic anhydride (DFA),2774048,,additive,difluoro; acetic; anhydride,regulating crystallization process thus reducing defect formation during perovskite film formation,perovskite film,25.28,,,,,PCE retention: 95.75 % (after 1152 h at 25 degrees C under 25 % RH)
Designed Additive to Regulated Crystallization for High Performance Perovskite Solar Cell,,ANGEWANDTE CHEMIE-INTERNATIONAL EDITION,16.1,DMSO,679,,,,,,25.28,,,,,PCE retention: 95.75 % (after 1152 h at 25 degrees C under 25 % RH)
Designed Additive to Regulated Crystallization for High Performance Perovskite Solar Cell,,ANGEWANDTE CHEMIE-INTERNATIONAL EDITION,16.1,difluoroacetic acid (DA),,,reaction product,difluoroacetic; acid,strong bonding with PbI2 that retards perovskite crystallization,PbI2,25.28,,,,,PCE retention: 95.75 % (after 1152 h at 25 degrees C under 25 % RH)
Direction Modulation of Intramolecular Electric Field Boosts Hole Transport in Phthalocyanines for Perovskite Solar Cells,,ANGEWANDTE CHEMIE-INTERNATIONAL EDITION,16.1,phthalocyanine,86280045,,,,dopant-free hole transport material in perovskite solar cell,,23.41,,,,,device stability: None None (None)
Dopant-Free Pyrene-Based Hole Transporting Material Enables Efficient and Stable Perovskite Solar Cells,,ANGEWANDTE CHEMIE-INTERNATIONAL EDITION,16.1,Py-DB,,,star-shape arylamine HTM,pyrene core; carbon-carbon double bonds; arylamine,dopant-free HTM,perovskite/HTM interface,24.33,,,,n-i-p,retained efficiency: 90 % (after 1000 h exposure to 25 % humidity at 60 degrees C)
Dopant-Free Pyrene-Based Hole Transporting Material Enables Efficient and Stable Perovskite Solar Cells,,ANGEWANDTE CHEMIE-INTERNATIONAL EDITION,16.1,Py-C,,,reference HTM,,reference HTM,,24.33,,,,n-i-p,retained efficiency: 90 % (after 1000 h exposure to 25 % humidity at 60 degrees C)
Efficient All-Perovskite Tandem Solar Cells with Low-Optical-Loss Carbazolyl Interconnecting Layers,,ANGEWANDTE CHEMIE-INTERNATIONAL EDITION,16.1,"poly(3,4-ethylenedioxythiophene) polystyrenesulfonate (PEDOT : PSS)",,,,,hole transporting layers (HTLs) (replaced),,28.1,,16.7,,mixed Pb-Sn NBG perovskite,power output retention: 90 % (after 500 h of operation at the maximum power point (MPP) under 1-Sun illumination)
Efficient All-Perovskite Tandem Solar Cells with Low-Optical-Loss Carbazolyl Interconnecting Layers,,ANGEWANDTE CHEMIE-INTERNATIONAL EDITION,16.1,IC-CH,,,,,hole transport layer,anchored on optically transparent indium tin oxide nanocrystals films,28.1,,16.7,,mixed Pb-Sn NBG perovskite,power output retention: 90 % (after 500 h of operation at the maximum power point (MPP) under 1-Sun illumination)
Efficient and Stable Inverted Perovskite Solar Cells Enabled by a Fullerene-Based Hole Transport Molecule,,ANGEWANDTE CHEMIE-INTERNATIONAL EDITION,16.1,C60,123591,,C60,,integrated component of FHTM; participates in intramolecular electron transfer,within the FHTM molecule,25.58,,,,inverted,efficiency retention: 93 % (unencapsulated device maintained 93 % of its initial efficiency after 1000 hours of maximum power point tracking under continuous one-sun illumination)
Efficient and Stable Tin-Lead Mixed Perovskite Solar Cells Using Post-Treatment Additive with Synergistic Effects,,ANGEWANDTE CHEMIE-INTERNATIONAL EDITION,16.1,"2,5-di-tert-butylhydroquinone (DBHQ)",2374,,antioxidant,tert-butyl; hydroquinone,function alterable additive; restricts oxidation of Sn2+ during crystallization; facilitates fabrication of high-quality perovskite film,introduced into Sn-Pb mixed perovskite films using an anti-solvent approach,23,,,,Sn-Pb mixed perovskite,long-term stability: 84.2 % (aging at 25 degrees C for 800 h under N2 atmosphere); thermal stability: 78.9 % (aging at 60 degrees C for 120 h under N2 atmosphere)
Efficient and Stable Tin-Lead Mixed Perovskite Solar Cells Using Post-Treatment Additive with Synergistic Effects,,ANGEWANDTE CHEMIE-INTERNATIONAL EDITION,16.1,"2,5-di-tert-butyl-1,4-benzoquinone (DBBQ)",17161,,oxidation product; defect passivator,tert-butyl; benzoquinone,defect passivator to inhibit charge recombination,generated in the perovskite film (oxidation product of DBHQ),23,,,,Sn-Pb mixed perovskite,long-term stability: 84.2 % (aging at 25 degrees C for 800 h under N2 atmosphere); thermal stability: 78.9 % (aging at 60 degrees C for 120 h under N2 atmosphere)
Efficient and Stable Tin-Lead Mixed Perovskite Solar Cells Using Post-Treatment Additive with Synergistic Effects,,ANGEWANDTE CHEMIE-INTERNATIONAL EDITION,16.1,hydroquinone,,,,,,,23,,,,Sn-Pb mixed perovskite,long-term stability: 84.2 % (aging at 25 degrees C for 800 h under N2 atmosphere); thermal stability: 78.9 % (aging at 60 degrees C for 120 h under N2 atmosphere)
Electrical Loss Management by Molecularly Manipulating Dopant-free Poly(3-hexylthiophene) towards 16.93 % CsPbI2Br Solar Cells,,ANGEWANDTE CHEMIE-INTERNATIONAL EDITION,16.1,poly(3-hexylthiophene),,,,,component of hole transport layer (HTL) manipulated to manage electrical loss,perovskite/HTL interface,16.93,,,,CsPbI2Br perovskite,efficiency: 96 % (low-humidity condition (10-25 % R. H.) for 1500 hours); efficiency: None % (annealing at 85 degrees C for 1000 hours)
Electrical Loss Management by Molecularly Manipulating Dopant-free Poly(3-hexylthiophene) towards 16.93 % CsPbI2Br Solar Cells,,ANGEWANDTE CHEMIE-INTERNATIONAL EDITION,16.1,SMe-TATPyr,,,small molecule,,additive used to manipulate poly(3-hexylthiophene) (P3HT),perovskite/HTL interface,16.93,,,,CsPbI2Br perovskite,efficiency: 96 % (low-humidity condition (10-25 % R. H.) for 1500 hours); efficiency: None % (annealing at 85 degrees C for 1000 hours)
Electron Acceptor Molecule Doping Induced π-π Interaction to Promote Charge Transport Kinetics for Efficient and Stable 2D/3D Perovskite Solar Cells,,ANGEWANDTE CHEMIE-INTERNATIONAL EDITION,16.1,"1,2,4,5-tetracyanobenzene (TCNB)",12838,,electron acceptor molecule,tetracyano,electron acceptor; p-type dopant,perovskite/hole transport layer interface,24.01,,,,2D/3D perovskite,retained efficiency after ambient exposure: 94 % (unencapsulated device after exposure to ambient environment for over 1000 h)
Enhancing Efficiency and Stability of Inverted Flexible Perovskite Solar Cells via Multi-Functionalized Molecular Design,,ANGEWANDTE CHEMIE-INTERNATIONAL EDITION,16.1,4-Carboxyphenylboronic acid (4-BBA),,,functionalized molecule with multiple hydrogen bond acceptors,multiple hydrogen bond acceptors; C & boxH;O group; B & horbar;OH bonds,modulating perovskite crystallization; passivates Pb2+ with I- vacancy defect; forms a robust bridging structure anchored at the buried interface,preferentially deposited at the buried layer interface between the perovskite and substrate,25.3,1.21,,,Inverted flexible perovskite solar cells (f-PSCs),performance retention under bending: 95.3 % (after 5000 cycles at a bending radius of 10mm; unencapsulated f-PSC using 4-BBA)
Enhancing Efficiency and Stability of Inverted Perovskite Solar Cells through Solution-Processed and Structurally Ordered Fullerene,,ANGEWANDTE CHEMIE-INTERNATIONAL EDITION,16.1,C60,123591,,electron transporting layer (ETL) component,,component of ETL in inverted PSCs,,25.3,,,,,retention of initial values: 90 % (aging at 85 degrees C for 1500 hours in N2)
Enhancing Efficiency and Stability of Inverted Perovskite Solar Cells through Solution-Processed and Structurally Ordered Fullerene,,ANGEWANDTE CHEMIE-INTERNATIONAL EDITION,16.1,BTPC60,,,solution-processible electron transporting material (ETM),,ETL in inverted PSCs,interface with the perovskite layer,25.3,,,,,retention of initial values: 90 % (aging at 85 degrees C for 1500 hours in N2)
Enhancing Hole Transport Uniformity for Efficient Inverted Perovskite Solar Cells through Optimizing Buried Interface Contacts and Suppressing Interface Recombination,,ANGEWANDTE CHEMIE-INTERNATIONAL EDITION,16.1,"[4-(3,6-dimethyl-9H-carbazol-9yl)butyl]phosphonic acid (Me-4PACz)",,,self-assembly material,phosphonic acid,mitigating nickel oxide (NiOx) surface-related challenges,,25.87,,,,inverted perovskite solar cells (IPSCs),efficiency retention after maximum power point tracking: 82.7 % (1100 hours of maximum power point tracking at 50 degrees C)
Enhancing Hole Transport Uniformity for Efficient Inverted Perovskite Solar Cells through Optimizing Buried Interface Contacts and Suppressing Interface Recombination,,ANGEWANDTE CHEMIE-INTERNATIONAL EDITION,16.1,p-xylylenediphosphonic acid (p-XPA),155037,,interface layer,bilateral phosphate groups; -PO3H2,"interface modifier between NiOx/Me-4PACz and the perovskite layer; flattens HTL, optimizes interface contact, promotes interfacial hole transport, chelates Pb2+ and forms hydrogen bond with FA+ to suppress buried interface non-radiative recombination",between the NiOx/Me-4PACz and the perovskite layer,25.87,,,,inverted perovskite solar cells (IPSCs),efficiency retention after maximum power point tracking: 82.7 % (1100 hours of maximum power point tracking at 50 degrees C)
Enhancing the Efficiency and Stability of Inverted Perovskite Solar Cells and Modules through Top Interface Modification with N-type Semiconductors,,ANGEWANDTE CHEMIE-INTERNATIONAL EDITION,16.1,Y6-BO,,,Non-fullerene acceptor (NFA),,interface modifier; passivate surface defects; improve ETL electron extraction,perovskite/ETL interface,25.82,,,,inverted perovskite,efficiency retention after maximum power point aging: 94.4 % (1522 hours of maximum power point aging)
Enhancing the Efficiency and Stability of Inverted Perovskite Solar Cells and Modules through Top Interface Modification with N-type Semiconductors,,ANGEWANDTE CHEMIE-INTERNATIONAL EDITION,16.1,Y7-BO,,,Non-fullerene acceptor (NFA),,interface modifier; passivate surface defects; improve ETL electron extraction; enable high-efficiency modules,perovskite/ETL interface,25.82,,,,inverted perovskite,efficiency retention after maximum power point aging: 94.4 % (1522 hours of maximum power point aging)
Enhancing the Efficiency and Stability of Inverted Perovskite Solar Cells and Modules through Top Interface Modification with N-type Semiconductors,,ANGEWANDTE CHEMIE-INTERNATIONAL EDITION,16.1,phenyl-C61-butyric acid methyl ester (PCBM),,,ETL,,electron transport layer; facilitate electron extraction,perovskite/PCBM layer interface,25.82,,,,inverted perovskite,efficiency retention after maximum power point aging: 94.4 % (1522 hours of maximum power point aging)
Fluorination-Assisted Interfacial Dipole for CsPbI3 Perovskite Solar Cells with Over 22% Efficiency,,ANGEWANDTE CHEMIE-INTERNATIONAL EDITION,16.1,azetidinium chloride (Az),66995516,,ammonium molecule,,employed to manipulate the interface properties of PSCs and thus diminish energy losses,superficial layer of perovskites; heterojunction interface with hole transport layer,22.05,,,,Inorganic CsPbI3 perovskite,thermal stability: None None (None)
Fluorination-Assisted Interfacial Dipole for CsPbI3 Perovskite Solar Cells with Over 22% Efficiency,,ANGEWANDTE CHEMIE-INTERNATIONAL EDITION,16.1,"3,3-difluoroazetidinium chloride (DFAz)",,,ammonium molecule,"3,3-difluoro",employed to manipulate the interface properties of PSCs and thus diminish energy losses,superficial layer of perovskites; heterojunction interface with hole transport layer,22.05,,,,Inorganic CsPbI3 perovskite,thermal stability: None None (None)
Glycol Monomethyl Ether-Substituted Carbazolyl Hole-Transporting Material for Stable Inverted Perovskite Solar Cells with Efficiency of 25.52 %,,ANGEWANDTE CHEMIE-INTERNATIONAL EDITION,16.1,"[4-(3,6-glycol monomethyl ether-9H-carbazol-9-yl) butyl]phosphonic acid (GM-4PACz)",,,novel OSAM,glycol monomethyl ether (GM) side chains; phosphonic acid; carbazolyl unit,hole-transporting material,SAM/perovskite interface; buried interface of inverted perovskite solar cells (IPSCs),25.52,1.21,,,inverted perovskite solar cells (IPSCs),percentage of initial efficiency: 93.29 % (aging in air for 2000 h); percentage of initial efficiency: 91.75 % (tracking at maximum power point for 1000 h)
Glycol Monomethyl Ether-Substituted Carbazolyl Hole-Transporting Material for Stable Inverted Perovskite Solar Cells with Efficiency of 25.52 %,,ANGEWANDTE CHEMIE-INTERNATIONAL EDITION,16.1,glycol monomethyl ether (GM),,,,,side chains introduced at carbazolyl unit of GM-4PACz,,25.52,1.21,,,inverted perovskite solar cells (IPSCs),percentage of initial efficiency: 93.29 % (aging in air for 2000 h); percentage of initial efficiency: 91.75 % (tracking at maximum power point for 1000 h)
"Green Solvent Processable, Asymmetric Dopant-Free Hole Transport Layer Material for Efficient and Stable n-i-p Perovskite Solar Cells and Modules",,ANGEWANDTE CHEMIE-INTERNATIONAL EDITION,16.1,BDT-C8-3O,,,"novel, linear, organic small molecule",asymmetric polar oligo(ethylene glycol) side chain; conjugated main chains,HTL,,24.11,,,,n-i-p,operational stability: 84 % (for 2000 h); high-temperature stability: 79.5 % (for 2000 h)
"Green Solvent Processable, Asymmetric Dopant-Free Hole Transport Layer Material for Efficient and Stable n-i-p Perovskite Solar Cells and Modules",,ANGEWANDTE CHEMIE-INTERNATIONAL EDITION,16.1,chlorobenzene,7964,,solvent,,processing solvent,,24.11,,,,n-i-p,operational stability: 84 % (for 2000 h); high-temperature stability: 79.5 % (for 2000 h)
"Green Solvent Processable, Asymmetric Dopant-Free Hole Transport Layer Material for Efficient and Stable n-i-p Perovskite Solar Cells and Modules",,ANGEWANDTE CHEMIE-INTERNATIONAL EDITION,16.1,3-methylcyclohexanone,,,green (natural compound) solvent,,processing solvent,,24.11,,,,n-i-p,operational stability: 84 % (for 2000 h); high-temperature stability: 79.5 % (for 2000 h)
High-Performance Inverted Perovskite Solar Devices Enabled by a Polyfullerene Electron Transporting Material,,ANGEWANDTE CHEMIE-INTERNATIONAL EDITION,16.1,PCBM,53384373,,,,Electron transporting material (ETM),,23.2,,,,inverted perovskite solar cells,efficiency retention: 96 % (>1300-hour light soaking)
High-Performance Inverted Perovskite Solar Devices Enabled by a Polyfullerene Electron Transporting Material,,ANGEWANDTE CHEMIE-INTERNATIONAL EDITION,16.1,C60 fullerene,123591,,,,precursor for new ETMs,,23.2,,,,inverted perovskite solar cells,efficiency retention: 96 % (>1300-hour light soaking)
High-Performance Inverted Perovskite Solar Devices Enabled by a Polyfullerene Electron Transporting Material,,ANGEWANDTE CHEMIE-INTERNATIONAL EDITION,16.1,polyfullerene (PFBS-C12),,,,,Electron transporting material (ETM),,23.2,,,,inverted perovskite solar cells,efficiency retention: 96 % (>1300-hour light soaking)
High-Performance Perovskite Solar Cells via 3D Covalent Organic Frameworks: Enhanced Efficiency Through Precision Interface Engineering,,ANGEWANDTE CHEMIE-INTERNATIONAL EDITION,16.1,DP-BE,,,donor-acceptor (D-A) type COFs,,integrated into PSC self-assembled (SAM) layers; used to enhance device PCE,PSC self-assembled (SAM) layers,25.2,,,,,
High-Performance Perovskite Solar Cells via 3D Covalent Organic Frameworks: Enhanced Efficiency Through Precision Interface Engineering,,ANGEWANDTE CHEMIE-INTERNATIONAL EDITION,16.1,DP-DBE,,,donor-acceptor (D-A) type COFs,,integrated into PSC self-assembled (SAM) layers; used to enhance device PCE,PSC self-assembled (SAM) layers,25.2,,,,,
Highly Thermostable and Efficient Formamidinium-Based Low-Dimensional Perovskite Solar Cells,,ANGEWANDTE CHEMIE-INTERNATIONAL EDITION,16.1,"propane-1,3-diammonium (PDA)",,,organic spacer cation,,organic spacer cation in the perovskite formula,,13.8,,,,MA-free formamidinium (FA) based low-dimensional perovskites,thermal stability: None None (None); stability: None None (None)
Highly Thermostable and Efficient Formamidinium-Based Low-Dimensional Perovskite Solar Cells,,ANGEWANDTE CHEMIE-INTERNATIONAL EDITION,16.1,FACl,10313058,,,,additive that assists attainment of well-oriented crystal grains,,13.8,,,,MA-free formamidinium (FA) based low-dimensional perovskites,thermal stability: None None (None); stability: None None (None)
Highly Thermostable and Efficient Formamidinium-Based Low-Dimensional Perovskite Solar Cells,,ANGEWANDTE CHEMIE-INTERNATIONAL EDITION,16.1,(PDA)(FA)(3)Pb4I13,,,,,optimized perovskite film used in photovoltaic device demonstrating reported PCE and higher thermal stability,film,13.8,,,,MA-free formamidinium (FA) based low-dimensional perovskites,thermal stability: None None (None); stability: None None (None)
Highly Thermostable and Efficient Formamidinium-Based Low-Dimensional Perovskite Solar Cells,,ANGEWANDTE CHEMIE-INTERNATIONAL EDITION,16.1,(PDA)(MA)(3)Pb4I13,,,,,MA-containing analogue and a renowned stable 2D perovskite used for comparison of thermal stability,,13.8,,,,MA-free formamidinium (FA) based low-dimensional perovskites,thermal stability: None None (None); stability: None None (None)
Homogenized Self-Assembled Molecules for Inverted Perovskite Solar Cells,,ANGEWANDTE CHEMIE-INTERNATIONAL EDITION,16.1,(4-(pyren-1-yl)phenyl)phosphonic acid (PhPAPy),,,SAM,phosphonic acid; rigid aromatic ring structure; pyrene rings,"minimizes perovskite-substrate direct contact, enhances the interfacial properties, reduces buried interface defects, and improves both efficiency and stability",on the substrate,26.74,,,,Inverted perovskite solar cells (PSCs),retention of initial efficiency: 95 % (after 2000 h of maximum power point tracking (MPPT) under continuous AM 1.5G illumination at 65 degrees C and ambient humidity (ISOS-L-2)); stabilized power output (SPO) efficiency: 26.12 % (certified (from National Institute of Metrology in China))
Homogenizing Self-Assembled Monolayers via Covalent Organic Frameworks for Inverted Perovskite Solar Cells,,ANGEWANDTE CHEMIE-INTERNATIONAL EDITION,16.1,"[4-(3,6-dimethoxy-9H-carbazol-9-yl)butyl]phosphonic acid (MeO-4PACz)",166171249,,SAM molecule,dimethoxy; carbazol-9-yl; butyl; phosphonic acid,hole transport layer (HTL),SAMs,26.39,,,,inverted perovskite solar cells (PSCs),operational stability: 95 % (after 1000 h continuous operation)
In Situ Crosslinked Self-Assembled Monolayer as Processing Stable Hole Selective Contact in Perovskite Solar Cells,,ANGEWANDTE CHEMIE-INTERNATIONAL EDITION,16.1,"4-(5,9-diallyl-7H-dibenzo[c,g]carbazol-7-yl)butyl phosphonic acid (4PADCB-V)",,,novel SAM material bearing in situ crosslinking moieties,phosphonic acid; diallyl,SAM material that undergoes in situ crosslinking via rapid polymerization upon UV irradiation,on substrates,26.46,,,,p-i-n structured perovskite solar cells (PSCs),efficiency retention: 91 % (after 1000 h of maximum power point (MPP) tracking under continuous illumination)
In-Situ Cross-Linked Polymers for Enhanced Thermal Cycling Stability in Flexible Perovskite Solar Cells,,ANGEWANDTE CHEMIE-INTERNATIONAL EDITION,16.1,AMPS-DEA,,,in situ polymerization molecule,extended functional end groups; hydroxyl groups,"Anchors to grain boundaries, cross-links neighboring grains, enhances interfacial adhesion with SnO2, relaxes residual stress to allow perovskite layer to adapt to temperature changes",grain boundaries and interface with SnO2,25.78,,,,Flexible perovskite solar cells (FPSCs),"retained efficiency after bending cycles: 95 % (after 10,000 bending cycles); retained efficiency after thermal cycles: 95 % (after 200 thermal cycles)"
Indium Tin Oxide Induced Internal Positive Feedback and Indium Ion Transport in Perovskite Solar Cells,,ANGEWANDTE CHEMIE-INTERNATIONAL EDITION,16.1,ethylenediaminetetraacetic acid disodium salt (EDTA-2Na),,,,,chelating molecule introduced onto ITO to chelate In3+ and prevent its migration,on ITO,,,,,,
Inhibiting Ion Migration Through Chemical Polymerization and Chemical Chelation Toward Stable Perovskite Solar Cells,,ANGEWANDTE CHEMIE-INTERNATIONAL EDITION,16.1,N-carbamoyl-2-propan-2-ylpent-4-enamide (Apronal),10715,,polymerizable organic small molecule monomer,carbonyl; amino,introduced into the perovskite film to form a crosslinked polymer (P-Apronal) through thermal crosslinking,into the perovskite film,25.09,,,,,long-term stability: None None (None)
Inhibiting Ion Migration Through Chemical Polymerization and Chemical Chelation Toward Stable Perovskite Solar Cells,,ANGEWANDTE CHEMIE-INTERNATIONAL EDITION,16.1,P-Apronal,,,crosslinked polymer,,can effectively suppress the migration of I- ions and improve the long-term stability of the devices; improves energy level alignment and facilitates charge carrier extraction and transport,in the perovskite film,25.09,,,,,long-term stability: None None (None)
Insights Into the Role of π-Electrons of Aromatic Aldehydes in Passivating Perovskite Defects,,ANGEWANDTE CHEMIE-INTERNATIONAL EDITION,16.1,biphenyl-4-carbaldehyde (BPCA),76689,,aromatic aldehyde,carbonyl; aldehyde; aromatic,defect passivator,perovskite films,25.67,,,,perovskite films,retained efficiency: 95 % (operation for 1000 hours at the maximum power point)
Insights Into the Role of π-Electrons of Aromatic Aldehydes in Passivating Perovskite Defects,,ANGEWANDTE CHEMIE-INTERNATIONAL EDITION,16.1,naphthalene-2-carbaldehyde (NACA),6201,,aromatic aldehyde,carbonyl; aldehyde; aromatic,defect passivator,perovskite films,25.67,,,,perovskite films,retained efficiency: 95 % (operation for 1000 hours at the maximum power point)
Insights Into the Role of π-Electrons of Aromatic Aldehydes in Passivating Perovskite Defects,,ANGEWANDTE CHEMIE-INTERNATIONAL EDITION,16.1,pyrene-1-carbaldehyde (PyCA),232848,,aromatic aldehyde,carbonyl; aldehyde; aromatic,defect passivator,perovskite films,25.67,,,,perovskite films,retained efficiency: 95 % (operation for 1000 hours at the maximum power point)
Interface Dipole Management of D-A-Type Molecules for Efficient Perovskite Solar Cells,,ANGEWANDTE CHEMIE-INTERNATIONAL EDITION,16.1,TPA-BAM,,,donor-acceptor (D-A)-type interfacial dipole (DAID) molecule,amide group,hole-transporting,on the perovskite film,25.29,1.174,,84.34,,operational stability: None None (unencapsulated device)
Interfacial Linkage and Carbon Encapsulation Enable Full Solution-Printed Perovskite Photovoltaics with Prolonged Lifespan,,ANGEWANDTE CHEMIE-INTERNATIONAL EDITION,16.1,fullerene,,,fullerene,,ETL (electron transport layer),deposition on transparent conducting oxide (TCO) substrate,18.64,,,,,storage stability / performance degradation: 3000 h (stored at ambient conditions)
Intramolecular Electric Field Construction in Metal Phthalocyanine as Dopant-Free Hole Transporting Material for Stable Perovskite Solar Cells with >21 % Efficiency,,ANGEWANDTE CHEMIE-INTERNATIONAL EDITION,16.1,Ni phthalocyanine (NiPc) decorated by four methoxyethoxy units,,,Ni phthalocyanine,methoxyethoxy units,HTMs,,21.23,,,,,moisture stability: None None (None); heating stability: None None (None); light stability: None None (None)
Managing Multiple Halide-Related Defects for Efficient and Stable Inorganic Perovskite Solar Cells,,ANGEWANDTE CHEMIE-INTERNATIONAL EDITION,16.1,"2,6-diaminopyridine (2,6-DAPy)",,,passivator,-NH2; pyridine,passivator,perovskite surface,21.8,,,,CsPbI3-xBrx,environmental stability: None None (None)
Molecular Design of Hole Transport Materials to Immobilize Ion Motion for Photostable Perovskite Solar Cells,,ANGEWANDTE CHEMIE-INTERNATIONAL EDITION,16.1,pDPA-SFX,,,hole-transporting molecules,,hole-transporting molecules,,24.8,,,,perovskite solar cells (PSCs),"T95: 1000 h (maximum power point tracking (MPPT)); retention: 94.8 % (at maximum power point tracking (MPPT) after 1,000 h); T80: 2238 h (maximum power point tracking (MPPT))"
Molecular Design of Hole Transport Materials to Immobilize Ion Motion for Photostable Perovskite Solar Cells,,ANGEWANDTE CHEMIE-INTERNATIONAL EDITION,16.1,mDPA-SFX,,,hole-transporting molecules,,hole-transporting molecules,perovskite surfaces,24.8,,,,perovskite solar cells (PSCs),"T95: 1000 h (maximum power point tracking (MPPT)); retention: 94.8 % (at maximum power point tracking (MPPT) after 1,000 h); T80: 2238 h (maximum power point tracking (MPPT))"
Molecular Design-Driven Interface Engineering Enabling Simultaneous Defect Passivation and Enhanced Hole Extraction in Perovskite Solar Cells,,ANGEWANDTE CHEMIE-INTERNATIONAL EDITION,16.1,"3-(3,6-bis(4-(bis(4-(methylthio)phenyl)amino)phenyl)-9H-carbazol-9-yl)hexan-1-amine hydroiodide (MeS-TPA-Cbz-HAI)",,,hole transport interface molecule,-MeS; HAI,passivate defects at the perovskite/HTL interface; enhance hole transport,perovskite/HTL interface,25.83,,,,perovskite,retained efficiency: 94 % (unencapsulated device maintained 94% of its initial efficiency after 1000 hours of continuous operation under ambient conditions (30%-65% relative humidity))
Molecular Design-Driven Interface Engineering Enabling Simultaneous Defect Passivation and Enhanced Hole Extraction in Perovskite Solar Cells,,ANGEWANDTE CHEMIE-INTERNATIONAL EDITION,16.1,"2,2 ',7,7 '-Tetrakis (N,N-di-p-methoxyphenylamine)-9,9 '-spirobifluorene (Spiro-OMeTAD)",,,hole transport layer (HTL),,hole transport layer; chemically compatible with MeS-TPA-Cbz-HAI,perovskite/HTL interface,25.83,,,,perovskite,retained efficiency: 94 % (unencapsulated device maintained 94% of its initial efficiency after 1000 hours of continuous operation under ambient conditions (30%-65% relative humidity))
Molecular Integration Strategy Enables Simultaneous Modulation of Crystal Growth and Interfacial Energy Loss for Efficient Inverted Perovskite Solar Cells,,ANGEWANDTE CHEMIE-INTERNATIONAL EDITION,16.1,"1,3-propanediamine dimercaptoacetate (PDA(AcSH)2)",,,multifunctional molecule,,designed to address severe interfacial energy loss and inferior crystal quality,,26.88,,,,,precursor and film stability: None None (None)
Molecular Integration Strategy Enables Simultaneous Modulation of Crystal Growth and Interfacial Energy Loss for Efficient Inverted Perovskite Solar Cells,,ANGEWANDTE CHEMIE-INTERNATIONAL EDITION,16.1,C60,123591,,molecule,,,perovskite/C60 interface,26.88,,,,,precursor and film stability: None None (None)
Molecular Self-Assembly Regulated Dopant-Free Hole Transport Materials for Efficient and Stable n-i-p Perovskite Solar Cells and Scalable Modules,,ANGEWANDTE CHEMIE-INTERNATIONAL EDITION,16.1,BDT-DPA-F,,,linear organic small molecule,,hole transport material (HTM),,23.12,,,,n-i-p perovskite solar cells (pero-SCs),T-80 lifetime: over 1200 h (under operation or thermal aging at 85 degrees C)
Nonplanar Nanographene: A Hydrocarbon Hole-Transporting Material That Competes with Triarylamines,,ANGEWANDTE CHEMIE-INTERNATIONAL EDITION,16.1,"hexabenzo[a,c,fg,j,l,op]tetracene (HBT)",102347756,,small nonplanar nanographene; hydrocarbon HTM,,hydrocarbon HTM,,,,,,,lifetime: None None (None)
Optimizing Molecular Packing and Interfacial Contact via Halogenated N-Glycidyl Carbazole Small Molecules for Low Energy Loss and Highly Efficient Inverted Perovskite Solar Cells,,ANGEWANDTE CHEMIE-INTERNATIONAL EDITION,16.1,Cl-OCZ,,,,,efficient interfacial regulator,interfacial,26.57,,,,inverted perovskite solar cells (PSCs),thermal stability: None None (None); operational stability: None None (None)
Optimizing Molecular Packing and Interfacial Contact via Halogenated N-Glycidyl Carbazole Small Molecules for Low Energy Loss and Highly Efficient Inverted Perovskite Solar Cells,,ANGEWANDTE CHEMIE-INTERNATIONAL EDITION,16.1,Br-OCZ,,,,,efficient interfacial regulator,interfacial,26.57,,,,inverted perovskite solar cells (PSCs),thermal stability: None None (None); operational stability: None None (None)
Perovskite Single Crystals with Self-Cleaning Surface for Efficient Photovoltaics,,ANGEWANDTE CHEMIE-INTERNATIONAL EDITION,16.1,CTAC,20011,,,,"provides a hydrophobic crystal surface, inducing spontaneous removal of residual growth solution",hydrophobic crystal surface,23.4,,,,FAxMA1-xPbI3,
Polydentate Ligand Reinforced Chelating to Stabilize Buried Interface toward High-Performance Perovskite Solar Cells,,ANGEWANDTE CHEMIE-INTERNATIONAL EDITION,16.1,"bis(2,2,2-trifluoroethyl) (methoxycarbonylmethyl)phosphonate (BTP)",184894,,polydentate ligand,C=O; P=O; -CF3,manipulate the buried interface; passivate defects; mitigate interfacial residual tensile stress; promote perovskite crystallization; reduce interfacial energy barrier,buried interface; surface of SnO2; bottom surface of the perovskite layer,24.63,,,,,retained PCE after ambient aging: 98.6 % (over 3000 h of aging in the ambient environment); retained PCE after thermal stress: 84.2 % (after 1728 h of thermal stress)
"Program-Modulated Kinetics of Perovskite-Film Growth by Molecular ""Thruster"" for High-Efficiency and Stable Perovskite Solar Cells",,ANGEWANDTE CHEMIE-INTERNATIONAL EDITION,16.1,formamidinium iodide (FAI),89906651,,,,reactant that rapidly reacts with lead iodide (PbI2),,26.06,,,,formamidinium lead iodide (FAPbI(3)),
"Program-Modulated Kinetics of Perovskite-Film Growth by Molecular ""Thruster"" for High-Efficiency and Stable Perovskite Solar Cells",,ANGEWANDTE CHEMIE-INTERNATIONAL EDITION,16.1,iodobenzene,11575,,,,"dissociated product that will promote solvent volatilization, thus avoiding buried interfacial voids",,26.06,,,,formamidinium lead iodide (FAPbI(3)),
Quasi-2D Bilayer Surface Passivation for High Efficiency Narrow Bandgap Perovskite Solar Cells,,ANGEWANDTE CHEMIE-INTERNATIONAL EDITION,16.1,2-thiopheneethylamine thiocyanate (TEASCN),,,,2-thiopheneethylamine; thiocyanate,for the construction of bilayer quasi-2D structure precisely on a tin-lead mixed perovskite surface,on a tin-lead mixed perovskite surface,,,,,tin-lead mixed perovskite,thermodynamic stability: None None (theoretical simulation)
SN2-Reaction- Bonding-Heterointerface Strengthens Buried Adhesion and Orientation for Advanced Perovskite Solar Cells,,ANGEWANDTE CHEMIE-INTERNATIONAL EDITION,16.1,iodoacetamide,,,,,decorating underlying substrate,underlying substrate,15.14,,,,all-inorganic CsPbI2Br,long-term stability: None None (harsh conditions)
Self-Assembled π-Conjugated Hole-Selective Molecules for UV-Resistant High-Efficiency Perovskite Solar Cells,,ANGEWANDTE CHEMIE-INTERNATIONAL EDITION,16.1,"(4-(3,6-bis(5-methylthiophen-2-yl)-9H-carbazol-9-yl)phenyl)phosphonic acid (Me-TPCP)",,,thiophene-modified self-assembled pi-conjugated hole-selective molecule,phenyl; thiophene; carbazole core; phosphonic acid group; methyl groups,hole-selective molecule that improves hole transport and facilitates hole extraction,binding of perovskite to hole-selective molecules,25.62,,,,,UV stability: None None (None); operational stability: None None (None); thermal stability: None None (None)
Self-Assembled π-Conjugated Hole-Selective Molecules for UV-Resistant High-Efficiency Perovskite Solar Cells,,ANGEWANDTE CHEMIE-INTERNATIONAL EDITION,16.1,thiophene,8030,,,,"coordinates with the Pb2+ ions in perovskite, enhancing the binding of perovskite to hole-selective molecules",grafted on the carbazole,25.62,,,,,UV stability: None None (None); operational stability: None None (None); thermal stability: None None (None)
Self-Polymerized Spiro-Type Interfacial Molecule toward Efficient and Stable Perovskite Solar Cells,,ANGEWANDTE CHEMIE-INTERNATIONAL EDITION,16.1,spiro-OMeTAD,16161850,,,,,,24.54,1.173,,81.11,,operational stability (efficiency retention): None % (maintaining initial efficiencies above 90% even after 2000 hours under approximately 60% humidity); operational stability (efficiency retention): None % (maintaining initial efficiencies above 90% even after 1250 hours under continuous AM 1.5G sunlight exposure)
Self-Polymerized Spiro-Type Interfacial Molecule toward Efficient and Stable Perovskite Solar Cells,,ANGEWANDTE CHEMIE-INTERNATIONAL EDITION,16.1,v-spiro,,,self-polymerized spiro-type interfacial molecule,vinyl groups,forms a polymeric protective layer on the perovskite film surface; exhibits stronger intermolecular interactions and higher intrinsic hole mobility,interfacial; on the perovskite film surface,24.54,1.173,,81.11,,operational stability (efficiency retention): None % (maintaining initial efficiencies above 90% even after 2000 hours under approximately 60% humidity); operational stability (efficiency retention): None % (maintaining initial efficiencies above 90% even after 1250 hours under continuous AM 1.5G sunlight exposure)
Simultaneous Charge Extraction Enhancement and Defect Passivation Via a Planar Conjugated Molecular Interface Enable 22.49%-Efficient Inorganic Perovskite Solar Cells,,ANGEWANDTE CHEMIE-INTERNATIONAL EDITION,16.1,"1,8-naphthyridin-2-amine (2-NA)",4173048,,planar conjugated molecule,amine,multifunctional interfacial modifier that concurrently enhances charge extraction and suppresses interfacial recombination,perovskite/hole transport layer (HTL) interface,22.49,,,,CsPbI3-xBrx-based perovskite solar cells (PSCs),PCE retention: 93.6 % (after 1008 h under ambient conditions)
Simultaneous Suppression of Multilayer Ion Migration via Molecular Complexation Strategy toward High-Performance Regular Perovskite Solar Cells,,ANGEWANDTE CHEMIE-INTERNATIONAL EDITION,16.1,"bis(2,4,6-trichlorophenyl) oxalate (TCPO)",160567,,,,"stabilize hole transport layer (HTL), perovskite layer and Ag electrode; suppresses Li+, I- and Ag migration; co-doping results in enhanced hole mobility of HTL, advantageous energy band alignment and mitigated interfacial defects, facilitating hole extraction and minimizing nonradiative recombination losses",HTL,25.68,,,,regular,efficiency retention: None % (after 730 h of continuous operation under one sun illumination); efficiency retention: None % (after 2800 h of storage at 30 % relative humidity); efficiency retention: None % (after 1200 h of exposure to 65 degrees C)
Spin-Coated and Vacuum-Processed Hole-Extracting Self-Assembled Multilayers with H-Aggregation for High-Performance Inverted Perovskite Solar Cells,,ANGEWANDTE CHEMIE-INTERNATIONAL EDITION,16.1,CbzNaphPPA,,,,,used for fabricating inverted PSCs; hole-transporting / hole-extraction layer (as part of a SAMUL),ITO substrate,26.07,,,86.45,inverted,PCE retained: 94 % (continuous operation for 1200 h under 1-sun irradiation at maximum power point at 65 degrees C)
"Structurally Compact Penta(N,N-diphenylamino)corannulene as Dopant-free Hole Transport Materials for Stable and Efficient Perovskite Solar Cells",,ANGEWANDTE CHEMIE-INTERNATIONAL EDITION,16.1,cor-(DPA)5,,,organic small molecule HTM,diphenylamine groups,HTM,,24.01,,,,perovskite solar cells (PSCs),retained efficiency: 96 % (continuous exposure to 1 sun irradiation for 800 hours under MPP (maximum power point) tracking in ambient air)
