Repository: kevin-ymx/perov-passivator

# perov-passivator

This repository contains two complementary research sections for molecular
passivator discovery in perovskite solar cells:

1. **Loop-orchestrated agent-skills discovery:** a configuration-first,
   restartable workflow that filters PubChem, learns molecular embeddings,
   retrieves promising derivatives, and identifies purchasable salt forms.
2. **SSL plus downstream binding-energy prediction:** a GIN-E molecular
   representation pipeline that combines self-supervised pretraining with
   supervised prediction of molecule-perovskite binding energy (`E_b`).

The two sections share molecular graph representations and GIN-E encoders, but

File: dataset/literature/extracted_results_mol_cleaned_v2.csv (part 11 of 44)
title,year,journal,impact_factor,molecule_name,molecule_cid,molecule_smiles,molecule_type,functional_groups,role,interface_location,pce_max,voc,jsc,ff,perovskite_type,stability
"Structurally Compact Penta(N,N-diphenylamino)corannulene as Dopant-free Hole Transport Materials for Stable and Efficient Perovskite Solar Cells",,ANGEWANDTE CHEMIE-INTERNATIONAL EDITION,16.1,cor-[DPA(2)]5,,,HTM,,HTM,,24.01,,,,perovskite solar cells (PSCs),retained efficiency: 96 % (continuous exposure to 1 sun irradiation for 800 hours under MPP (maximum power point) tracking in ambient air)
"Structurally Compact Penta(N,N-diphenylamino)corannulene as Dopant-free Hole Transport Materials for Stable and Efficient Perovskite Solar Cells",,ANGEWANDTE CHEMIE-INTERNATIONAL EDITION,16.1,spiro-OMeTAD,16161850,,HTM,,HTM,,24.01,,,,perovskite solar cells (PSCs),retained efficiency: 96 % (continuous exposure to 1 sun irradiation for 800 hours under MPP (maximum power point) tracking in ambient air)
"Structurally Compact Penta(N,N-diphenylamino)corannulene as Dopant-free Hole Transport Materials for Stable and Efficient Perovskite Solar Cells",,ANGEWANDTE CHEMIE-INTERNATIONAL EDITION,16.1,cor-OMePTPA,,,HTM,,HTM,,24.01,,,,perovskite solar cells (PSCs),retained efficiency: 96 % (continuous exposure to 1 sun irradiation for 800 hours under MPP (maximum power point) tracking in ambient air)
Super Hydrous Solvated Structure of Chaotropic Ca2+ Contributes Superior Anti-Freezing Aqueous Electrolytes and Stabilizes the Zn anode,,ANGEWANDTE CHEMIE-INTERNATIONAL EDITION,16.1,"Pyrene-4,5,9,10-tetraone (PTO)",,,,,battery electrode active material in Zn||PTO batteries,,,,,,,capacity: 183.9 mAh g(-1) (at 1.0 A g(-1) over 1600-time stable cycling at -60 degrees C); glass transition temperature: -113.2 degrees C (hybrid 1 mol L-1 (M) ZnCl2+4 M CaCl2 electrolyte)
Surface Matrix-Mediated Cation Exchange of Perovskite Quantum Dots for Efficient Solar Cells,,ANGEWANDTE CHEMIE-INTERNATIONAL EDITION,16.1,tetrafluoroborate methylammonium (FABF4),,,bi-functional molecule,,applied for the cation exchange and stabilizing surface matrix of PQDs,surface matrix,17.49,,,,Cesium-formamidinium lead triiodide perovskite quantum dot,phase stability: None None (None); surface vacancies: None None (None)
Symmetry-Breaking Strategy Yields Dopant-Free Small Molecule Hole Transport Materials for Inorganic Perovskite Solar Cells with 20.58% Efficiency and Outstanding Stability,,ANGEWANDTE CHEMIE-INTERNATIONAL EDITION,16.1,HBT,,,donor-acceptor-donor (D-A-D) type small molecule,,dopant-free HTM,,20.58,,,,inorganic CsPbI3,retained efficiency after storage: 83 % (stored at 85 degrees C for 50 days); retained efficiency after MPP tracking: 80 % (maximum power point (MPP) tracking at 85 degrees C for 1100 h)
Symmetry-Breaking Strategy Yields Dopant-Free Small Molecule Hole Transport Materials for Inorganic Perovskite Solar Cells with 20.58% Efficiency and Outstanding Stability,,ANGEWANDTE CHEMIE-INTERNATIONAL EDITION,16.1,spiro-OMeTAD,16161850,,doped hole transport material (HTM),,hole transport material (HTM),,20.58,,,,inorganic CsPbI3,retained efficiency after storage: 83 % (stored at 85 degrees C for 50 days); retained efficiency after MPP tracking: 80 % (maximum power point (MPP) tracking at 85 degrees C for 1100 h)
Symmetry-Breaking Strategy Yields Dopant-Free Small Molecule Hole Transport Materials for Inorganic Perovskite Solar Cells with 20.58% Efficiency and Outstanding Stability,,ANGEWANDTE CHEMIE-INTERNATIONAL EDITION,16.1,"2,1,3-benzothiadiazole",67502,,acceptor moiety,,acceptor moiety in D-A-D small molecule,,20.58,,,,inorganic CsPbI3,retained efficiency after storage: 83 % (stored at 85 degrees C for 50 days); retained efficiency after MPP tracking: 80 % (maximum power point (MPP) tracking at 85 degrees C for 1100 h)
Symmetry-Breaking Strategy Yields Dopant-Free Small Molecule Hole Transport Materials for Inorganic Perovskite Solar Cells with 20.58% Efficiency and Outstanding Stability,,ANGEWANDTE CHEMIE-INTERNATIONAL EDITION,16.1,"benzo[d][1,2,3]thiadiazole",67505,,acceptor moiety,,acceptor moiety in D-A-D small molecule,,20.58,,,,inorganic CsPbI3,retained efficiency after storage: 83 % (stored at 85 degrees C for 50 days); retained efficiency after MPP tracking: 80 % (maximum power point (MPP) tracking at 85 degrees C for 1100 h)
Synergistic Dual-Interface Engineering in Perovskite Solar Cells via Chloramine Hydrochloride Molecular Bridges,,ANGEWANDTE CHEMIE-INTERNATIONAL EDITION,16.1,2-Chloroethylamine Hydrochloride (CEA),9793737,,,Chloroethyl; amine; hydrochloride,bifunctional molecular bridge; passivate defects at ETL and perovskite interfaces; control crystallization,ETL (SnO2) and perovskite interfaces,25.25,,,,,PCE retention: 90 % (after 1000 h under ambient conditions)
Synergistic Dual-Interface Engineering in Perovskite Solar Cells via Chloramine Hydrochloride Molecular Bridges,,ANGEWANDTE CHEMIE-INTERNATIONAL EDITION,16.1,Bis(2-chloroethyl)amine Hydrochloride (BCEA),522769,,,Chloroethyl; amine; hydrochloride,bifunctional molecular bridge; passivate defects at ETL and perovskite interfaces; control crystallization,ETL (SnO2) and perovskite interfaces,25.25,,,,,PCE retention: 90 % (after 1000 h under ambient conditions)
Synergistic Dual-Interface Engineering in Perovskite Solar Cells via Chloramine Hydrochloride Molecular Bridges,,ANGEWANDTE CHEMIE-INTERNATIONAL EDITION,16.1,Tris(2-Chloroethyl)Amine Hydrochloride (TCEA),61220,,,Chloroethyl; amine; hydrochloride,bifunctional molecular bridge; passivate defects at ETL and perovskite interfaces; control crystallization; enhances Sn-4+ coordination and controls crystallization,ETL (SnO2) and perovskite interfaces,25.25,,,,,PCE retention: 90 % (after 1000 h under ambient conditions)
Synergistic Self-Assembled Monolayers Reinforce Buried Interface Anchoring for High-Efficiency Tandem Perovskite Solar Cells,,ANGEWANDTE CHEMIE-INTERNATIONAL EDITION,16.1,"3,3-(4-amino-4H-1,2,4-triazole-3,5-diyl)-dibenzo acid (ABT)",,,non-planar molecule,"4-amino; 1,2,4-triazole; dibenzo acid; multiple anchoring sites",component of synergistic SAM (syn-SAM); provides multiple anchoring sites and mitigates tensile strain in perovskite film,perovskite buried interface,25.75,,,,1.56 and 1.68 eV bandgap perovskites,long-term storage stability: None None (non-encapsulated conditions); thermal stability: None None (non-encapsulated conditions)
Synergistic Self-Assembled Monolayers Reinforce Buried Interface Anchoring for High-Efficiency Tandem Perovskite Solar Cells,,ANGEWANDTE CHEMIE-INTERNATIONAL EDITION,16.1,Me-4PACz SAM,,,SAM,,commonly used SAM; component of synergistic SAM (syn-SAM),perovskite buried interface,25.75,,,,1.56 and 1.68 eV bandgap perovskites,long-term storage stability: None None (non-encapsulated conditions); thermal stability: None None (non-encapsulated conditions)
Synthesis of Multifunctional Organic Molecules via Michael Addition Reaction to Manage Perovskite Crystallization and Defect,,ANGEWANDTE CHEMIE-INTERNATIONAL EDITION,16.1,2-ureido-4-pyrimidone (UPy),,,organic small molecule,-OH; C=O; -NH2,additive to modulate crystallization and defects; passivation,in perovskite films,25.75,1.2,,,p-i-n PSCs,"retained efficiency after dark storage: 96.9 % (3,360 hours of dark storage); retained efficiency after 1-sun illumination: 94.5 % (1,866 hours of 1-sun illumination)"
Tailoring Dual-Site Defect Passivation Molecules to Minimize Buried Interface Energy Loss for Highly Efficient and Stable Perovskite Solar Cells,,ANGEWANDTE CHEMIE-INTERNATIONAL EDITION,16.1,"1,4-di(thiophen-2-yl)benzene",,,small dipole-functionalized molecule,dipole-functionalized,anchored onto perovskite surfaces via Lewis acid-base interactions to improve the quality of perovskite grain boundaries and reduce non-radiative recombination,perovskite surfaces,25.85,,,,n-i-p PSC,operational stability: 1200 h (simulated 1-sun illumination)
Tailoring Dual-Site Defect Passivation Molecules to Minimize Buried Interface Energy Loss for Highly Efficient and Stable Perovskite Solar Cells,,ANGEWANDTE CHEMIE-INTERNATIONAL EDITION,16.1,"1,4-di(thiazol-2-yl)benzene",,,small dipole-functionalized molecule,dipole-functionalized,anchored onto perovskite surfaces via Lewis acid-base interactions to improve the quality of perovskite grain boundaries and reduce non-radiative recombination,perovskite surfaces,25.85,,,,n-i-p PSC,operational stability: 1200 h (simulated 1-sun illumination)
Tailoring Low-Miller-Index Crystal Facets Realizes Perovskite Solar Cells with Flat Grain-boundary Grooves,,ANGEWANDTE CHEMIE-INTERNATIONAL EDITION,16.1,"N,N-bis(diphenylphosphino)amine (N-DPPM)",621811,,diphosphate Lewis-base molecule,alkyl chains; multiple active sites; diphenylphosphino; amine,efficiently facilitate carrier transport; coordinate with undercoordinated Pb2+; interact with FA(+) through N & ctdot;H bond,,26.8,,,,inverted PSCs,"stability: None None (long-term storage, thermal-aging, or light-soaking)"
"Tautomeric Molecule Acts as a ""Sunscreen"" for Metal Halide Perovskite Solar Cells",,ANGEWANDTE CHEMIE-INTERNATIONAL EDITION,16.1,2-hydroxy-4-methoxybenzophenone,4632,,sunscreen molecule,,protects the perovskite solar cell from UV degradation; enables molecular defect passivation,,23.09,,,,,defect formation energy: -1.35 eV (None); long-term UV stability: None None (UVa: 365 nm and UVb: 285 nm)
Tetrapodal Hole-Collecting Monolayer Materials Based on Saddle-Like Cyclooctatetraene Core for Inverted Perovskite Solar Cells,,ANGEWANDTE CHEMIE-INTERNATIONAL EDITION,16.1,4PATTI-C3,,,anchorable molecule,four phosphonic acid anchoring groups; saddle-like indole-fused cyclooctatetraene pi-core,hole-collecting monolayer,TCO substrates,21.7,,,,positive-intrinsic-negative perovskite solar cells (p-i-n PSCs),operational stability: None None (None)
Tetrapodal Hole-Collecting Monolayer Materials Based on Saddle-Like Cyclooctatetraene Core for Inverted Perovskite Solar Cells,,ANGEWANDTE CHEMIE-INTERNATIONAL EDITION,16.1,4PATTI-C4,,,anchorable molecule,four phosphonic acid anchoring groups; saddle-like indole-fused cyclooctatetraene pi-core,hole-collecting monolayer,TCO substrates,21.7,,,,positive-intrinsic-negative perovskite solar cells (p-i-n PSCs),operational stability: None None (None)
Thermally Crosslinked F-rich Polymer to Inhibit Lead Leakage for Sustainable Perovskite Solar Cells and Modules,,ANGEWANDTE CHEMIE-INTERNATIONAL EDITION,16.1,"octafluoro-1,6-hexanediol diacrylate",91566026,,organic small molecule,carbonyl group; -CF2- hydrophobic group,introduced into the perovskite film to form a polymer through in situ thermal crosslinking,in the perovskite film,24.76,,,,,storage stability: None None (None); thermal stability: None None (None); operational stability: None None (None)
Thermally Stable D2h Symmetric Donor-π-Donor Porphyrins as Hole-Transporting Materials for Perovskite Solar Cells,,ANGEWANDTE CHEMIE-INTERNATIONAL EDITION,16.1,MDA4,,,D-2h symmetric porphyrin,donor-pi-donor structures; D-2h symmetrically substituted Zn-II porphyrin core; long alkoxyl chains; diarylamine (DAA); triarylamine (TAA),hole-transporting materials for perovskite solar cells (PSCs),,22.67,,,,,"preserved_performance: 88 % (60 degrees C and RH 60 %, 360 hours)"
Thermally Stable D2h Symmetric Donor-π-Donor Porphyrins as Hole-Transporting Materials for Perovskite Solar Cells,,ANGEWANDTE CHEMIE-INTERNATIONAL EDITION,16.1,MTA4,,,D-2h symmetric porphyrin,donor-pi-donor structures; D-2h symmetrically substituted Zn-II porphyrin core; long alkoxyl chains; diarylamine (DAA); triarylamine (TAA),hole-transporting materials for perovskite solar cells (PSCs),,22.67,,,,,"preserved_performance: 88 % (60 degrees C and RH 60 %, 360 hours)"
Thermally Stable D2h Symmetric Donor-π-Donor Porphyrins as Hole-Transporting Materials for Perovskite Solar Cells,,ANGEWANDTE CHEMIE-INTERNATIONAL EDITION,16.1,MDA8,,,D-2h symmetric porphyrin,donor-pi-donor structures; D-2h symmetrically substituted Zn-II porphyrin core; long alkoxyl chains; diarylamine (DAA); triarylamine (TAA),hole-transporting materials for perovskite solar cells (PSCs),,22.67,,,,,"preserved_performance: 88 % (60 degrees C and RH 60 %, 360 hours)"
"Three Birds with One Stone: Triple Defect Passivation of Tris(2,2,2-trifluoroethyl) Phosphate Enables 25.69% Efficient Inverted Perovskite Solar Cells",,ANGEWANDTE CHEMIE-INTERNATIONAL EDITION,16.1,"tris(2,2,2-trifluoroethyl) phosphate (TTFP)",303454,,multifunctional molecule,,additive in the antisolvent; passivator,"top and bottom surfaces of perovskite films, as well as within the bulk",25.69,,,,,stability improvement: None None (None)
Triple-Functional Hydrazide-Based Modifier for Self-Assembled Monolayers/Perovskite to Obtain 26.29%-Efficiency Inverted MA-Free Perovskite Solar Cells,,ANGEWANDTE CHEMIE-INTERNATIONAL EDITION,16.1,4-(methylthio)benzhydrazide (MTBH),265435,,triple-functional modifier,methylthio; benzhydrazide,triple-functional modifier for self-assembled monolayers (SAMs)/perovskite to enhance the performance of inverted PSCs,SAMs/perovskite,26.29,1.19,,84.94,inverted perovskite solar cells (PSCs),PCE retention (ambient air): 93.76 % (after 2000 h in ambient air); PCE retention (maximum power point tracking): 98.0 % (after 470 h of maximum power point tracking)
Triple-Functional Hydrazide-Based Modifier for Self-Assembled Monolayers/Perovskite to Obtain 26.29%-Efficiency Inverted MA-Free Perovskite Solar Cells,,ANGEWANDTE CHEMIE-INTERNATIONAL EDITION,16.1,"[4-(3,6-dimethyl-9H-carbazol-9-yl)butyl]phosphonic acid (Me-4PACz)",164186534,,self-assembled monolayers (SAMs),"phosphonic acid; 3,6-dimethyl-9H-carbazol-9-yl",SAMs,SAMs/perovskite,26.29,1.19,,84.94,inverted perovskite solar cells (PSCs),PCE retention (ambient air): 93.76 % (after 2000 h in ambient air); PCE retention (maximum power point tracking): 98.0 % (after 470 h of maximum power point tracking)
Understanding the Role of Fluorine Groups in Passivating Defects for Perovskite Solar Cells,,ANGEWANDTE CHEMIE-INTERNATIONAL EDITION,16.1,heptafluorobutylamine (HFBM),,,fluorinated molecule,F; -NH2,passivator,perovskite film,24.7,,,,,long-term stability: None None (None)
Understanding the Role of Fluorine Groups in Passivating Defects for Perovskite Solar Cells,,ANGEWANDTE CHEMIE-INTERNATIONAL EDITION,16.1,heptafluorobutyric acid (HFBA),9777,,fluorinated molecule,F; -COOH,passivator,perovskite film,24.7,,,,,long-term stability: None None (None)
Unraveling the Role of Electron-Withdrawing Molecules for Highly Efficient and Stable Perovskite Photovoltaics,,ANGEWANDTE CHEMIE-INTERNATIONAL EDITION,16.1,"2,2 '-(2,5-cyclohexadiene-1,4-diylidene) bismalononitrile (TCNQ)",,,Electron-withdrawing molecule (EWM),,boosting the performance of perovskite solar cells (PSCs),perovskite/hole transport layer (HTL) interfaces,25.21,,,,,long-term stability: None None (None)
Unraveling the Role of Electron-Withdrawing Molecules for Highly Efficient and Stable Perovskite Photovoltaics,,ANGEWANDTE CHEMIE-INTERNATIONAL EDITION,16.1,"(2,3,5,6-tetrafluoro-2,5-cyclohexadiene-1,4-diylidene) dimalononitrile (F4TCNQ)",,,Electron-withdrawing molecule (EWM),,boosting the performance of perovskite solar cells (PSCs),perovskite/hole transport layer (HTL) interfaces,25.21,,,,,long-term stability: None None (None)
23.81%-Efficiency Flexible Inverted Perovskite Solar Cells with Enhanced Stability and Flexibility via a Lewis Base Passivation,,ACS NANO,16,tri(o-tolyl)phosphine (TTP),80271,,Lewis base,,interface passivation,hole transport layers (HTLs),23.81,,,,flexible inverted PSCs,storage stability: None None (None); operation stability: None None (None); mechanical flexibility: None None (None)
23.81%-Efficiency Flexible Inverted Perovskite Solar Cells with Enhanced Stability and Flexibility via a Lewis Base Passivation,,ACS NANO,16,C-60,,,,,,,23.81,,,,flexible inverted PSCs,storage stability: None None (None); operation stability: None None (None); mechanical flexibility: None None (None)
Atomistic Origins of Surface Defects in CH3NH3PbBr3 Perovskite and Their Electronic Structures,,ACS NANO,16,acetonitrile,6342,,molecule,,adsorbate with higher adsorption energy at vacancy sites,vacancy sites,,,,,CH3NH3PbX3,formation_energy_difference: 0.43 eV (in vacuum); formation_energy_difference: 0.42 eV (in the presence of solvation effects); adsorption_energy_comparison: None None (at the vacancy sites)
Dion-Jacobson-Phase 2D Sn-Based Perovskite Comprising a High Dipole Moment of π-Conjugated Short-Chain Organic Spacers for High-Performance Solar Cell Applications,,ACS NANO,16,3-aminobenzylamine (3ABA(2+)),,,pi-conjugated short-chain ligand,pi-conjugated,pi-conjugated short-chain ligand used to fabricate efficient 2D lead-free PSCs,,6.81,,,,Dion-Jacobson (DJ)-phase Sn 2D perovskites,stability: 840 h (less than 5% degradation in a N-2 atmosphere for unencapsulated devices)
Dion-Jacobson-Phase 2D Sn-Based Perovskite Comprising a High Dipole Moment of π-Conjugated Short-Chain Organic Spacers for High-Performance Solar Cell Applications,,ACS NANO,16,4-aminobenzylamine (4ABA(2+)),,,pi-conjugated short-chain ligand,pi-conjugated,pi-conjugated short-chain ligand used to fabricate efficient 2D lead-free PSCs,,6.81,,,,Dion-Jacobson (DJ)-phase Sn 2D perovskites,stability: 840 h (less than 5% degradation in a N-2 atmosphere for unencapsulated devices)
Dion-Jacobson-Phase 2D Sn-Based Perovskite Comprising a High Dipole Moment of π-Conjugated Short-Chain Organic Spacers for High-Performance Solar Cell Applications,,ACS NANO,16,methylamine iodide/bromide (MAI/MABr),,,post-treatment reagents,,post-treatment to delay crystallization and improve compactness and coverage of the perovskite film,perovskite film,6.81,,,,Dion-Jacobson (DJ)-phase Sn 2D perovskites,stability: 840 h (less than 5% degradation in a N-2 atmosphere for unencapsulated devices)
Experimental Determination of Atomic Scale Structure and Energy-Level Alignment of C60 on CsPbBr3(001),,ACS NANO,16,C60,123591,,,,electron transport layer,on thin films of CsPbBr3 on Au(001),,,,,CsPbBr3,
Interfacial Passivation Engineering for Highly Efficient Perovskite Solar Cells with a Fill Factor over 83%,,ACS NANO,16,PhI-TPA,,,interfacial material,phthalimide,interfacial material,,24.06,,,83.1,,
Interfacial Passivation Engineering for Highly Efficient Perovskite Solar Cells with a Fill Factor over 83%,,ACS NANO,16,BTZI-TPA,,,interfacial material,"2,1,3-benzothiadiazole-5,6-dicarboxylicimide core; imide; thiadiazole",interfacial material / interfacial layer,interface of perovskite/spiro-OMeTAD,24.06,,,83.1,,
Mobile Media Promotes Orientation of 2D/3D Hybrid Lead Halide Perovskite for Efficient Solar Cells,,ACS NANO,16,"(C(CH3)(3)NH3, TBA)",,,bulky molecule,,cation spacers,,19.3,,,,2D/3D hybrid perovskites,environmental stability: None None (None)
Over 26% and 24%-Efficiency Rigid and Flexible Perovskite Photovoltaics through Enhanced Crystallinity and Alleviated Residual Strains,,ACS NANO,16,"3-methylthio-1,2,4-triazine",,,,,passivating agent,buried interface,26.04,,,,,operational stability: None None (None); bending stability: None None (None)
Stabilizing Lead Halide Perovskites via an Organometallic Chemical Bridge for Efficient and Stable Photovoltaics,,ACS NANO,16,bis(diphenylphosphino)ferrocene (FcP(2)),,,organometallic molecule,diphenylphosphino; ferrocene core,anchors and chelates Pb atoms by forming strong Pb-P bonds; passivates both surfaces and grain boundaries; reconstructs interface; suppresses nonradiative recombination; achieves more balanced interfacial carrier transport,both surfaces and grain boundaries,25,,,,N-i-P,operational stability: 95 % (after 1000 h of continuous operation at the maximum power point under 1-sun illumination)
Suppressing the Precursor Aging for Efficient Formamidinium-Based Dion-Jacobson Two-Dimensional Perovskite Solar Cells,,ACS NANO,16,"1,3-propanediamine- (PDA-)",,,,,"amine-based organic spacer that deprotonates and interacts with FA+ via its two terminal amines to form a ring molecule, contributing to precursor aging",,18.26,,,,quasi-two-dimensional (Q-2D) perovskites; Dion-Jacobson (DJ) type Q-2D perovskite,precursor aging / precursor stability: None None (None)
Suppressing the Precursor Aging for Efficient Formamidinium-Based Dion-Jacobson Two-Dimensional Perovskite Solar Cells,,ACS NANO,16,butylamine (BA),8007,,,,amine-based organic spacer referenced as present in Q-2D perovskite films where MSA eliminates precursor aging,,18.26,,,,quasi-two-dimensional (Q-2D) perovskites; Dion-Jacobson (DJ) type Q-2D perovskite,precursor aging / precursor stability: None None (None)
Suppressing the Precursor Aging for Efficient Formamidinium-Based Dion-Jacobson Two-Dimensional Perovskite Solar Cells,,ACS NANO,16,methanesulfonic acid (MSA),6395,,acid,S=O,"additive that eliminates FA+-related reactions in the precursor and passivates undercoordinated Pb2+, improving PCE and precursor stability",,18.26,,,,quasi-two-dimensional (Q-2D) perovskites; Dion-Jacobson (DJ) type Q-2D perovskite,precursor aging / precursor stability: None None (None)
Amidinium-Enhanced Charge Dissociation in Homogeneous Quasi-2-Dimensional Perovskite Solar Cells,,ENERGY MATERIAL ADVANCES,15.9,butyramidinium chloride (BI),12828983,,chloride-contained aminidium molecule with Lewis-base properties,chloride-contained; amidinium,incorporated into quasi-2D PSCs to improve their performance,,,,,,Quasi-2-dimensional (quasi-2D) perovskite,stability: None None (None)
Cu-In Halide Perovskite Solar Absorbers,,JOURNAL OF THE AMERICAN CHEMICAL SOCIETY,15.6,Rb-2[CuIn]Cl-6,,,CIHP candidate,,best-of-class candidate,,,,,,CuIn-based Halide Perovskite (CIHP),long-term chemical instability: None None (None); thermodynamic stability: None None (None)
Cu-In Halide Perovskite Solar Absorbers,,JOURNAL OF THE AMERICAN CHEMICAL SOCIETY,15.6,Rb-2[AgIn]Br-6,,,CIHP candidate,,best-of-class candidate,,,,,,CuIn-based Halide Perovskite (CIHP),long-term chemical instability: None None (None); thermodynamic stability: None None (None)
Cu-In Halide Perovskite Solar Absorbers,,JOURNAL OF THE AMERICAN CHEMICAL SOCIETY,15.6,Cs-2[AgIn]Br-6,,,CIHP candidate,,best-of-class candidate,,,,,,CuIn-based Halide Perovskite (CIHP),long-term chemical instability: None None (None); thermodynamic stability: None None (None)
Deactivation of Interfacial Recombination Center for Thermally Stable Perovskite Solar Cells,,JOURNAL OF THE AMERICAN CHEMICAL SOCIETY,15.6,Spiro-MeOTAD,16161850,,Spiro-MeOTAD-based hole transporting layer (HTL),triphenylamine moiety,hole transporting layer and source of oxidized Spiro-MeOTAD (Spiro-MeOTAD center dot+) that induces an interfacial recombination center,perovskite/Spiro-MeOTAD interface,25.6,1.19,,,,PCE retention: 82 % (85 degrees C for 1000 h following the ISOS-D2I protocol)
Deactivation of Interfacial Recombination Center for Thermally Stable Perovskite Solar Cells,,JOURNAL OF THE AMERICAN CHEMICAL SOCIETY,15.6,3-aminopropyltriethoxysilane (APTES),,,functional molecule,alkoxy head; amino tail,inserted between the perovskite film and the Spiro-MeOTAD-based hole transporting layer (HTL) to deactivate the recombination center via suppressing chemical reactivity,between the perovskite film and the Spiro-MeOTAD-based hole transporting layer (HTL),25.6,1.19,,,,PCE retention: 82 % (85 degrees C for 1000 h following the ISOS-D2I protocol)
Diastereomeric Fullerene Composite Engineering for Enhanced Perovskite Solar Cells,,JOURNAL OF THE AMERICAN CHEMICAL SOCIETY,15.6,"[6,6]-phenyl-C61-butyric acid methyl ester (PCBM)",,,,,component blended to modify the electron transport layer (ETL),electron transport layer (ETL),25.81,,,,,performance retention: 95 % (after 1000 h of aging)
Disodium Benzodipyrrole Sulfonate as Neutral Hole-Transporting Materials for Perovskite Solar Cells,,JOURNAL OF THE AMERICAN CHEMICAL SOCIETY,15.6,"disodium salt of substituted benzo[1,2-b:4,5-b']dipyrrole bearing two racemic alkanediylsulfonate anion side chains (BDPSOs)",,,organic/inorganic hybrid molecules,disodium salt; alkanediylsulfonate anion side chains,"neutral, nonhygroscopic, dopant-free HTM",,17.2,,,,lead perovskite (MAPbI(3)),storage and operational stability: None None (None)
Dopant-Free Tetrakis-Triphenylamine Hole Transporting Material for Efficient Tin-Based Perovskite Solar Cells,,JOURNAL OF THE AMERICAN CHEMICAL SOCIETY,15.6,tetrakistriphenylamine (TPE) small molecule,,,small molecule,,dopant-free HTL,,7.23,,,,tin iodide perovskite,
Doped but Stable: Spirobisacridine Hole Transporting Materials for Hysteresis-Free and Stable Perovskite Solar Cells,,JOURNAL OF THE AMERICAN CHEMICAL SOCIETY,15.6,spirobisacridine (SBA),,,hole-transporting material,electronically inert alkyl chains; Di-p-methoxyphenylamine (DMPA) substituents,hole-transporting material used in perovskite solar cells (PSCs),hole transporting layer (HTL); alkyl chains attached to in-plane N atoms of nearly orthogonal spiro-connected acridines,,,,,,efficiency_retention: 88 % (1000 h aging test under constant illumination)
Doped but Stable: Spirobisacridine Hole Transporting Materials for Hysteresis-Free and Stable Perovskite Solar Cells,,JOURNAL OF THE AMERICAN CHEMICAL SOCIETY,15.6,MeSBA-DMPA,,,hole-transporting material,electronically inert alkyl chains; Di-p-methoxyphenylamine (DMPA) substituents,hole-transporting material used as HTL in perovskite solar cells,hole transporting layer (HTL),,,,,,efficiency_retention: 88 % (1000 h aging test under constant illumination)
Doped but Stable: Spirobisacridine Hole Transporting Materials for Hysteresis-Free and Stable Perovskite Solar Cells,,JOURNAL OF THE AMERICAN CHEMICAL SOCIETY,15.6,"2,2',7,7'-tetrakis(N,N-di-4-methoxyphenylamino)-9,9'-spirobifluorene (spiro-MeOTAD)",,,benchmark hole-transporting material,"N,N-di-4-methoxyphenylamino",benchmark/reference HTM,hole transporting layer (HTL),,,,,,efficiency_retention: 88 % (1000 h aging test under constant illumination)
Doped but Stable: Spirobisacridine Hole Transporting Materials for Hysteresis-Free and Stable Perovskite Solar Cells,,JOURNAL OF THE AMERICAN CHEMICAL SOCIETY,15.6,Di-p-methoxyphenylamine (DMPA),7571,,substituent,Di-p-methoxyphenylamine (DMPA),substituent tailored to the central SBA-platform to define electronic properties,central SBA-platform,,,,,,efficiency_retention: 88 % (1000 h aging test under constant illumination)
"Ethylenediammonium-Based ""Hollow"" Pb/Sn Perovskites with Ideal Band Gap Yield Solar Cells with Higher Efficiency and Stability",,JOURNAL OF THE AMERICAN CHEMICAL SOCIETY,15.6,ethylenediammonium (en) dication,,,dication,,creates a three-dimensional (3D) hollow inorganic perovskite structure,,17.04,,,,"mixed Pb/Sn-based perovskites containing the oversized ethylenediammonium (en) dication, {en}-FA(0.5)MA(0.5)Sn(0.5)Pb(0.5)I(3)",chemical stability: None None (None); air stability: None None (None)
"Ethylenediammonium-Based ""Hollow"" Pb/Sn Perovskites with Ideal Band Gap Yield Solar Cells with Higher Efficiency and Stability",,JOURNAL OF THE AMERICAN CHEMICAL SOCIETY,15.6,MABr,16689569,,,,top layer overlay,top layer,17.04,,,,"mixed Pb/Sn-based perovskites containing the oversized ethylenediammonium (en) dication, {en}-FA(0.5)MA(0.5)Sn(0.5)Pb(0.5)I(3)",chemical stability: None None (None); air stability: None None (None)
Interspersed Assembled Monolayers Enhance Hole Transport in High-Efficiency Organic and Perovskite Solar Cells,,JOURNAL OF THE AMERICAN CHEMICAL SOCIETY,15.6,NNN-BO,,,IAM dispersant with long side chain (BO),,dispersant,,25.01,,,,,environmental and thermal stability: None None (None)
Interspersed Assembled Monolayers Enhance Hole Transport in High-Efficiency Organic and Perovskite Solar Cells,,JOURNAL OF THE AMERICAN CHEMICAL SOCIETY,15.6,NSN-BO,,,IAM dispersant with long side chain (BO),,dispersant,,25.01,,,,,environmental and thermal stability: None None (None)
Interspersed Assembled Monolayers Enhance Hole Transport in High-Efficiency Organic and Perovskite Solar Cells,,JOURNAL OF THE AMERICAN CHEMICAL SOCIETY,15.6,NSN-C4,,,short-side-chain variant,,dispersant,,25.01,,,,,environmental and thermal stability: None None (None)
Interspersed Assembled Monolayers Enhance Hole Transport in High-Efficiency Organic and Perovskite Solar Cells,,JOURNAL OF THE AMERICAN CHEMICAL SOCIETY,15.6,NSN-IB,,,short-side-chain variant,,dispersant,,25.01,,,,,environmental and thermal stability: None None (None)
Interspersed Assembled Monolayers Enhance Hole Transport in High-Efficiency Organic and Perovskite Solar Cells,,JOURNAL OF THE AMERICAN CHEMICAL SOCIETY,15.6,PM6,154703023,,,,,,25.01,,,,,environmental and thermal stability: None None (None)
Interspersed Assembled Monolayers Enhance Hole Transport in High-Efficiency Organic and Perovskite Solar Cells,,JOURNAL OF THE AMERICAN CHEMICAL SOCIETY,15.6,Y6,145705715,,,,,,25.01,,,,,environmental and thermal stability: None None (None)
Interspersed Assembled Monolayers Enhance Hole Transport in High-Efficiency Organic and Perovskite Solar Cells,,JOURNAL OF THE AMERICAN CHEMICAL SOCIETY,15.6,L8-BO,,,,,,,25.01,,,,,environmental and thermal stability: None None (None)
Methylamine-Dimer-Induced Phase Transition toward MAPbI3 Films and High-Efficiency Perovskite Solar Modules,,JOURNAL OF THE AMERICAN CHEMICAL SOCIETY,15.6,CH3NH2,6329,,,,used in preparation of perovskite films,,20.3,,,,CH3NH3PbI3,stability under continuous output: 10000 s (under continuous output)
Methylamine-Dimer-Induced Phase Transition toward MAPbI3 Films and High-Efficiency Perovskite Solar Modules,,JOURNAL OF THE AMERICAN CHEMICAL SOCIETY,15.6,CH3NH3Cl,,,,,introduced into CH3NH2-CH3NH3PbI3 intermediates to modify phase transition,,20.3,,,,CH3NH3PbI3,stability under continuous output: 10000 s (under continuous output)
Molecular Design of Hole-Collecting Materials for Co-Deposition Processed Perovskite Solar Cells: A Tripodal Triazatruxene Derivative with Carboxylic Acid Groups,,JOURNAL OF THE AMERICAN CHEMICAL SOCIETY,15.6,3CATAT-C3,,,anchorable HCM,triazatruxene core; three alkyl carboxylic acid groups,hole-collecting material (HCM),hydrophilic monolayer on a transparent conducting oxide surface; perovskite bottom surface,23,,,,,"operational stability: 90 % (unencapsulated devices, after 100 h); thermal durability: 95 % (heating at 105 degrees C under air); storage stability: 0 % (storage over 8000 h)"
Molecular Design of Hole-Collecting Materials for Co-Deposition Processed Perovskite Solar Cells: A Tripodal Triazatruxene Derivative with Carboxylic Acid Groups,,JOURNAL OF THE AMERICAN CHEMICAL SOCIETY,15.6,3PATAT-C3,,,tripodal analog,phosphonic acid,tripodal analog of HCM,,23,,,,,"operational stability: 90 % (unencapsulated devices, after 100 h); thermal durability: 95 % (heating at 105 degrees C under air); storage stability: 0 % (storage over 8000 h)"
"Molecular Engineering of Terminus, Conjugation, and Energetics for Thermally Stable Inverted Perovskite Solar Cells",,JOURNAL OF THE AMERICAN CHEMICAL SOCIETY,15.6,PEA-Boc,,,,phenyl; carbamate terminus (R-NH-(CO)OR),passivation materials,interlayer,26.04,,,,Low-dimensional (LD)/three-dimensional (3D) heterostructure,PCE retention: 96.7 % (tracked at a maximum power point for 1500 h at 85 degrees C under argon (ISOS-L-2I protocol))
"Molecular Engineering of Terminus, Conjugation, and Energetics for Thermally Stable Inverted Perovskite Solar Cells",,JOURNAL OF THE AMERICAN CHEMICAL SOCIETY,15.6,ND-Boc,,,,naphthalimide; carbamate terminus (R-NH-(CO)OR); electron-accepting moieties,passivation materials,interfacial,26.04,,,,Low-dimensional (LD)/three-dimensional (3D) heterostructure,PCE retention: 96.7 % (tracked at a maximum power point for 1500 h at 85 degrees C under argon (ISOS-L-2I protocol))
"Multilayer Formation, Interfacial Binding, and Stability of Self-Assembled Molecules in Perovskite Solar Cells",,JOURNAL OF THE AMERICAN CHEMICAL SOCIETY,15.6,"N,N-dimethylformamide (DMF)",6228,,perovskite precursor solvent,,removes all upper layers and nearly half of the first-layer molecules,,,,,,inverted perovskite solar cells (PSCs),efficiency retention: 90 % (480 h under 85 degrees C and 50% relative humidity); operational stability improvement vs unwashed samples: 5 fold (None)
Perovskite Quantum Dots as Multifunctional Interlayers in Perovskite Solar Cells with Dopant-Free Organic Hole Transporting Layers,,JOURNAL OF THE AMERICAN CHEMICAL SOCIETY,15.6,P3HT,,,dopant-free o-HTL,,dopant-free o-HTL,,,,,,,thermal stability: None None (None); moisture stability: None None (None); light stability: None None (None)
Perovskite Quantum Dots as Multifunctional Interlayers in Perovskite Solar Cells with Dopant-Free Organic Hole Transporting Layers,,JOURNAL OF THE AMERICAN CHEMICAL SOCIETY,15.6,PTAA,19734974,,dopant-free o-HTL,,dopant-free o-HTL,,,,,,,thermal stability: None None (None); moisture stability: None None (None); light stability: None None (None)
Perovskite Quantum Dots as Multifunctional Interlayers in Perovskite Solar Cells with Dopant-Free Organic Hole Transporting Layers,,JOURNAL OF THE AMERICAN CHEMICAL SOCIETY,15.6,Spiro-OMeTAD,16161850,,dopant-free o-HTL,,dopant-free o-HTL,,,,,,,thermal stability: None None (None); moisture stability: None None (None); light stability: None None (None)
Reducing Energy Disorder in Perovskite Solar Cells by Chelation,,JOURNAL OF THE AMERICAN CHEMICAL SOCIETY,15.6,"[6,6]-phenyl-C-61-butyric acid methyl ester (PCBM)",,,fullerene derivative,,electron transport material,,23.08,,,,inverted perovskite solar cells (PSCs),efficiency retention: 96 % (after 1200 h of operation); efficiency retention: 60 % (after 670 h); moisture and thermal stability: None None (None)
Reducing Energy Disorder in Perovskite Solar Cells by Chelation,,JOURNAL OF THE AMERICAN CHEMICAL SOCIETY,15.6,FP-C4,,,fullerene dyad,terpyridine chelating group; flexible alkyl chain,electron transport layer,,23.08,,,,inverted perovskite solar cells (PSCs),efficiency retention: 96 % (after 1200 h of operation); efficiency retention: 60 % (after 670 h); moisture and thermal stability: None None (None)
Reducing Energy Disorder in Perovskite Solar Cells by Chelation,,JOURNAL OF THE AMERICAN CHEMICAL SOCIETY,15.6,FP-C8,,,fullerene dyad,terpyridine chelating group; flexible alkyl chain,electron transport layer,perovskite surface,23.08,,,,inverted perovskite solar cells (PSCs),efficiency retention: 96 % (after 1200 h of operation); efficiency retention: 60 % (after 670 h); moisture and thermal stability: None None (None)
Reducing Energy Disorder in Perovskite Solar Cells by Chelation,,JOURNAL OF THE AMERICAN CHEMICAL SOCIETY,15.6,FP-C12,,,fullerene dyad,terpyridine chelating group; flexible alkyl chain,electron transport layer,,23.08,,,,inverted perovskite solar cells (PSCs),efficiency retention: 96 % (after 1200 h of operation); efficiency retention: 60 % (after 670 h); moisture and thermal stability: None None (None)
Reducing Energy Disorder in Perovskite Solar Cells by Chelation,,JOURNAL OF THE AMERICAN CHEMICAL SOCIETY,15.6,[60]fullerene,123591,,,,,,23.08,,,,inverted perovskite solar cells (PSCs),efficiency retention: 96 % (after 1200 h of operation); efficiency retention: 60 % (after 670 h); moisture and thermal stability: None None (None)
Reducing Energy Disorder in Perovskite Solar Cells by Chelation,,JOURNAL OF THE AMERICAN CHEMICAL SOCIETY,15.6,C60,123591,,,,,,23.08,,,,inverted perovskite solar cells (PSCs),efficiency retention: 96 % (after 1200 h of operation); efficiency retention: 60 % (after 670 h); moisture and thermal stability: None None (None)
Regulating Surface Termination for Efficient Inverted Perovskite Solar Cells with Greater Than 23% Efficiency,,JOURNAL OF THE AMERICAN CHEMICAL SOCIETY,15.6,piperazinium iodide (PI),20068687,,rationally designed bifunctional molecule,R2NH; R2NH2+,behaving both as an electron donor and an electron acceptor to react with different surface-terminating ends on perovskite films,surface-terminating ends on perovskite films,23.37,1.17,,,,
Spiro-Linked Planar Core Small Molecule Hole Transport Materials Enabling High-Performance Inverted Perovskite Solar Cells,,JOURNAL OF THE AMERICAN CHEMICAL SOCIETY,15.6,SPCF-MeTPA,,,hole-transporting material (HTM),,hole-transporting material (HTM),surface,26.35,,,,,long-term stability: None None (None)
Spiro-Linked Planar Core Small Molecule Hole Transport Materials Enabling High-Performance Inverted Perovskite Solar Cells,,JOURNAL OF THE AMERICAN CHEMICAL SOCIETY,15.6,SPTP-MeTPA,,,,,,,26.35,,,,,long-term stability: None None (None)
Stabilization of Organic Cations in Lead Halide Perovskite Solar Cells Using Phosphine Oxides Derivatives,,JOURNAL OF THE AMERICAN CHEMICAL SOCIETY,15.6,bis(2-oxo-3-oxazolidinyl) phosphinic chloride (BOP-Cl),152842,,perovskite ink additive,phosphoryl; two oxo groups; chlorine,perovskite ink additive that mitigates ion migrations and forms protecting groups,tin oxide transport layer surface,25,,,,lead halide perovskites,T93: 1200 h (40-45 degrees C (MPP stability)); T86: 550 h (None)
Tailored Electron-Deficient Macrocycles Guiding the Perovskite Crystallization Process for Solar Cells,,JOURNAL OF THE AMERICAN CHEMICAL SOCIETY,15.6,"2,2 '',4,4 ''-tetramethoxy-4',6'-dinitro-1,1':3 ',1 ''-terphenyl (NP)",,,monomer,tetramethoxy; dinitro,monomer used to synthesize NBP[2],,25.38,,,,,retention of initial efficiency after MPP tracking: 95.8 % (after 1000 h of maximum power point tracking under 1-sun illumination at room temperature in an N2 atmosphere)
Tailored Electron-Deficient Macrocycles Guiding the Perovskite Crystallization Process for Solar Cells,,JOURNAL OF THE AMERICAN CHEMICAL SOCIETY,15.6,paraformaldehyde,,,,,reactant used to synthesize NBP[2],,25.38,,,,,retention of initial efficiency after MPP tracking: 95.8 % (after 1000 h of maximum power point tracking under 1-sun illumination at room temperature in an N2 atmosphere)
Tailored Lattice-Matched Carbazole Self-Assembled Molecule for Efficient and Stable Perovskite Solar Cells,,JOURNAL OF THE AMERICAN CHEMICAL SOCIETY,15.6,m-PhPACz,,,skeleton-matching carbazole isomer SAM,methoxy groups; benzene ring,"enhancing SAM-perovskite interactions, facilitating efficient charge extraction, and improving interfacial stability",adjacent perovskite lattice,26.2,,,,inverted perovskite solar cells (PSCs),photothermal stability: 96 % (after 1000 h at 85 degrees C); UV-light stability: 90 % (after 300 h of UV-light exposure)
"Teaching an Old Anchoring Group New Tricks: Enabling Low-Cost, Eco-Friendly Hole-Transporting Materials for Efficient and Stable Perovskite Solar Cells",,JOURNAL OF THE AMERICAN CHEMICAL SOCIETY,15.6,MPA-BT-CA,,,donor-acceptor-type HTM,2-cyanoacrylic acid,hole-transporting material (HTM),ITO electrode; perovskite layer,21.24,,,,inverted PVSCs,long-term stability: None None (ambient conditions)
"Teaching an Old Anchoring Group New Tricks: Enabling Low-Cost, Eco-Friendly Hole-Transporting Materials for Efficient and Stable Perovskite Solar Cells",,JOURNAL OF THE AMERICAN CHEMICAL SOCIETY,15.6,2-cyanoacrylic acid,27488,,traditional anchoring group,,anchoring group incorporated into donor-acceptor-type HTMs,,21.24,,,,inverted PVSCs,long-term stability: None None (ambient conditions)
"Teaching an Old Anchoring Group New Tricks: Enabling Low-Cost, Eco-Friendly Hole-Transporting Materials for Efficient and Stable Perovskite Solar Cells",,JOURNAL OF THE AMERICAN CHEMICAL SOCIETY,15.6,ethanol,702,,green solvent,,solvent used to process MPA-BT-CA films,,21.24,,,,inverted PVSCs,long-term stability: None None (ambient conditions)
The Phosphine Oxide Route toward Lead Halide Perovskite Nanocrystals,,JOURNAL OF THE AMERICAN CHEMICAL SOCIETY,15.6,trioctylphosphine oxide (TOPO),65577,,,,used instead of aliphatic amines in an amine-free synthesis; tunes reactivity of the PbX2 precursor via protonation,virtually absent from the surface of our nanocrystals,,,,,lead halide perovskite (LHP) nanocrystals,
