Repository: kevin-ymx/perov-passivator

# perov-passivator

This repository contains two complementary research sections for molecular
passivator discovery in perovskite solar cells:

1. **Loop-orchestrated agent-skills discovery:** a configuration-first,
   restartable workflow that filters PubChem, learns molecular embeddings,
   retrieves promising derivatives, and identifies purchasable salt forms.
2. **SSL plus downstream binding-energy prediction:** a GIN-E molecular
   representation pipeline that combines self-supervised pretraining with
   supervised prediction of molecule-perovskite binding energy (`E_b`).

The two sections share molecular graph representations and GIN-E encoders, but

File: dataset/literature/extracted_results_mol_cleaned_v2.csv (part 12 of 44)
title,year,journal,impact_factor,molecule_name,molecule_cid,molecule_smiles,molecule_type,functional_groups,role,interface_location,pce_max,voc,jsc,ff,perovskite_type,stability
The Phosphine Oxide Route toward Lead Halide Perovskite Nanocrystals,,JOURNAL OF THE AMERICAN CHEMICAL SOCIETY,15.6,oleic acid,445639,,,,example of the protic acid used in combination with TOPO,,,,,,lead halide perovskite (LHP) nanocrystals,
The Phosphine Oxide Route toward Lead Halide Perovskite Nanocrystals,,JOURNAL OF THE AMERICAN CHEMICAL SOCIETY,15.6,Cs-oleate,,,,,surface ligand that passivates the nanocrystals and is dynamically bound; optimal surface coverage is critical for high photoluminescence quantum yield,bound to the surface of the nanocrystals,,,,,lead halide perovskite (LHP) nanocrystals,
Three-Dimensionally Homoconjugated Carbon-Bridged Oligophenylenevinylene for Perovskite Solar Cells,,JOURNAL OF THE AMERICAN CHEMICAL SOCIETY,15.6,spiro-MeOTAD,16161850,,,,benchmark material,,,,,,organic inorganic hybrid lead perovskite,stability in air: None None (None)
Uniaxial Expansion of the 2D Ruddlesden-Popper Perovskite Family for Improved Environmental Stability,,JOURNAL OF THE AMERICAN CHEMICAL SOCIETY,15.6,pentylamine (PA),8060,,organic spacer molecule,amine,organic spacer molecule,between the inorganic slabs,,,,,2D Ruddlesden-Popper (R-P) perovskites,air stability: more than 450 days (relative humidity (RH) = 20-80% +/- 5%); heat and light stability (in air) with encapsulation: None None (encapsulation)
Uniaxial Expansion of the 2D Ruddlesden-Popper Perovskite Family for Improved Environmental Stability,,JOURNAL OF THE AMERICAN CHEMICAL SOCIETY,15.6,hexylamine (HA),,,organic spacer molecule,amine,organic spacer molecule,between the inorganic slabs,,,,,2D Ruddlesden-Popper (R-P) perovskites,air stability: more than 450 days (relative humidity (RH) = 20-80% +/- 5%); heat and light stability (in air) with encapsulation: None None (encapsulation)
Well-Defined Thiolated Nanographene as Hole-Transporting Material for Efficient and Stable Perovskite Solar Cells,,JOURNAL OF THE AMERICAN CHEMICAL SOCIETY,15.6,"perthiolated trisulfur-annulated hexa-peri-hexabenzocoronene, TSHBC",,,functionalized nanographene,perthiolated,hole transporting material (HTM),charge extraction from perovskite,14,,,,,stability: None None (AM 1.5 illumination in the humidity about 45% without encapsulation)
1+1 &gt; 2: Dual strategies of quinolinic acid passivation and DMF solvent annealing for high-performance inverted perovskite solar cell,,CHEMICAL ENGINEERING JOURNAL,15.1,quinolinic acid (QA),1066,,,pyridine ring; dicarboxylic acid functional groups,passivation,within lattice or neighboring lattices,18.56,,,,,humidity stability: None None (None)
1+1 &gt; 2: Dual strategies of quinolinic acid passivation and DMF solvent annealing for high-performance inverted perovskite solar cell,,CHEMICAL ENGINEERING JOURNAL,15.1,DMF,6228,,solvent,,solvent annealing post-treatment,,18.56,,,,,humidity stability: None None (None)
?-Conjugated zwitterion for dual-interfacial modification in high-performance perovskite solar cells,,CHEMICAL ENGINEERING JOURNAL,15.1,IT-IN,,,n-type ?-conjugated zwitterion,zwitterionic unit; acceptor group,interfacial material; electron transport layer; defect passivation agent,between Ag cathode and PC61BM; in perovskite films,21.24,,,,,stability: None None (in air)
?-Conjugated zwitterion for dual-interfacial modification in high-performance perovskite solar cells,,CHEMICAL ENGINEERING JOURNAL,15.1,PC61BM,53384373,,,,component of bilayer ETLs,between Ag cathode and IT-IN,21.24,,,,,stability: None None (in air)
A holistic sunscreen interface strategy to effectively improve the performance of perovskite solar cells and prevent lead leakage,,CHEMICAL ENGINEERING JOURNAL,15.1,BZP,,,,,can slow down the degradation of perovskite by UV light and adjust the energy level arrangement between the interfaces,between the interfaces (relevant interface between functional layers including perovskite layer and charge transport layer),24.14,,,,,T90 lifetime: 1130 h (under continuous light illumination); T80 lifetime: 2000 h (under continuous light illumination)
A novel chain-like conjugated donor-π-acceptor molecular additive for highly efficient and stable perovskite solar cells,,CHEMICAL ENGINEERING JOURNAL,15.1,Astaxanthin,5281224,,chain-like D-pi-A additive,eleven contiguous C - C = C fragments; C = O group,additive for perovskite films,perovskite films,24.43,,,,perovskite films,PCE retention: 95 % (aging 1000 h in dry air (RH < 1 %)); PCE retention: 91 % (aging 1000 h in atmosphere (RH = 20 similar to 30 %))
Activate whole-body passivation ability of small isomeric D-π-A molecules via amino position effect to improve the photovoltaic performance of perovskite solar cells,,CHEMICAL ENGINEERING JOURNAL,15.1,methyl 2-amino-4-methoxybenzoate (M2A4M),12919999,,Small isomeric D-pi-A molecule,amino; methoxy; methyl; benzoate,organic molecule additive for defect passivation,on the perovskite,21.51,1.16,,,MAPbI3 based,stability: None None (None)
Activate whole-body passivation ability of small isomeric D-π-A molecules via amino position effect to improve the photovoltaic performance of perovskite solar cells,,CHEMICAL ENGINEERING JOURNAL,15.1,methyl 3-amino-4-methoxybenzoate (M3A4M),2734814,,Small isomeric D-pi-A molecule,amino; methoxy; methyl; benzoate,organic molecule additive for defect passivation,,21.51,1.16,,,MAPbI3 based,stability: None None (None)
Additive strategy toward PbI2 film modifications for efficient perovskite solar cells fabricated in an air environment,,CHEMICAL ENGINEERING JOURNAL,15.1,pentanamine acetic acid (PenAAc),,,additive,CH3COO groups,modify PbI2 layer; enhances crystallinity and increases PbI2 grain size; CH3COO groups diffuse to perovskite surface forming strong interactions with I- and Pb2+; improves perovskite film quality and accelerates charge carrier extraction/transport,diffuse from the PbI2 layer to the perovskite surface during annealing,24.65,,,,,"environmental stability: None None (humidity, light, and thermal stress conditions)"
Additive strategy toward PbI2 film modifications for efficient perovskite solar cells fabricated in an air environment,,CHEMICAL ENGINEERING JOURNAL,15.1,5-aminovaleric acid iodine (5-AVAI),,,additive,,modify PbI2 layer; induces a uniform and smooth PbI2 layer; macromolecule structure does not diffuse after annealing and remains in the PbI2 layer exerting minimal influence on the perovskite surface,remaining in the PbI2 layer,24.65,,,,,"environmental stability: None None (humidity, light, and thermal stress conditions)"
Ag-LSPR and molecular additive: A collaborative approach to improve the photovoltaic performance of perovskite solar cells,,CHEMICAL ENGINEERING JOURNAL,15.1,4-trifluoromethyl pyridine (TFP),,,small organic molecule,,coordinate with Pb related defects and form hydrogen bonds with MA+ and FA+ to effectively inhibit ion migration,perovskite layer,23.86,,,,Cs0.069FA0.826MA0.105Pb(I0.955Br0.045)3,stability: None None (None)
"All-in-one additive enables defect passivated, crystallization modulated and moisture resisted perovskite films toward efficient solar cells",,CHEMICAL ENGINEERING JOURNAL,15.1,"2-[N,N-bi(trifluoromethylsulfonyl)amino]pyridine (2-BTFSIP)",,,additive,sulfonyl group; pyridine nitrogen; trifluoromethyl group,defect passivation; crystallization control; suppresses the evaporation of organic cations; improves the hydrophobicity of perovskite films,perovskite layer,22.9,,,,MAPbI3 and FAPbI3,PCE retention: over 90% % (6000 h storage)
Annealing- and doping-free hole transport material for p-i-n perovskite solar cells with efficiency achieving over 21%,,CHEMICAL ENGINEERING JOURNAL,15.1,DFBT-PMTP,,,small molecule HTM,,HTM,ITO/HTM/MAPbI(3-x)Cl(x)/C60/BCP/Ag,21.23,1.17,,82.28,MAPbI(3-x)Cl(x),PCE after annealing at 100 degrees C: 18.65 % (annealing temperature of DFBT-PMTP increased to 100 degrees C); PCE after annealing at 150 degrees C: 15.5 % (annealing temperature of DFBT-PMTP increased to 150 degrees C)
Annealing- and doping-free hole transport material for p-i-n perovskite solar cells with efficiency achieving over 21%,,CHEMICAL ENGINEERING JOURNAL,15.1,"3,3'difluoro-2,2' bithiophene",,,,,,,21.23,1.17,,82.28,MAPbI(3-x)Cl(x),PCE after annealing at 100 degrees C: 18.65 % (annealing temperature of DFBT-PMTP increased to 100 degrees C); PCE after annealing at 150 degrees C: 15.5 % (annealing temperature of DFBT-PMTP increased to 150 degrees C)
Annealing- and doping-free hole transport material for p-i-n perovskite solar cells with efficiency achieving over 21%,,CHEMICAL ENGINEERING JOURNAL,15.1,PTAA,19734974,,,,reference HTM,,21.23,1.17,,82.28,MAPbI(3-x)Cl(x),PCE after annealing at 100 degrees C: 18.65 % (annealing temperature of DFBT-PMTP increased to 100 degrees C); PCE after annealing at 150 degrees C: 15.5 % (annealing temperature of DFBT-PMTP increased to 150 degrees C)
Annealing- and doping-free hole transport material for p-i-n perovskite solar cells with efficiency achieving over 21%,,CHEMICAL ENGINEERING JOURNAL,15.1,C60,123591,,,,,ITO/HTM/MAPbI(3-x)Cl(x)/C60/BCP/Ag,21.23,1.17,,82.28,MAPbI(3-x)Cl(x),PCE after annealing at 100 degrees C: 18.65 % (annealing temperature of DFBT-PMTP increased to 100 degrees C); PCE after annealing at 150 degrees C: 15.5 % (annealing temperature of DFBT-PMTP increased to 150 degrees C)
Annealing- and doping-free hole transport material for p-i-n perovskite solar cells with efficiency achieving over 21%,,CHEMICAL ENGINEERING JOURNAL,15.1,BCP,,,,,,ITO/HTM/MAPbI(3-x)Cl(x)/C60/BCP/Ag,21.23,1.17,,82.28,MAPbI(3-x)Cl(x),PCE after annealing at 100 degrees C: 18.65 % (annealing temperature of DFBT-PMTP increased to 100 degrees C); PCE after annealing at 150 degrees C: 15.5 % (annealing temperature of DFBT-PMTP increased to 150 degrees C)
Binary-mixed organic electron transport layers for planar heterojunction perovskite solar cells with high efficiency and thermal reliability,,CHEMICAL ENGINEERING JOURNAL,15.1,ITIC-4F,135395313,,non-fullerene small molecule,,incorporated into the fullerene-based ETL,into the fullerene-based ETL,19.99,,,,CH3NH3PbI3-based,stability: None None (continuous operation)
Bottom-up nucleation induced conformal crystallization for inverted MA-free perovskite solar cells on textured substrates,,CHEMICAL ENGINEERING JOURNAL,15.1,(S)-3-amino-4-(4-chlorophenyl)butyric acid hydrochloride (AbaCl),2761569,,,-COOH; amino; chlorine,binds to FTO at deficient regions of MeO-4PACz; offers active sites for nucleation by forming halogen bonds with undercoordinated iodide ions (I-); interacts with formamidinium (FA+) via hydrogen bonding to promote crystallization at the buried interface,binds to FTO at the deficient regions of MeO-4PACz; in perovskite precursor solution; buried interface,24.5,,,,inverted perovskite solar cells (PSCs),operational stability: None None (None)
Bottom-up nucleation induced conformal crystallization for inverted MA-free perovskite solar cells on textured substrates,,CHEMICAL ENGINEERING JOURNAL,15.1,MeO-4PACz,166171249,,,,has deficient regions where AbaCl binds,deficient regions of MeO-4PACz,24.5,,,,inverted perovskite solar cells (PSCs),operational stability: None None (None)
Bridging the buried interface with conjugated molecule for highly efficient carbon-based inorganic CsPbI2Br perovskite solar cells fabricated in air,,CHEMICAL ENGINEERING JOURNAL,15.1,"2,4-hexadienoic acid potassium salt",54605348,,conjugated molecule,,interfacial modifier; act as a bridge at the buried interface; improve crystallization; promote larger and denser grains; passivate defects; suppress non-radiative recombination,buried interface,13.11,1.25,,,all-inorganic perovskite,stability: None None (unencapsulated)
Buried interface modulation by rubidium dihydrogen phosphate towards highly effective perovskite solar cells,,CHEMICAL ENGINEERING JOURNAL,15.1,rubidium dihydrogen phosphate (RbDP),23676572,,multifunctional molecule,,inserted into the buried interface,buried interface,24.52,,,,formamidinium-based,efficiency retention: 90 % (after 150 days of follow-up testing in the humidity range of 40 +/- 10 %)
Buried modification with tetramethylammonium chloride to enhance the performance of perovskite solar cells with n-i-p structure,,CHEMICAL ENGINEERING JOURNAL,15.1,"tetramethylammonium chloride, TMACl",,,multifunctional molecule,,passivator,SnO2 ETL,23.08,,,,,"efficiency retention: 88 % (35 days of storage in a humidity-controlled chamber with a relative humidity of 20-30%, unencapsulated PSCs)"
Charged defect management for high-efficiency planar solar cells: Reducing charge recombination and open-circuit voltage loss by employing donor-acceptor molecules to regulate perovskite electronic properties,,CHEMICAL ENGINEERING JOURNAL,15.1,7-amino-4-trifluor-omethylcoumarin (C151),,,molecule with donor-acceptor groups,-CF3; -NH2,"electronic passivation agent, p-type dopant on perovskite surface, crystallization modifier, protective hood at grain boundaries to prevent degradation and interlayer diffusion",anchored at the grain boundaries and surface of the perovskite,25.14,,,,n-i-p planar perovskite,stability (unencapsulated devices): None None (unencapsulated)
Chemical synergic lead fixation toward efficient and sustainable perovskite solar cells,,CHEMICAL ENGINEERING JOURNAL,15.1,pentafluorophenol acrylate (PFPA),,,in-situ polymerized ... networks,pentafluoro; phenol; acrylate,chemical synergic lead fixation; strengthens Pb-halide bonds; enhances chemical coordination of Pb2+ ions; suppresses defect formation and phase impurities; releases tensile stress,into perovskites,24.53,,,,CsMAFA-based; FA-based,"Pb2+ dissolution inhibition rate: 85 % (upon directly immersing the unencapsulated device into water); stability (qualitative): None None (under high humidity, light soaking, and long-term operation)"
Collaborative passivation of defects and enhancing crystallization enabled by an additive with multiple active sites for inverted perovskite solar cells,,CHEMICAL ENGINEERING JOURNAL,15.1,"5,5 '' Dibromo-2,2 ':5 ',2 ''-terthiophene (DBTT)",,,additive,bromine (Br) atoms; sulfur (S) atoms,passivate various defects; reduce grain boundaries; improve crystallinity; regulate energy levels; facilitate charge transport,perovskite polycrystalline films,23.02,,,,perovskite polycrystalline films,aging time: 1320 h (without encapsulation; in air with the humidity of around 50 +/- 5 % RH)
Collaborative strengthening by multi-functional molecule 3-thiophenboric acid for efficient and stable planar perovskite solar cells,,CHEMICAL ENGINEERING JOURNAL,15.1,3-thiophenboric acid (TBA),,,conjugated small molecule,,"utilized at the SnO2/perovskite interface to optimize energy level arrangement and passivate defects, and to improve perovskite film quality by inhibiting disordered heterogeneous nucleation",SnO2/perovskite interface,21.8,,,,planar perovskite sollar cells (PSCs),storing for a long time: None None (storing for a long time); aging under high humidity: None None (aging under high humidity); continuous illumination: None None (under continuous illumination)
Conjugate cyclic cations engineering for high-performance 2D/3D heterojunction perovskite solar cells,,CHEMICAL ENGINEERING JOURNAL,15.1,thiophene-2-carboximidammonium ThFA,,,conjugate formamidinium-based cation,thiophene ring; formamidinium,employed to construct high-quality 2D/3D heterojunction perovskite films,2D perovskite layer,23.28,1.18,,,2D/3D heterojunction perovskites,humidity stability: None None (None); thermal stability: None None (None)
Constructing hole transport channels in the photoactive layer connecting dopant-free hole transport layers to improve the power conversion efficiency of perovskite solar cells,,CHEMICAL ENGINEERING JOURNAL,15.1,triphenylamine groups grafted triphenylene derivative (T-6TPA),,,dopant-free HTLs,triphenylamine groups; triphenylene,dopant-free HTLs,infiltrated into perovskite before HTL deposition,20.3,,,,,PCE retention: 80 % (60 days in air); PCE retention: 80 % (600 h at 60 degrees C)
Constructing hole transport channels in the photoactive layer connecting dopant-free hole transport layers to improve the power conversion efficiency of perovskite solar cells,,CHEMICAL ENGINEERING JOURNAL,15.1,Spiro-OMeTAD,16161850,,conventional Li+ doped HTL,,conventional Li+ doped Spiro-OMeTAD (comparator),,20.3,,,,,PCE retention: 80 % (60 days in air); PCE retention: 80 % (600 h at 60 degrees C)
Construction of efficient perovskite solar cell through small-molecule synergistically assisted surface defect passivation and fluorescence resonance energy transfer,,CHEMICAL ENGINEERING JOURNAL,15.1,"2,5-bis(perfluorophenyl)thiazolo[5,4-d]thiazole (PFP(2)TTz)",,,small molecular material,"perfluorophenyl; thiazolo[5,4-d]thiazole","bifunctional additive, acting as both defect passivation and Fluorescence resonance energy transfer (FRET) agents",introduced into the perovskite precursor solution,21.38,,,,Perovskite films,"PCE retention: 90.4 % (up to 30 days under relative humidity of 45-55%, unencapsulated PFP(2)TTz-treated PSC device)"
Controlling the microstructure and orientation of PbI2 for highly efficient and stable perovskite solar cells,,CHEMICAL ENGINEERING JOURNAL,15.1,"1, 4-dichlorobenzene (DCB)",4685,,additive,Cl-,additive to the PbI2 precursor solution that interacts with PbI2 to induce oriented PbI2 film formation,PbI2 precursor solution,24.27,,,,,retained efficiency: 82.6 % (unencapsulated devices after aging for 1100 h in air)
Coupled non-fullerene bridging molecules improve the perovskite/PC61BM interface for high performance inverted perovskite solar cells,,CHEMICAL ENGINEERING JOURNAL,15.1,IEICO-4Cl,,,non-fullerene passivation agent,Cl; C--O; and-OH,"dual-functional passivation agent that promotes perovskite crystallization, assists in dissolution and reorganization of PCe,BM, passivates defects, and improves molecular aggregation and energy band alignment to enhance electron extraction","perovskite/PCe,BM interface",25.46,,,,inverted PSCs,PCE retention: None % (after 3000 h under standard solar illumination); durability under dark and high-temperature conditions: None None (dark and high-temperature (85 degrees C) conditions)
CsHFDF bifunctional polar molecule-assisted synergistic passivation for highly efficient and stable perovskite solar cells,,CHEMICAL ENGINEERING JOURNAL,15.1,"1,1,2,2,3,3-Hexafluoropropane-1,3-disulfonimide caesium salt (CsHFDF)",,,polar molecule,,incorporated into the perovskite precursor to synergistically passivate defects and enhance the quality of crystallization; inhibits the crystallization of lead iodide; HFDF anchored at grain boundaries reduces undercoordinated FA+ and Pb2+ defects; enhances carrier bulk diffusion and interfacial transfer and reduces charge recombination from SnO2 to perovskite,grain boundaries; perovskite/SnO2 interface,24.52,,,,lead halide perovskites,
"CsPbBr3 nanocrystals as electron and ion ""Reservoirs"" to induce energy transfer and grain reconstruction for efficient carbon-based inorganic perovskite solar cells",,CHEMICAL ENGINEERING JOURNAL,15.1,"3,4,5,6-tetrakis(3,6-diphenylcarbazol-9-yl)-1,2-dicyanobenzene, 4CzPN-Ph",,,thermally-activated delayed fluorescence molecule,,acceptor; passivator (heals defective perovskite surface),bound CsPbBr3 nanocrystal to heal the defective perovskite surface,14.44,,,,CsPbIBr2 and CsPbI2Br,durability: None None (harsh conditions)
CsPbBr3 perovskite based tandem device for CO2 photoreduction,,CHEMICAL ENGINEERING JOURNAL,15.1,g-C3N4,,,,,component of tandem structure,tandem structure,,,,,inorganic lead-perovskite (CsPbBr3),CO production yield retention: >90 % (5 days continuous irradiation)
Cyano-4′-Pentylbipheny dopant strategy for P3HT-Based CsPbI3 perovskite solar cells with a record efficiency and preeminent stability,,CHEMICAL ENGINEERING JOURNAL,15.1,Poly(3-hexylthiophene) (P3HT),,,,,hole transport layer (HTL),,18.75,,,,inorganic cesium lead triiodide (CsPbI3),PCE retention: 90 % (ambient air with 15-30 % RH for 500 h)
Cyano-4′-Pentylbipheny dopant strategy for P3HT-Based CsPbI3 perovskite solar cells with a record efficiency and preeminent stability,,CHEMICAL ENGINEERING JOURNAL,15.1,4-Cyano-4-Pentylbipheny (5CB),,,nematic liquid crystal molecule,,dopant,CsPbI3/P3HT interface,18.75,,,,inorganic cesium lead triiodide (CsPbI3),PCE retention: 90 % (ambient air with 15-30 % RH for 500 h)
"D-A-D dopant-free HTMs based on benzo[1,2-b:4,3-b']dithiophene for Efficient and stable perovskite solar cells through a dual strategy of modifying both the passivating groups and methoxy substitution positions",,CHEMICAL ENGINEERING JOURNAL,15.1,BDT-3,,,conjugated donor-acceptor-donor (D-A-D) small molecule,"benzo[1,2-b:4,3-b']dithiophene core; carbonyl; cyano; methoxy",dopant-free hole transport material (HTM),,22.41,,,,inverted PSCs,PCE retention: 90.3 % (after 1100 h of ambient storage); PCE retention: 86.8 % (after 785 h of continuous light soaking)
"D-A-D dopant-free HTMs based on benzo[1,2-b:4,3-b']dithiophene for Efficient and stable perovskite solar cells through a dual strategy of modifying both the passivating groups and methoxy substitution positions",,CHEMICAL ENGINEERING JOURNAL,15.1,BDT-4,,,conjugated donor-acceptor-donor (D-A-D) small molecule,"benzo[1,2-b:4,3-b']dithiophene core; carbonyl; cyano; methoxy",dopant-free hole transport material (HTM),,22.41,,,,inverted PSCs,PCE retention: 90.3 % (after 1100 h of ambient storage); PCE retention: 86.8 % (after 785 h of continuous light soaking)
"D-A-D dopant-free HTMs based on benzo[1,2-b:4,3-b']dithiophene for Efficient and stable perovskite solar cells through a dual strategy of modifying both the passivating groups and methoxy substitution positions",,CHEMICAL ENGINEERING JOURNAL,15.1,BDT-5,,,conjugated donor-acceptor-donor (D-A-D) small molecule,"benzo[1,2-b:4,3-b']dithiophene core; carbonyl; cyano; meta-methoxy",dopant-free hole transport material (HTM),,22.41,,,,inverted PSCs,PCE retention: 90.3 % (after 1100 h of ambient storage); PCE retention: 86.8 % (after 785 h of continuous light soaking)
D-A-D typed fused-ring perylene diimide: A cathode interface material for efficient inverted perovskite solar cells,,CHEMICAL ENGINEERING JOURNAL,15.1,PDTI1,,,D-A-D typed fused-ring perylene diimide (PDI)-based organic small molecule,D-A-D typed fused-ring; perylene diimide (PDI),cathode interface layer (CIL),interface of C60 and Ag electrode,24.64,,,,inverted PSCs,stability: None None (None)
D-A-D typed fused-ring perylene diimide: A cathode interface material for efficient inverted perovskite solar cells,,CHEMICAL ENGINEERING JOURNAL,15.1,C60,123591,,,,,interface of C60 and Ag electrode,24.64,,,,inverted PSCs,stability: None None (None)
Defect passivation and improving interfacial contact via 8-hydroxyquino-line for the high-efficient perovskite solar cells,,CHEMICAL ENGINEERING JOURNAL,15.1,"poly[bis(4-phenyl)(2,4,6-trimethylphenyl)amine] (PTAA)",,,polymer,phenyl; trimethylphenyl; amine,holetransport layer,holetransport layer,21.46,,,,,PCE retention: 80 % (after 1200 h in air with a relative humidity of 35 +/- 5 % at 20 degrees C)
Defect passivation and improving interfacial contact via 8-hydroxyquino-line for the high-efficient perovskite solar cells,,CHEMICAL ENGINEERING JOURNAL,15.1,8-hydroxyquinoline (8-HQ),1923,,molecule,hydroxyl; pyridyl,"multifunctional additive to improve wettability, passivate defects, enhance interfacial contact, and decrease energy barrier",upper and bottom surfaces of perovskite layer,21.46,,,,,PCE retention: 80 % (after 1200 h in air with a relative humidity of 35 +/- 5 % at 20 degrees C)
Delaying crystallization and anchoring the grain boundaries defects via π-π stacked molecules for efficient and stable wide-bandgap perovskite solar cells,,CHEMICAL ENGINEERING JOURNAL,15.1,dibenzofuran (DBF),568,,Lewis base molecule,,perovskite additive,between DBF pi-pi stacked dimer and perovskite,20.18,,,,wide-bandgap (1.68 eV) perovskite,PCE retention: None % (no encapsulation; air environment with 30-40 % relative humidity (RH) and 25 degrees C for 1200 h)
Design of a simple bifunctional system as a self-assembled monolayer (SAM) for inverted tin-based perovskite solar cells,,CHEMICAL ENGINEERING JOURNAL,15.1,4-aminobenzoic acid (AB),,,self-assembled monolayer (SAM) molecule; Organic molecule,amino; benzoic acid,functionalize the ITO substrates to form hole-selective SAM on ITO; improve the hole extraction ability of the electrodes and retard the charge recombination,ITO substrates,7.6,,,,,long-term storage stability: 80 % of initial efficiency (for over 3500 h without encapsulation); light-soaking stability: 6 h (light-soaking; ambient conditions)
Design of a simple bifunctional system as a self-assembled monolayer (SAM) for inverted tin-based perovskite solar cells,,CHEMICAL ENGINEERING JOURNAL,15.1,4-(2-aminomethyl)benzoic acid (AM),,,self-assembled monolayer (SAM) molecule; Organic molecule,2-aminomethyl; benzoic acid,functionalize the ITO substrates to form hole-selective SAM on ITO; improve the hole extraction ability of the electrodes and retard the charge recombination,ITO substrates,7.6,,,,,long-term storage stability: 80 % of initial efficiency (for over 3500 h without encapsulation); light-soaking stability: 6 h (light-soaking; ambient conditions)
Design of a simple bifunctional system as a self-assembled monolayer (SAM) for inverted tin-based perovskite solar cells,,CHEMICAL ENGINEERING JOURNAL,15.1,4-(2-aminoethyl)benzoic acid (AE),506066,,self-assembled monolayer (SAM) molecule; Organic molecule,2-aminoethyl; benzoic acid,functionalize the ITO substrates to form hole-selective SAM on ITO; improve the hole extraction ability of the electrodes and retard the charge recombination,ITO substrates,7.6,,,,,long-term storage stability: 80 % of initial efficiency (for over 3500 h without encapsulation); light-soaking stability: 6 h (light-soaking; ambient conditions)
Design of a simple bifunctional system as a self-assembled monolayer (SAM) for inverted tin-based perovskite solar cells,,CHEMICAL ENGINEERING JOURNAL,15.1,4-nitrobenzoic acid (NB),6108,,self-assembled monolayer (SAM) molecule; Organic molecule,nitro; benzoic acid,functionalize the ITO substrates to form hole-selective SAM on ITO; improve the hole extraction ability of the electrodes and retard the charge recombination,ITO substrates,7.6,,,,,long-term storage stability: 80 % of initial efficiency (for over 3500 h without encapsulation); light-soaking stability: 6 h (light-soaking; ambient conditions)
Design of multifunctional near-infrared organic heterojunction and double hole transport layer to improve efficiency and stability of perovskite solar cells,,CHEMICAL ENGINEERING JOURNAL,15.1,Y18,140430645,,narrow band gap non-fullerene acceptor molecule,,acceptor in bulk organic heterojunction active layer,bulk organic heterojunction active layer,22.82,,,,lead organic-inorganic hybrid perovskite,stability: None None (None)
Design of multifunctional near-infrared organic heterojunction and double hole transport layer to improve efficiency and stability of perovskite solar cells,,CHEMICAL ENGINEERING JOURNAL,15.1,PM6,154703023,,wide band gap donor molecule,,donor in bulk organic heterojunction active layer,bulk organic heterojunction active layer,22.82,,,,lead organic-inorganic hybrid perovskite,stability: None None (None)
Dopant-free dipole-type hole transport materials with alkali cation for enhanced stability in perovskite solar cells,,CHEMICAL ENGINEERING JOURNAL,15.1,spiro-OMeTAD (spiro),16161850,,spiro-OMeTAD (spiro) structure,,,,19.9,,,,,stability in lightsoaking conditions: None None (100 h maximum point tracking)
Dopant-free dipole-type hole transport materials with alkali cation for enhanced stability in perovskite solar cells,,CHEMICAL ENGINEERING JOURNAL,15.1,"4,4-dimethoxytriphenylamine (DPA)",,,,oxygen atoms,enhances both chemical structure modification and hole extraction properties,"binding interactions with Pb2+, halide or A-site defects",19.9,,,,,stability in lightsoaking conditions: None None (100 h maximum point tracking)
Dopant-free hole-transporting materials featuring intramolecular π-π interactions for efficient and stable perovskite solar cells,,CHEMICAL ENGINEERING JOURNAL,15.1,BFM-C1,,,hole-transporting material (HTM),intramolecular pi-pi interactions,hole-transporting material (HTM),good electronic contact with the perovskite,19.06,,,,,moisture stability: None None (None); thermal stability: None None (None); durability: None None (None)
Dopant-free hole-transporting materials featuring intramolecular π-π interactions for efficient and stable perovskite solar cells,,CHEMICAL ENGINEERING JOURNAL,15.1,BFM-C6,,,hole-transporting material (HTM),intramolecular pi-pi interactions; long alkyl chains,hole-transporting material (HTM),perovskite/HTM interface,19.06,,,,,moisture stability: None None (None); thermal stability: None None (None); durability: None None (None)
Dopant-free hole-transporting materials featuring intramolecular π-π interactions for efficient and stable perovskite solar cells,,CHEMICAL ENGINEERING JOURNAL,15.1,spiro-OMeTAD,16161850,,,,,,19.06,,,,,moisture stability: None None (None); thermal stability: None None (None); durability: None None (None)
Dual-functional passivators for highly efficient and hydrophobic FA-based perovskite solar cells,,CHEMICAL ENGINEERING JOURNAL,15.1,2-Fluorothiophenol (FTP),520216,,dual-functional molecular,SH- group; hydrophobic group,efficient defects passivation and improved hydrophobicity,surface and grain boundary,22.66,,,,cubic-phase Cs(0.05)FA(0.95)PbI(3) perovskite,efficiency retention under ambient air: 90 % (kept for 80 days under ambient air conditions)
Dual-side interfacial passivation of FAPbI3 perovskite film by Naphthylmethylammonium iodide for highly efficient and stable perovskite solar cells,,CHEMICAL ENGINEERING JOURNAL,15.1,Naphthylmethylammonium Iodide (NMAI),,,salt,,passivate the double-side interfaces from the perovskite/ electron transport layer (ETL) and perovskite/hole transport layer (HTL),perovskite/ electron transport layer (ETL) and perovskite/hole transport layer (HTL),22.97,1.11,25.77,80.35,,"PCE retention: 73 % (after 432 h, at room temperature, under a nitrogen atmosphere, and in dark conditions)"
Dual-site molecule induced multifunctional surface modulation for highly efficient and stable inverted perovskite solar cells,,CHEMICAL ENGINEERING JOURNAL,15.1,2MTEAC,,,molecule,,passivates defects,at the interface,24.52,,,,,PCE retention after thermal annealing: 90 % (thermal annealing at 85 degrees C for 1000 h in N2 glove box); PCE retention in humid conditions: 85 % (humid conditions with a relative humidity of 60 +/- 10 % over 1000 h)
Efficient and stable Cs2AgBiBr6 double perovskite solar cells through in-situ surface modulation,,CHEMICAL ENGINEERING JOURNAL,15.1,Cs2AgBiBr6,,,double perovskite,,perovskite material in double PSCs,,3.31,1.278,,,Cs2AgBiBr6-based double PSCs,efficiency retention: 98.5 % (continuous AM 1.5 G illumination for 300 h); efficiency retention: 97.2 % (85 celcius heating for 300 h)
Efficient and stable perovskite solar cells: The effect of octadecyl ammonium compound side-chain,,CHEMICAL ENGINEERING JOURNAL,15.1,octadecyl trimethyl ammonium chloride (OTAC),8155,,octadecyl ammonium salt (OAS),,passivating agent,,20.06,,,80.1,hybrid perovskite solar cells (PSCs),"performance retention: 90 % (unencapsulated, ambient conditions (25-30 celcius, 50-70 % relative humidity) for 300 h); PCE loss: 74 % (no OAS passivator introduced, after 150 h)"
Efficient and stable perovskite solar cells: The effect of octadecyl ammonium compound side-chain,,CHEMICAL ENGINEERING JOURNAL,15.1,octadecyl dimethyl benzyl ammonium chloride (ODBAC),,,octadecyl ammonium salt (OAS),,passivating agent,,20.06,,,80.1,hybrid perovskite solar cells (PSCs),"performance retention: 90 % (unencapsulated, ambient conditions (25-30 celcius, 50-70 % relative humidity) for 300 h); PCE loss: 74 % (no OAS passivator introduced, after 150 h)"
Efficient and stable perovskite solar cells: The effect of octadecyl ammonium compound side-chain,,CHEMICAL ENGINEERING JOURNAL,15.1,3-(trimethoxysilyl)propyl octadecyldimethyl ammonium chloride (TOAC),,,octadecyl ammonium salt (OAS),trimethoxysilane (Si-OCH3) side chain group,passivating agent,interface energy-level alignment,20.06,,,80.1,hybrid perovskite solar cells (PSCs),"performance retention: 90 % (unencapsulated, ambient conditions (25-30 celcius, 50-70 % relative humidity) for 300 h); PCE loss: 74 % (no OAS passivator introduced, after 150 h)"
Efficient inverted CsPbI3 perovskite solar cells fabricated in common air,,CHEMICAL ENGINEERING JOURNAL,15.1,mercaptopropylme-methyldimethoxysilane (MMDS),,,humidity-assisted polymerizable additive,#NAME?,additive that polymerizes to form a water-resistant polymer and passivates Pb2+,grain boundaries,19,,,,CsPbI3,efficiency retained after MPP tracking: 88 % (after MPP tracking for 1000 h)
"Electron ""push-push-pull"" type dithienopyrrole-based self-assembled monolayers on NiOx for enhanced performance of tin perovskite solar cells",,CHEMICAL ENGINEERING JOURNAL,15.1,DTP-PA (1),,,,cyanophosphonic acid (PA); alkyl chains; triphenylamine (TPA),hole transporting material (HTM) in TPSCs; exhibited the highest hole mobility and the slowest charge recombination,DTP-scaffold SAMs/NiOx hybrid interfacial layer,8.7,,,,tinbased perovskite,shelf-storage stability: 90 % of initial (after 3600 h of shelf storage)
"Electron ""push-push-pull"" type dithienopyrrole-based self-assembled monolayers on NiOx for enhanced performance of tin perovskite solar cells",,CHEMICAL ENGINEERING JOURNAL,15.1,DTP-CA (3),,,,cyanoacetic acid (CA); alkyl chains; triphenylamine (TPA),,,8.7,,,,tinbased perovskite,shelf-storage stability: 90 % of initial (after 3600 h of shelf storage)
"Electron ""push-push-pull"" type dithienopyrrole-based self-assembled monolayers on NiOx for enhanced performance of tin perovskite solar cells",,CHEMICAL ENGINEERING JOURNAL,15.1,DTP-PE (1-OMe),,,,,,,8.7,,,,tinbased perovskite,shelf-storage stability: 90 % of initial (after 3600 h of shelf storage)
"Electron ""push-push-pull"" type dithienopyrrole-based self-assembled monolayers on NiOx for enhanced performance of tin perovskite solar cells",,CHEMICAL ENGINEERING JOURNAL,15.1,triphenylamine (TPA),11775,,electron donor,,electron donor functional group attached to DTP cores,,8.7,,,,tinbased perovskite,shelf-storage stability: 90 % of initial (after 3600 h of shelf storage)
"Electron ""push-push-pull"" type dithienopyrrole-based self-assembled monolayers on NiOx for enhanced performance of tin perovskite solar cells",,CHEMICAL ENGINEERING JOURNAL,15.1,cyanophosphonic acid (PA),,,anchoring group,,anchoring group to interact with NiOx,interact with NiOx,8.7,,,,tinbased perovskite,shelf-storage stability: 90 % of initial (after 3600 h of shelf storage)
"Electron ""push-push-pull"" type dithienopyrrole-based self-assembled monolayers on NiOx for enhanced performance of tin perovskite solar cells",,CHEMICAL ENGINEERING JOURNAL,15.1,cyanoacetic acid (CA),9740,,anchoring group,,anchoring group to interact with NiOx,interact with NiOx,8.7,,,,tinbased perovskite,shelf-storage stability: 90 % of initial (after 3600 h of shelf storage)
"Electron ""push-push-pull"" type dithienopyrrole-based self-assembled monolayers on NiOx for enhanced performance of tin perovskite solar cells",,CHEMICAL ENGINEERING JOURNAL,15.1,PEDOT:PSS,,,,,commonly used hygroscopic HTM (to be replaced),,8.7,,,,tinbased perovskite,shelf-storage stability: 90 % of initial (after 3600 h of shelf storage)
"Electron ""push-push-pull"" type dithienopyrrole-based self-assembled monolayers on NiOx for enhanced performance of tin perovskite solar cells",,CHEMICAL ENGINEERING JOURNAL,15.1,FAI,66563653,,,,,,8.7,,,,tinbased perovskite,shelf-storage stability: 90 % of initial (after 3600 h of shelf storage)
Energy transfer strategy inspired by TADF molecules for efficient and UV-Robust perovskite solar cells,,CHEMICAL ENGINEERING JOURNAL,15.1,4CzIPN,,,thermally activated delayed fluorescent (TADF) molecule,,down-conversion agent; binds Pb2+ defects; prevents organic cation degradation; serves as a crystal growth site; promotes intermediate phase formation; delays crystallization; improves film quality; mitigates residual stress; provides UV filtration; hydrophobic properties,,24.23,,,,,"retained efficiency: 90 % (after 1680 h under ambient conditions (25 +/- 5 degrees C, 15 +/- 5 % RH) without any encapsulation)"
Engineering of P3CT-Na through diprophylline treatment to realize efficient and stable inverted perovskite solar cells,,CHEMICAL ENGINEERING JOURNAL,15.1,"Poly[3-(4-carboxybutyl) thiophene-2,5-diyl] (P3CT)",,,,carboxybutyl,hole transport layers (HTL),HTL in inverted PSCs,20.87,,,84,inverted perovskite solar cells (PSCs),long-term stability: None None (None); efficiency after ultrasonic cleaning: 18.77 % (ultrasonic cleaning in deionized water for 10 mins)
Engineering of P3CT-Na through diprophylline treatment to realize efficient and stable inverted perovskite solar cells,,CHEMICAL ENGINEERING JOURNAL,15.1,P3CT-Na,,,,,HTL (P3CT-Na-based devices),HTL,20.87,,,84,inverted perovskite solar cells (PSCs),long-term stability: None None (None); efficiency after ultrasonic cleaning: 18.77 % (ultrasonic cleaning in deionized water for 10 mins)
Engineering of P3CT-Na through diprophylline treatment to realize efficient and stable inverted perovskite solar cells,,CHEMICAL ENGINEERING JOURNAL,15.1,diprophylline,3182,,,,modifier of the P3CT-Na HTL; modifies work function of ITO; facilitates perovskite crystallization,self-assembling onto the ITO surface; partially dissolves into the upper perovskite layer,20.87,,,84,inverted perovskite solar cells (PSCs),long-term stability: None None (None); efficiency after ultrasonic cleaning: 18.77 % (ultrasonic cleaning in deionized water for 10 mins)
Enhanced long-term stability of perovskite solar cells using a polymer-nanoparticle composite encapsulation layer,,CHEMICAL ENGINEERING JOURNAL,15.1,poly(methyl methacrylate),,,polymer,,component of the IPN polymer that physically entangles with polyurethane to form sturdy IPN polymers,,,,,,,PCE decrease: 18 % (tested at 85 degrees C - 85 % relative humidity; 816-h-long test)
Enhancing performance and stability of perovskite solar cells through interface dipole engineering with perfluorinated ammonium salts,,CHEMICAL ENGINEERING JOURNAL,15.1,"1,1-H-perfluorodecyl iodide ammonium (PFDAI)",,,passivating agent,perfluorocarbon; ammonium; iodide,serves as a passivating agent for the perovskite film; defect passivation; provides hydrophobicity,perovskite film,25.15,,,,,"PCE retention: 90 % (20 % relative humidity and a temperature of 25 degrees C, after 1000 h of aging tests)"
Enhancing structural stability of full-air-processed perovskite solar cells via foundation-pile-inspired molecular,,CHEMICAL ENGINEERING JOURNAL,15.1,Bis[3-(trimethoxysilyl)propyl]amine (B3-TMeSPA),157882,,long-chain hydrophobic organosilicon small molecule,trimethoxysilyl; amine,"acts as a chemical ""foundation pile"" during the substrate layer assembly for n-i-p-structured PSCs, effectively bridging the layers and enabling the entire manufacturing process of PSCs to be conducted in ambient air",undergoes selfassembling cross-linking with surface hydroxyl (-OH) groups on the SnO2 ETL and simultaneously forms interactions with methylammonium (MA+) ions in the PVK layer,,,,,,air-stability / operational stability: None None (all-air environment / ambient air)
Enhancing structural stability of full-air-processed perovskite solar cells via foundation-pile-inspired molecular,,CHEMICAL ENGINEERING JOURNAL,15.1,3-(trimethoxysilyl)-1-propanamin (3-TMeSPA),,,short-chain,trimethoxysilyl; propanamin,,,,,,,,air-stability / operational stability: None None (all-air environment / ambient air)
