Repository: kevin-ymx/perov-passivator

# perov-passivator

This repository contains two complementary research sections for molecular
passivator discovery in perovskite solar cells:

1. **Loop-orchestrated agent-skills discovery:** a configuration-first,
   restartable workflow that filters PubChem, learns molecular embeddings,
   retrieves promising derivatives, and identifies purchasable salt forms.
2. **SSL plus downstream binding-energy prediction:** a GIN-E molecular
   representation pipeline that combines self-supervised pretraining with
   supervised prediction of molecule-perovskite binding energy (`E_b`).

The two sections share molecular graph representations and GIN-E encoders, but

File: dataset/literature/extracted_results_mol_cleaned_v2.csv (part 13 of 44)
title,year,journal,impact_factor,molecule_name,molecule_cid,molecule_smiles,molecule_type,functional_groups,role,interface_location,pce_max,voc,jsc,ff,perovskite_type,stability
Enhancing the performance of perovskite solar cells through simple bilateral active site molecule assisted surface defect passivation,,CHEMICAL ENGINEERING JOURNAL,15.1,(4-cyanophenyl) methanamine iodide (CMAI),,,small molecular material,nitrile (-CN); ammonium (-NH3+),passivate the lead defects and fill the iodide ion vacancy,perovskite film surface,21.59,,,,,humidity stability: None None (None)
Facile and sustainable interface modulation via a self-assembly phosphonate molecule for efficient and stable perovskite photovoltaics,,CHEMICAL ENGINEERING JOURNAL,15.1,"[4-(3,6-dimethyl-9 H -carbazol-9-yl)butyl]phosphonic acid (Me4PACz)",,,selfassembly molecule with dipole moment,phosphonic groups,effective passivator; modulates surficial environment of perovskite films; forms negative dipoles pointing outward from the surface; acts as a bridge for interfacial hole transfer; strong coordination effect conducive to device stability,between perovskites and spiro-OMeTAD,23.29,,,,,remaining efficiency after thermal aging: 84 % (thermal aging at 85 degrees C for 504 h)
Facile and sustainable interface modulation via a self-assembly phosphonate molecule for efficient and stable perovskite photovoltaics,,CHEMICAL ENGINEERING JOURNAL,15.1,spiro-OMeTAD,16161850,,,,,between perovskites and spiro-OMeTAD,23.29,,,,,remaining efficiency after thermal aging: 84 % (thermal aging at 85 degrees C for 504 h)
Facile synthesis of spiro-core-based hole-transporting material for high-performance and stable perovskite solar cells,,CHEMICAL ENGINEERING JOURNAL,15.1,spi-roOMeTAD,,,traditional HTM,,traditional HTM,,21.67,,,,,retained efficiency: None % (continuous stressing at 85 C and light illumination at 50 C for 500 h in air without any encapsulation)
Facile synthesis of spiro-core-based hole-transporting material for high-performance and stable perovskite solar cells,,CHEMICAL ENGINEERING JOURNAL,15.1,spiroOMeTAD,,,,,,,21.67,,,,,retained efficiency: None % (continuous stressing at 85 C and light illumination at 50 C for 500 h in air without any encapsulation)
Fine optimized cation immobilization strategy for enhancing stability and efficiency of perovskite solar cells,,CHEMICAL ENGINEERING JOURNAL,15.1,fluorobenzenesulfonamide (FBSA),193663,,molecule,sulfonamide group; F atom,introduced into perovskite precursor (adjustable cation immobilization agent),octahedral imperfection caused by iodine vacancy,22.3,,,,organic-inorganic hybrid perovskite (OIPs),light stability: 82 % (720 h illumination at 1-sun); thermal stability: None % (heating at 85 degrees C for 240 h)
Fluorinated triphenylamine-based dopant-free hole-transporting material for high-performance inverted perovskite solar cells,,CHEMICAL ENGINEERING JOURNAL,15.1,H2,783,,small molecule; hole-transporting material (HTM),fluorinated; methoxy; triphenylamine,hole-transporting material (HTM),,18.69,,,,MAPbI(3),ambient stability: None None (None); hysteresis: negligible None (None)
Fluorine-substituted bifunctional molecules for enhanced perovskite solar cell performance,,CHEMICAL ENGINEERING JOURNAL,15.1,FMPPY,,,small molecule,fluorine-substituted,passivation,perovskite/Spiro-OMeTAD interface,24.8,,,,,efficiency retention: 87 % (after 1500 h)
Fluorine-substituted bifunctional molecules for enhanced perovskite solar cell performance,,CHEMICAL ENGINEERING JOURNAL,15.1,Spiro-OMeTAD,16161850,,,,,perovskite/Spiro-OMeTAD interface,24.8,,,,,efficiency retention: 87 % (after 1500 h)
Forming enlarged grain and fixed boundary via a two-step surface modification to achieve stable inverted perovskite solar cells,,CHEMICAL ENGINEERING JOURNAL,15.1,2-thiazolamide hydrochloride (SFACl),,,,sulfur-containing,coating onto the surface of perovskite film; induced grain enlargement and formed 2D/3D heterojunction,onto the surface of perovskite film,23.19,,,,p -i -n hybrid halide perovskite solar cells (PSCs),operational stability (efficiency retention): 78 % (under continuous illumination after 700 hrs in N2 at room temperature); operational stability (efficiency retention): 57 % (under continuous illumination after 700 hrs in N2 at room temperature)
Forming enlarged grain and fixed boundary via a two-step surface modification to achieve stable inverted perovskite solar cells,,CHEMICAL ENGINEERING JOURNAL,15.1,methylamine sulfate (MA2SO4),,,,sulfur-containing,coating onto the surface of perovskite film; reacted with residual PbI2 to form PbSO4,onto the surface of perovskite film,23.19,,,,p -i -n hybrid halide perovskite solar cells (PSCs),operational stability (efficiency retention): 78 % (under continuous illumination after 700 hrs in N2 at room temperature); operational stability (efficiency retention): 57 % (under continuous illumination after 700 hrs in N2 at room temperature)
From foe to friend: Taming the S-phase of FAPbI3 for oriented growth and high-performance perovskite solar cells,,CHEMICAL ENGINEERING JOURNAL,15.1,1-(4-pyridyl) piperazine (PPDA),70517,,additive,,"modulate the alpha-phase/S-phase ratio in FAPbI3, increase transition temperature via strong hydrogen bonding interaction, and preferentially adsorb onto the (110) facet of alpha-FAPbI3 promoting oriented growth",adsorbs onto the (110) facet of alpha-FAPbI3,24.81,,,,formamidinium lead iodide (FAPbI3),performance retention after storage: 87.4 % (1150 h of storage without encapsulation)
Functionalized porphyrin as a carrier bridge and a passivator for perovskite solar cells,,CHEMICAL ENGINEERING JOURNAL,15.1,p-MeOTPP,,,porphyrin derivative,methoxy groups,modifier; passivator,between perovskite and the hole transporting layer (HTL),24.56,,,,,suppression of iodine species immigration and moisture penetration: None None (None)
Functionalized porphyrin as a carrier bridge and a passivator for perovskite solar cells,,CHEMICAL ENGINEERING JOURNAL,15.1,m-DMeOTPP,,,porphyrin derivative,methoxy groups,modifier; passivator; hole-transfer facilitator,between perovskite and the hole transporting layer (HTL),24.56,,,,,suppression of iodine species immigration and moisture penetration: None None (None)
Gradient layer arrangement for modulating the buried interface of inverted perovskite solar cells,,CHEMICAL ENGINEERING JOURNAL,15.1,3-(methylthio) propylamine hydroiodide (3MTPAI),,,ionic compound,methylthio; propylamine; hydroiodide,interfacial layer (dual-role),between the PVK and SAM layers,25.3,,,,p-i-n,PCE retention: 90 % (after 1000 h under conditions of 55 +/- 5 % RH)
High-efficiency tin perovskite solar cells through electron delocalization and defect passivation,,CHEMICAL ENGINEERING JOURNAL,15.1,"4-chlorothieno[2,3-d]pyrimidine (4-ClThPM)",,,pi-conjugated Lewis base molecule,thiophene ring,incorporated into tin halide perovskite precursors,SnI2 and FAI,12.1,,,,tin halide perovskite,PCE retention: 90.24 % (unencapsulated devices stored in a N2 atmosphere for 2000 h)
High-efficiency tin perovskite solar cells through electron delocalization and defect passivation,,CHEMICAL ENGINEERING JOURNAL,15.1,4-chloroquinazoline (4-ClQZL),78864,,pi-conjugated Lewis base molecule,,incorporated into tin halide perovskite precursors,components of the tin perovskite,12.1,,,,tin halide perovskite,PCE retention: 90.24 % (unencapsulated devices stored in a N2 atmosphere for 2000 h)
High-performance and robust 3D perovskite solar cells enabled by self-assembled amphiphilic molecules,,CHEMICAL ENGINEERING JOURNAL,15.1,octyltrimethylammonium bromide (OTAB),74964,,amphiphilic molecule,bromide ions,,on the perovskite surface,22.61,1.1,25.36,81.36,3D triplecation lead mixed-halide (CsFAMA) perovskite films,PCE retention: 100 % (after 3312 h under 50 % relative humidity at 25 degrees C); T80 lifetime (PCE retention): 80 % (after 2160 h at 65 degrees C in a nitrogen atmosphere); T80 lifetime (PCE retention): 80 % (after 1310 h at 85 degrees C in a nitrogen atmosphere)
High-performance perovskite solar cell based on self-assembled bridging buried substrate by siloxane treatment,,CHEMICAL ENGINEERING JOURNAL,15.1,diethylphosphonatoethyltriethoxysilane (DPTS),,,,,passivation,,25.06,,,,perovskite (PVK) film,initial efficiency retained: 97 % (after 2000 h)
Highly efficient and low hysteresis methylammonium-free perovskite solar cells based on multifunctional oteracil potassium interface modification,,CHEMICAL ENGINEERING JOURNAL,15.1,"oteracil potassium, OP",,,multifunctional buffer molecule,,suppressing hysteresis and passivating defect,SnO(2 )and the perovskite layer,22,,,,methylammonium-free PSCs (Rb-0.02(FA(0.95)Cs(0.05))(0.98)PbI2.91Br0.03Cl0.06),humidity stability: None None (unencapsulated modified device)
Highly symmetric Lewis base coordinated with Sn2+for reducing voltage loss and retarding oxidation in tin-halide perovskite solar cells,,CHEMICAL ENGINEERING JOURNAL,15.1,melamine,7955,,highly symmetric Lewis base small molecule,,coordinate with Sn2+; modulate the crystallization process of tin perovskite; modulate the oxidation degree of Sn2+; reduce defect-induced nonradiative recombination in tin perovskites,perovskite precursor solution,10.3,,,,tin perovskite solar cells (TPSCs),PCE retention: 85 % (aging in N2 glove box for 1300 h); PCE retention: 78 % (in air for 30 h)
Hydrophobic π-conjugated organic small molecule as a multi-functional interface material enables efficient and stable perovskite solar cells,,CHEMICAL ENGINEERING JOURNAL,15.1,TAAPyr,,,pyrene-based organic material,,defect passivation layer and a protect layer against moisture,perovskite surface,22.45,,,,perovskite films,"PCE retention: 92 % (unencapsulated PSCs, storage for 600 h at similar to 65% RH); PCE retention: 64 % (device without TAAPyr, unencapsulated, storage for 600 h at similar to 65% RH)"
Improved performance and stability of perovskite solar cells by iodine-immobilizing with small and flexible bis(amide) molecule,,CHEMICAL ENGINEERING JOURNAL,15.1,Malonamide (MAM),7911,,bis(amide),bifunctional amide group; bis(amide),"can selectively hold iodine in place or interact with undercoordinated lead cations through adjusting the molecular conformation, resulting in more ideal I/Pb ratio, highly suppressed ion migration, harmonized surface potential and reduced defect density",perovskite layer,24.13,,,,,efficiency retention: 96 % (after 900 h under continuous illumination)
In-situ fabrication of P3HT passivating layer with hole extraction ability for enhanced performance of perovskite solar cell,,CHEMICAL ENGINEERING JOURNAL,15.1,Poly(3-hexylthiophene) (P3HT),,,,,used as antisolvent additive; passivates interfacial defects; provides channel for hole migration and improves carrier extraction,along perovskite grain boundaries; in gradient heterojunction (GHJ) layer containing P3HT and perovskite,20,1.18,22.2,76.2,Metal halide perovskite,long-term stability: None None (None)
In-situ fabrication of P3HT passivating layer with hole extraction ability for enhanced performance of perovskite solar cell,,CHEMICAL ENGINEERING JOURNAL,15.1,chlorobenzene,7964,,,,used as antisolvent during the spin coating process (with addition of P3HT),,20,1.18,22.2,76.2,Metal halide perovskite,long-term stability: None None (None)
Inhibiting lead leakage via concentration independent small-sized molecule passivator for efficient and stable inverted perovskite solar cells,,CHEMICAL ENGINEERING JOURNAL,15.1,3-Sulfanylbenzoic acid (3- MBA),,,small-sized molecule,,passivator with double-functional Lewis basic additive,into the perovskite precursor,24.03,,,,inverted perovskite solar cells (PSCs),lead leakage inhibition: 60 % (None); environmental stability: 2000 h (environmental)
Inhibition oxidation of Sn(II) and regulation crystallization of Sn-Pb perovskite film through interaction engineering for high-performance photovoltaic,,CHEMICAL ENGINEERING JOURNAL,15.1,acetazolamide (AZM),1986,,non-reducing molecule,C=O; S=O,enhances the antioxidant activity and crystallization kinetics; coordinates with Sn2+; establishes hydrogen bonds,with Sn2+,23.19,,,,Mixed Sn-Pb perovskite,efficiency retention: 86 % (after 1000 h of continuous illumination at the maximum power point (MPP) under AM 1.5G); efficiency retention: 80 % (after 700 h storage in a nitrogen environment at 85 degrees C)
Interface engineering for achieving efficient and stable perovskite solar cells by Bphen-fullerene dimer,,CHEMICAL ENGINEERING JOURNAL,15.1,2C60-Bphen,,,fullerene dimer,,interface-modified material,interface layer,20.24,,,,,efficiency after 500 h storage: 85 % (after 500 h storage under environmental conditions)
Interfacial defect passivation and stress release by multifunctional KPF6 modification for planar perovskite solar cells with enhanced efficiency and stability,,CHEMICAL ENGINEERING JOURNAL,15.1,KPF6,23688904,,molecule,,employed to modify SnO2/perovskite interface,SnO2/perovskite interface,21.39,,,,,PCE retention after thermal aging: 80.1 % (aging for 960 h at 60 ?C); PCE retention after light aging: 57.2 % (aging for 960 h under one sun illumination)
Interfacial engineering dominated passivation strategy to facilitate performance improvement of CsSnCl3 PSCs by induced Sn-O bonds: Insight from DFT calculations and device simulations,,CHEMICAL ENGINEERING JOURNAL,15.1,PbCO3,,,passivation agent,,passivation agent,PbCO3/SnCl,17.3783,,,,CsSnCl3,
Interfacial molecular engineering with p-F-MBAI achieves 22.43% efficiency and exceptional stability in wide-bandgap perovskite solar cells,,CHEMICAL ENGINEERING JOURNAL,15.1,alpha-methylbenzylamidodide (MBAI),,,,,introduced at the perovskite/electron transport layer interface,perovskite/electron transport layer interface,22.43,,,,Wide-bandgap (WBG) perovskite,PCE retention: 96.05 % (after 1659 h of nitrogen storage)
Interfacial molecular engineering with p-F-MBAI achieves 22.43% efficiency and exceptional stability in wide-bandgap perovskite solar cells,,CHEMICAL ENGINEERING JOURNAL,15.1,4-F-alpha-methylbenzylamidodide (p-F-MBAI),,,,,introduced at the perovskite/electron transport layer interface; demonstrated superior defect passivation capability,perovskite/electron transport layer interface,22.43,,,,Wide-bandgap (WBG) perovskite,PCE retention: 96.05 % (after 1659 h of nitrogen storage)
Interfacial molecular engineering with p-F-MBAI achieves 22.43% efficiency and exceptional stability in wide-bandgap perovskite solar cells,,CHEMICAL ENGINEERING JOURNAL,15.1,s-p-F-MBAI,,,,,introduced at the perovskite/electron transport layer interface,perovskite/electron transport layer interface,22.43,,,,Wide-bandgap (WBG) perovskite,PCE retention: 96.05 % (after 1659 h of nitrogen storage)
Interfacial molecular engineering with p-F-MBAI achieves 22.43% efficiency and exceptional stability in wide-bandgap perovskite solar cells,,CHEMICAL ENGINEERING JOURNAL,15.1,r-p-F-MBAI,,,,,introduced at the perovskite/electron transport layer interface,perovskite/electron transport layer interface,22.43,,,,Wide-bandgap (WBG) perovskite,PCE retention: 96.05 % (after 1659 h of nitrogen storage)
Li-TFSI endohedral Metal-Organic frameworks in stable perovskite solar cells for Anti-Deliquescent and restricting ion migration,,CHEMICAL ENGINEERING JOURNAL,15.1,Lithium bis(trifluoromethanesulfonyl)imide (Li-TFSI),87103854,,p-dopant,,conventional p-dopant for Spiro-OMeTAD; improves the hole mobility and conductivity of hole-transporting layer (HTL),,19.01,,,,,time to reduce to 90% of initial PCE: None None (preliminary stage); PCE retention after storage: 85 % (after 3600 h storage in ambient environment (room temperature and RH approximate to 40%))
Li-TFSI endohedral Metal-Organic frameworks in stable perovskite solar cells for Anti-Deliquescent and restricting ion migration,,CHEMICAL ENGINEERING JOURNAL,15.1,Spiro-OMeTAD,16161850,,classical hole transport material,,hole transport material (receives p-doping from Li-TFSI),hole-transporting layer (HTL),19.01,,,,,time to reduce to 90% of initial PCE: None None (preliminary stage); PCE retention after storage: 85 % (after 3600 h storage in ambient environment (room temperature and RH approximate to 40%))
Li-TFSI endohedral Metal-Organic frameworks in stable perovskite solar cells for Anti-Deliquescent and restricting ion migration,,CHEMICAL ENGINEERING JOURNAL,15.1,Li-TFSI@NH2-MIL-101,,,Li-TFSI endohedral metal-organic frameworks; novel dopant,0,reduces the amount of Li salt and resists the attack from water molecules; used as a dopant in PSCs,perovskite/hole transport layer interface,19.01,,,,,time to reduce to 90% of initial PCE: None None (preliminary stage); PCE retention after storage: 85 % (after 3600 h storage in ambient environment (room temperature and RH approximate to 40%))
Low-temperature crosslinked hole transport material for high-performance inverted perovskite solar cells,,CHEMICAL ENGINEERING JOURNAL,15.1,Tetrastyrenebiphenyldiamine (TPDA),,,crosslinkable HTM,biphenyl core; four styrene groups,HTM,,21.4,,,,,"PCE retention: 85 % (after 1000 h of storage in ambient air (25 degrees C, relative humidity about 50%))"
Low-temperature crosslinked hole transport material for high-performance inverted perovskite solar cells,,CHEMICAL ENGINEERING JOURNAL,15.1,CL-TPDA,,,crosslinked HTM,biphenyl core; four styrene groups,HTM (crosslinked form),,21.4,,,,,"PCE retention: 85 % (after 1000 h of storage in ambient air (25 degrees C, relative humidity about 50%))"
Mechanism of bifunctional p-amino benzenesulfonic acid modified interface in perovskite solar cells,,CHEMICAL ENGINEERING JOURNAL,15.1,p-amino benzenesulfonic acid (ABSA),,,amphoteric linking molecule,sulfonic acid; amino,synergistically modify the interface between SnO2 ETL and perovskite layer; inactivate under-coordinated Sn ions on SnO2; passivate deep-level defects on surface of perovskite,interface between SnO2 ETL and perovskite layer,20.32,,,,MAPbI(3),stability: None None (None)
Mixed 2D/3D perovskite with fine phase control modulated by a novel cyclopentanamine hydrobromide for better stability in light-emitting diodes,,CHEMICAL ENGINEERING JOURNAL,15.1,cyclopentanamine hydrobromide (CyPA center dot HBr),,,,,construct a mixed 2D/3D perovskite by partial substitution of FA; tune perovskite grain growth; passivate the defect,mixed 2D/3D perovskite,,,,,mixed 2D/3D perovskite,half-lifetime: None None (compared to device based on phenethylammonium bromide (PEA center dot HBr))
Mixed 2D/3D perovskite with fine phase control modulated by a novel cyclopentanamine hydrobromide for better stability in light-emitting diodes,,CHEMICAL ENGINEERING JOURNAL,15.1,phenethylammonium bromide (PEA center dot HBr),70441016,,,,most commonly used ligand (for comparison),,,,,,mixed 2D/3D perovskite,half-lifetime: None None (compared to device based on phenethylammonium bromide (PEA center dot HBr))
Molecular planarity tailored hole-transporting materials for efficient perovskite solar cells,,CHEMICAL ENGINEERING JOURNAL,15.1,CS-98,,,hole-transporting material molecule,large planar central core; twisted terminal groups,hole-transporting material molecule,,23.11,,,,,efficiency retention: 92 % (after more than 1000 h exposure to 35 +/- 5 % humidity at 25 degrees C)
Molecular structure effects of passivation agents on the performance of perovskite solar cells,,CHEMICAL ENGINEERING JOURNAL,15.1,sodium dodecyl sulfate (SDS),3423265,,alkyl sulfate,-S -O-; Na+ ions; long alkyl chain; C -O -S -O-,additive to passivate defects in the methyl ammonium lead iodide (MAPbI3) perovskite films,methyl ammonium lead iodide (MAPbI3) perovskite films,20.7,,,,methyl ammonium lead iodide (MAPbI3) perovskite films,contact angle of water: None None (None)
Molecular structure effects of passivation agents on the performance of perovskite solar cells,,CHEMICAL ENGINEERING JOURNAL,15.1,sodium benzenesulfonate (SBS),517327,,aryl sulfonate,-S -O-; Na+ ions; phenyl group; C -S -O-,additive to passivate defects in the methyl ammonium lead iodide (MAPbI3) perovskite films,methyl ammonium lead iodide (MAPbI3) perovskite films,20.7,,,,methyl ammonium lead iodide (MAPbI3) perovskite films,contact angle of water: None None (None)
Multi-functional buried interface engineering derived from in-situ-formed 2D perovskites using π-conjugated liquid-crystalline molecule with aggregation-induced emission for efficient and stable NiOx-based inverted perovskite solar cells,,CHEMICAL ENGINEERING JOURNAL,15.1,"(Z)-2-([1,1 & PRIME;-biphenyl]-4-yl)-3-(4-(3-aminopropoxy)phenyl)acrylonitrile (BPCSA)",,,a & pi;-conjugated liquid-crystalline organic spacer with aggregation-induced emission (AIE),,multi-functional NiOx/perovskite buried interface engineering,NiOx/perovskite buried interface,23.45,,,,3D/2D,stability: None None (None)
Multi-functionalized molecule enabled high-performance inverted all-inorganic perovskite solar cells and perovskite/silicon tandem devices,,CHEMICAL ENGINEERING JOURNAL,15.1,theophylline,2153,,molecule,C--O,reconstructing the surface; react the uncoordinated Pb2+,surface; interface between CsPbI3 films and the electron transport layer (ETL),20.07,,,,All-inorganic,environmental stability: None None (None)
Multi-site passivation with pyridine-based derivatives via vacuum-flash assistance for efficient p-i-n perovskite solar cells,,CHEMICAL ENGINEERING JOURNAL,15.1,ethylenediamine dihydroiodide (EDADI),21921,,,,conventional passivator,perovskite interface,21.09,,,,lead-based perovskite,operational stability: None None (ambient conditions)
Multi-site passivation with pyridine-based derivatives via vacuum-flash assistance for efficient p-i-n perovskite solar cells,,CHEMICAL ENGINEERING JOURNAL,15.1,2-amino-5-(trifluoromethyl)pyridine (2A5TMP),735862,,,pyridine; amino; trifluoromethyl,passivator,perovskite interface,21.09,,,,lead-based perovskite,operational stability: None None (ambient conditions)
Multidentate anchoring strategy for synergistically modulating crystallization and stability towards efficient perovskite solar cells,,CHEMICAL ENGINEERING JOURNAL,15.1,allantoin,204,,multidentate additive,carbonyl (C = O); amino (-NH2 or -NH-),synergistically anchor the perovskite components and passivate the defects,bulk/interface,21.49,,,,CsFAMA-based perovskite solar cells (PSCs),maintained 90 % of its initial efficiency: 90 % (1680 h at 10-20 % relative humidity without encapsulation); stability under continuous illumination and moisture aging: None None (None)
Multidentate anchoring strategy for synergistically modulating crystallization and stability towards efficient perovskite solar cells,,CHEMICAL ENGINEERING JOURNAL,15.1,FAI,66563653,,perovskite precursor monomer,,forms hydrogen bonds with allantoin; precursor monomer,,21.49,,,,CsFAMA-based perovskite solar cells (PSCs),maintained 90 % of its initial efficiency: 90 % (1680 h at 10-20 % relative humidity without encapsulation); stability under continuous illumination and moisture aging: None None (None)
Multidentate anchoring strategy for synergistically modulating crystallization and stability towards efficient perovskite solar cells,,CHEMICAL ENGINEERING JOURNAL,15.1,MAI,,,perovskite precursor monomer,,forms hydrogen bonds with allantoin; precursor monomer,,21.49,,,,CsFAMA-based perovskite solar cells (PSCs),maintained 90 % of its initial efficiency: 90 % (1680 h at 10-20 % relative humidity without encapsulation); stability under continuous illumination and moisture aging: None None (None)
Multidimensional interface engineering with aromatic dicarboxylates for high efficiency and stable dopant-free P3HT perovskite solar cells,,CHEMICAL ENGINEERING JOURNAL,15.1,Poly(3-hexylthiophene) (P3HT),,,polymer,,dopant-free hole transport material,perovskite/P3HT interface,21.48,,,,,PCE retention: 89 % (unencapsulated devices after 2400 h under low humidity (15 % RH)); PCE retention: 90 % (unencapsulated devices after 2400 h under low humidity (15 % RH))
Multidimensional interface engineering with aromatic dicarboxylates for high efficiency and stable dopant-free P3HT perovskite solar cells,,CHEMICAL ENGINEERING JOURNAL,15.1,4-carboxyphenylacetic acid (4-CPA),,,small molecule,dual carboxyl groups; aromatic rings,enable multidimensional interfacial engineering at the perovskite/P3HT interface; dual-site passivation of undercoordinated Pb2+ ions; promote pi-pi stacking with P3HT,perovskite/P3HT interface,21.48,,,,,PCE retention: 89 % (unencapsulated devices after 2400 h under low humidity (15 % RH)); PCE retention: 90 % (unencapsulated devices after 2400 h under low humidity (15 % RH))
Multidimensional interface engineering with aromatic dicarboxylates for high efficiency and stable dopant-free P3HT perovskite solar cells,,CHEMICAL ENGINEERING JOURNAL,15.1,"1,4-phenylenediacetic acid (Phl(OAc)2)",,,small molecule,dual carboxyl groups; aromatic rings,enable multidimensional interfacial engineering at the perovskite/P3HT interface; dual-site passivation of undercoordinated Pb2+ ions; promote pi-pi stacking with P3HT,perovskite/P3HT interface,21.48,,,,,PCE retention: 89 % (unencapsulated devices after 2400 h under low humidity (15 % RH)); PCE retention: 90 % (unencapsulated devices after 2400 h under low humidity (15 % RH))
Multifunctional Modification of the Buried Interface in all-inorganic perovskite solar cells,,CHEMICAL ENGINEERING JOURNAL,15.1,RbAc,,,,acetate,multifunctional modification,buried interface,11.15,,,,CsPbBr3,"retained efficiency after MPP tracking: 81 % (after 1000 h of continuous maximum power point (MPP) tracking under illumination, unencapsulated)"
Multifunctional amine salt additive for enhancing the performance of perovskite and perovskite/silicon tandem solar cells,,CHEMICAL ENGINEERING JOURNAL,15.1,4-chlorobenzylamine hydroiodide (4-CBAI),,,multifunctional amine salt,-NH3+; -Cl,additive; defect passivator,perovskite precursor solution,24.61,,,,,PCE retention: 80 % (storing in humid air for 1000 h)
Multifunctional and multi-site interfacial buffer layer for efficient and stable perovskite solar cells,,CHEMICAL ENGINEERING JOURNAL,15.1,Ethyl p-nitrobenzoate (EPN),7457,,interfacial buffer layer material,,interfacial buffer layer to enhance device performance and stability,interfacial buffer layer,23.16,,,,,stability: None None (None)
Multifunctional liquid additive strategy for highly efficient and stable CsPbI2Br all-inorganic perovskite solar cells,,CHEMICAL ENGINEERING JOURNAL,15.1,2-hydroxyethyl methacrylate (HEMA),13360,,multifunctional liquid additive,,improves crystallization; passivates defects; polymerizes to a hydrophobic polymer at grain boundaries,grain boundaries,16.13,,,,CsPbI2Br all-inorganic pemvskite,efficiency retention: 78 % (unencapsulated device; aging at 30% relative humidity for 1000 h)
Multifunctional molecule of potassium nonafluoro-1-butanesulfonate for high-efficient perovskite solar cells,,CHEMICAL ENGINEERING JOURNAL,15.1,potassium nonafluoro-1-butanesulfonate (KFBS),23675274,,multifunctional molecule,potassium ion; sulfonic group; nonafluorobutane group,introduced into SnO2 electron transport layer (ETL); tunes energy match between perovskite and ETL; improves PVK and ETL quality; passivates defects,"in SnO2 electron transport layer (ETL); at interface, on grain boundaries and in bulk",23.21,,,,perovskite (PVK),efficiency retention: 90.5 % (storing at room temperature and relative humidity of 30 % in dark for 1000 h)
Multifunctional organoacyl chloride molecule for enhancing the efficiency and stability of perovskite solar cells,,CHEMICAL ENGINEERING JOURNAL,15.1,FAI,66563653,,,,establishes chemical interactions with 4FBCl in precursor solution; its reaction with PbI2 is decelerated to reduce nucleation sites,perovskite precursor solution,24.85,,,,CsFAMA-based perovskite,"efficiency retention: 84 % (for 1600 h at 25 degrees C, 20-25% relative humidity without encapsulation)"
Multifunctional sodium phytate as buried interface Passivator for high efficiency and stable planar perovskite solar cells,,CHEMICAL ENGINEERING JOURNAL,15.1,sodium phytate (SP),23724990,,complex molecule,PO42-,passivating the buried interface defects of SnO2/perovskite; raising the surface energy of SnO2 ETL; inhibiting perovskite nucleation; improving perovskite grain size,buried SnO2/perovskite interface,22.29,,,,perovskite,efficiency retention (humidity stability): 84 % (after 1000 h in an air environment with a relative humidity (RH) of 60 %); efficiency retention (humidity stability): 58 % (after 1000 h in an air environment with a relative humidity (RH) of 60 %)
Multiple phosphate acid functionalized molecules for highly efficient NiOx-based inverted perovskite solar cells,,CHEMICAL ENGINEERING JOURNAL,15.1,PACz,,,self-assembled molecule (SAM),N-heteroaromatic ring pendant; one phosphonic acid,employed to modify NiOx,interface between NiOx film and halide perovskites,25.86,,,85.8,halide perovskites,
Multiple phosphate acid functionalized molecules for highly efficient NiOx-based inverted perovskite solar cells,,CHEMICAL ENGINEERING JOURNAL,15.1,2PABCz,,,self-assembled molecule (SAM),N-heteroaromatic ring pendant; two phosphonic acids,employed to modify NiOx,interface between NiOx film and halide perovskites,25.86,,,85.8,halide perovskites,
Multiple phosphate acid functionalized molecules for highly efficient NiOx-based inverted perovskite solar cells,,CHEMICAL ENGINEERING JOURNAL,15.1,3PATCz,,,self-assembled molecule (SAM),N-heteroaromatic ring pendant; three phosphonic acids,employed to modify NiOx,interface between NiOx film and halide perovskites,25.86,,,85.8,halide perovskites,
Novel trifluoropropoxy-substituted asymmetric carbazole derivatives as efficient and hydrophobic hole transporting materials for high-performance and stable perovskite solar cells,,CHEMICAL ENGINEERING JOURNAL,15.1,"SGT-405(3,6)",,,carbazole-based non-spiro-type small molecular HTM,carbazole,HTM,,20.14,,,,perovskite solar cells (PSCs),glass_transition_temperature: 183 celcius (None); water_contact_angle: 87 degrees (None); long-term and thermal stability: None None (None)
Novel trifluoropropoxy-substituted asymmetric carbazole derivatives as efficient and hydrophobic hole transporting materials for high-performance and stable perovskite solar cells,,CHEMICAL ENGINEERING JOURNAL,15.1,"SGT-405s(C-2 ,CF3)",,,HTM,trifluoropropoxy-terminal group,hole transporting material (HTM),,20.14,,,,perovskite solar cells (PSCs),glass_transition_temperature: 183 celcius (None); water_contact_angle: 87 degrees (None); long-term and thermal stability: None None (None)
Novel trifluoropropoxy-substituted asymmetric carbazole derivatives as efficient and hydrophobic hole transporting materials for high-performance and stable perovskite solar cells,,CHEMICAL ENGINEERING JOURNAL,15.1,"SGT-405d(C-2 ,CF3)",,,HTM,trifluoropropoxy-terminal group,hole transporting material (HTM),,20.14,,,,perovskite solar cells (PSCs),glass_transition_temperature: 183 celcius (None); water_contact_angle: 87 degrees (None); long-term and thermal stability: None None (None)
Novel trifluoropropoxy-substituted asymmetric carbazole derivatives as efficient and hydrophobic hole transporting materials for high-performance and stable perovskite solar cells,,CHEMICAL ENGINEERING JOURNAL,15.1,diphenylamine,11487,,moiety,,"part of SGT-405(3,6)",,20.14,,,,perovskite solar cells (PSCs),glass_transition_temperature: 183 celcius (None); water_contact_angle: 87 degrees (None); long-term and thermal stability: None None (None)
Novel trifluoropropoxy-substituted asymmetric carbazole derivatives as efficient and hydrophobic hole transporting materials for high-performance and stable perovskite solar cells,,CHEMICAL ENGINEERING JOURNAL,15.1,spiro OMeTAD,16161850,,HTM (comparator),,comparator HTM,,20.14,,,,perovskite solar cells (PSCs),glass_transition_temperature: 183 celcius (None); water_contact_angle: 87 degrees (None); long-term and thermal stability: None None (None)
Novel trifluoropropoxy-substituted asymmetric carbazole derivatives as efficient and hydrophobic hole transporting materials for high-performance and stable perovskite solar cells,,CHEMICAL ENGINEERING JOURNAL,15.1,spiro-OMeTAD,16161850,,HTM (comparator),,comparator HTM,,20.14,,,,perovskite solar cells (PSCs),glass_transition_temperature: 183 celcius (None); water_contact_angle: 87 degrees (None); long-term and thermal stability: None None (None)
Optimized inorganic perovskite surface by chelation molecule for high performance inverted solar cells,,CHEMICAL ENGINEERING JOURNAL,15.1,benzamidine (BM),2332,,chelation-based molecular modifier,amidine,post-treatment modifier to achieve simultaneous defect passivation and interfacial optimization,perovskite surface / CsPbI3-xBrx perovskite films,21.3,1.257,,,CsPbI3-xBrx perovskite,efficiency retention: 93.3 % (under maximum power point (MPP) tracking for 1000 h); efficiency retention (control devices): 51.9 % (after 820 h)
Outstanding performance of electron-transport-layer-free perovskite solar cells using a novel small-molecule interlayer modified FTO substrate,,CHEMICAL ENGINEERING JOURNAL,15.1,1-[N-(2-Hydroxyethyl)-4 '-piperidyl]-3(4 '-piperidyl) propane (PPPDE),,,small-molecule,2-Hydroxyethyl; piperidyl,thin interlayer,between the FTO substrate and perovskite film,19.71,,,,Organic-inorganic halide perovskites,long-term air stability: None None (None); J-V hysteretic behavior: None None (None)
Over 12% efficient CsSnI3 perovskite solar cells enabled by surface post-treatment with bi-functional polar molecules,,CHEMICAL ENGINEERING JOURNAL,15.1,3-thiophenemethylammonium iodide,,,,,interface modifier,between the CsSnI 3 perovskite surface and electron transport layer,12.05,,,,all -inorganic tin halide perovskite compounds,
Over 12% efficient CsSnI3 perovskite solar cells enabled by surface post-treatment with bi-functional polar molecules,,CHEMICAL ENGINEERING JOURNAL,15.1,thiophene molecule,,,,,donates pi electrons (lone electron pairs) to inter-connect with uncoordinated Sn 2 +,,12.05,,,,all -inorganic tin halide perovskite compounds,
Over 12% efficient CsSnI3 perovskite solar cells enabled by surface post-treatment with bi-functional polar molecules,,CHEMICAL ENGINEERING JOURNAL,15.1,PEDOT:PSS,,,,,part of device stack,,12.05,,,,all -inorganic tin halide perovskite compounds,
Over 12% efficient CsSnI3 perovskite solar cells enabled by surface post-treatment with bi-functional polar molecules,,CHEMICAL ENGINEERING JOURNAL,15.1,ICBA,,,,,part of device stack (electron extraction layer region),,12.05,,,,all -inorganic tin halide perovskite compounds,
Over 12% efficient CsSnI3 perovskite solar cells enabled by surface post-treatment with bi-functional polar molecules,,CHEMICAL ENGINEERING JOURNAL,15.1,BCP,,,,,part of device stack,,12.05,,,,all -inorganic tin halide perovskite compounds,
Over 14% efficiency of highly reproducible Sn perovskite solar cell via defect passivation and morphology repairment,,CHEMICAL ENGINEERING JOURNAL,15.1,deca-phenyl-penta-silane (DPPS),,,polysilane,,to enhance the quality of tin perovskite,,14.18,,,,lead-free tin halide perovskite,stability: None None (None)
Passivating buried interface via self-assembled novel sulfonium salt toward stable and efficient perovskite solar cells,,CHEMICAL ENGINEERING JOURNAL,15.1,"(2-carboxyethyl) dimethyl sulfonium chloride, CDSC",,,sulfonium salt,carboxyethyl; dimethyl sulfonium; chloride,interface modifier and defect passivator,between perovskite and electron transport layers,22.22,,,,,"efficiency retention: 92.5 % (unsealed devices with CDSC, thermal aging for 1272 h)"
Passivating buried interface via self-assembled novel sulfonium salt toward stable and efficient perovskite solar cells,,CHEMICAL ENGINEERING JOURNAL,15.1,"3-dimethylamino propionic acid hydrochloride, DPAH",,,reference molecule,dimethylamino; propionic acid; hydrochloride,interface modifier and defect passivator,between perovskite and electron transport layers,22.22,,,,,"efficiency retention: 92.5 % (unsealed devices with CDSC, thermal aging for 1272 h)"
Passivation engineering at buried interface enables efficient and stable perovskite solar cells,,CHEMICAL ENGINEERING JOURNAL,15.1,potassium hydrogen phthalate (KHP),,,,carboxyl groups (COO-),additive to modify buried interface and regulate properties of a commercial SnO2 colloidal solution,SnO2/ perovskite buried interface,25.7,,,,,thermal stability: None None (None); photo stability: None None (None)
Perovskite grain fusion strategy via controlled methylamine gas release for efficient and stable formamide-based perovskite solar cells,,CHEMICAL ENGINEERING JOURNAL,15.1,formamide (FA),713,,,formamide,,,22.4,,,,formamide (FA)-based perovskites,device stability: None None (None)
Perylene Diimide-Based A-D-A-Type Organic Additives for Efficient and Stable Inverted Perovskite Solar Cells,,CHEMICAL ENGINEERING JOURNAL,15.1,PTBDT,,,A-pi-D-pi-A-type,,PDI-based n-type dopant small molecule,,25.94,1.18,,86.37,inverted perovskite solar cells (PSCs),stability: None None (None)
Phosphate-based ionic liquids for advanced interface modification in perovskite photovoltaics: Novel insights for ionic liquid molecule design,,CHEMICAL ENGINEERING JOURNAL,15.1,1-Methyl-3-propylimidazolium phosphate (MPIMPH),121233298,,ionic liquid,phosphate (PO43-),modifier for SnO2/perovskite interfaces,SnO2/perovskite interfaces,24.24,,,,perovskite,durability: None None (None)
Photoconductive NiOx hole transport layer for efficient perovskite solar cells,,CHEMICAL ENGINEERING JOURNAL,15.1,phthalocyanine (Pc),86280045,,,,"combined with NiOx to form photoconductive NiOx-Pc hole transport layer; absorbs light and is excited, generating charges that transfer to NiOx",in perovskite solar cells (PSCs),21.68,,,,,conductivity increase: > 300 % (None); conductivity: 4.6 * 10(-4) S m(-1) (None); efficiency retained: over 95 % (85 degrees C for 800 h)
Pyramid-Matrix-like buried interface construction for Boosting the photovoltaic performance of perovskite solar cells,,CHEMICAL ENGINEERING JOURNAL,15.1,"1,3-Di (p-tolyl) thiourea (DPT)",,,modified molecule,,reconstruct the interface surface,buried interface,24.59,,,,,stability: None None (None)
Pyramid-Matrix-like buried interface construction for Boosting the photovoltaic performance of perovskite solar cells,,CHEMICAL ENGINEERING JOURNAL,15.1,"1,3-Bis (4-methoxyphenyl) thiourea (BPT)",,,modified molecule,C = S; -OCH3,reconstruct the interface surface,buried interface; interface between perovskite and SnO2,24.59,,,,,stability: None None (None)
Quasi-2D Ruddlesden-Popper phase induced preferentially oriented FA1-xMAxPbI3 for high-performance sequential perovskite solar cells,,CHEMICAL ENGINEERING JOURNAL,15.1,methyl- ammonium chloride (MACl),,,chloride,,partially substituted to modulate the crystallization kinetics of two-step FAPbI3 polycrystalline films,,23.23,,,,3D alpha-FAPbI3,performance retention: 90 % (over 2000 h of storage in a nitrogen-filled glovebox)
Quasi-2D Ruddlesden-Popper phase induced preferentially oriented FA1-xMAxPbI3 for high-performance sequential perovskite solar cells,,CHEMICAL ENGINEERING JOURNAL,15.1,n-butylammonium chloride (BACl),19726,,chloride,,substituted into precursor to modulate crystallization kinetics; addition facilitates in-situ formation of RP quasi-2D phases and enables oriented growth of 3D alpha-FAPbI3,,23.23,,,,3D alpha-FAPbI3,performance retention: 90 % (over 2000 h of storage in a nitrogen-filled glovebox)
Quaternary ammonium iodide as a passivator for enhanced efficiency and stability in perovskite solar cells,,CHEMICAL ENGINEERING JOURNAL,15.1,2-(Dimethylamino)ethyl methacrylate iodide (DMAEMA-I),,,zwitterion molecule,,passivate uncoordinated Pb2+ defects and I-anti-site defects; enhances charge carrier transport; improves the photoelectric performance of pero-SCs,perovskite interface,24.08,1.17,,,,"PCE retention after storage: 85 % (1500 h of storage at 25 degrees C and 40 %- 50 % relative humidity in air, unpackaged device)"
