Repository: kevin-ymx/perov-passivator

# perov-passivator

This repository contains two complementary research sections for molecular
passivator discovery in perovskite solar cells:

1. **Loop-orchestrated agent-skills discovery:** a configuration-first,
   restartable workflow that filters PubChem, learns molecular embeddings,
   retrieves promising derivatives, and identifies purchasable salt forms.
2. **SSL plus downstream binding-energy prediction:** a GIN-E molecular
   representation pipeline that combines self-supervised pretraining with
   supervised prediction of molecule-perovskite binding energy (`E_b`).

The two sections share molecular graph representations and GIN-E encoders, but

File: dataset/literature/extracted_results_mol_cleaned_v2.csv (part 14 of 44)
title,year,journal,impact_factor,molecule_name,molecule_cid,molecule_smiles,molecule_type,functional_groups,role,interface_location,pce_max,voc,jsc,ff,perovskite_type,stability
Rational design of anion-doped perylene diimide-fullerene dimer as effective electron transporting material in inverted perovskite solar cells,,CHEMICAL ENGINEERING JOURNAL,15.1,fullerene,,,,,incorporated to obtain C60-PDI-I dimer ETL,,18.29,,,,invert PSCs,long-term stability: None None (None)
Rational design of anion-doped perylene diimide-fullerene dimer as effective electron transporting material in inverted perovskite solar cells,,CHEMICAL ENGINEERING JOURNAL,15.1,perylene diimide (PDI),,,,,incorporated to obtain C60-PDI-I dimer ETL; used as a control ETL (PDI),,18.29,,,,invert PSCs,long-term stability: None None (None)
Rational design of anion-doped perylene diimide-fullerene dimer as effective electron transporting material in inverted perovskite solar cells,,CHEMICAL ENGINEERING JOURNAL,15.1,C60-PDI-I dimer,,,ETL,,electron transport layer,extracting and transporting electrons from perovskite active layer to the cathode,18.29,,,,invert PSCs,long-term stability: None None (None)
Rational design of anion-doped perylene diimide-fullerene dimer as effective electron transporting material in inverted perovskite solar cells,,CHEMICAL ENGINEERING JOURNAL,15.1,PCBM,53384373,,,,control ETL used for device comparison,,18.29,,,,invert PSCs,long-term stability: None None (None)
Rational design of anion-doped perylene diimide-fullerene dimer as effective electron transporting material in inverted perovskite solar cells,,CHEMICAL ENGINEERING JOURNAL,15.1,C60,123591,,,,introduced to PDI to form hybrid leading to intramolecular self-doping,,18.29,,,,invert PSCs,long-term stability: None None (None)
Rational design of pyridine bidentate molecules for surface passivating carbon-based perovskite solar cells,,CHEMICAL ENGINEERING JOURNAL,15.1,2-amino-5-(trifluoromethyl)pyridine (5-TFMAP),735862,,pyridine derivative,amino; trifluoromethyl (-CF3),passivator,,15,,,,perovskite solar cells (PSCs),PCE retention: 88 % (stored at 30%-40% relative humidity for 60 days); PCE retention (original devices): None % (stored at 30%-40% relative humidity for 60 days)
Rational design of pyridine bidentate molecules for surface passivating carbon-based perovskite solar cells,,CHEMICAL ENGINEERING JOURNAL,15.1,2-mercapto-5-(trifluoromethyl)pyridine (5-TFMMP),2775246,,pyridine derivative,thiol; trifluoromethyl (-CF3),passivator,interface of perovskite,15,,,,perovskite solar cells (PSCs),PCE retention: 88 % (stored at 30%-40% relative humidity for 60 days); PCE retention (original devices): None % (stored at 30%-40% relative humidity for 60 days)
Rational design strategy of co-self-assembled monolayers for high-efficiency and stable inverted perovskite solar cells,,CHEMICAL ENGINEERING JOURNAL,15.1,"2-(3,6-Dimethoxy-9H-carbazol-9-yl) ethyl)phosphonic acid (MeO-2PACz)",,,traditional SAM,,part of hybrid SAM layer co-assembled at the buried interface,buried interface of inverted PSCs,24.01,,,,Inverted architecture perovskite solar cells (PSCs),retained PCE: 90.6 % (over 2160 h in ambient air)
Rational design strategy of co-self-assembled monolayers for high-efficiency and stable inverted perovskite solar cells,,CHEMICAL ENGINEERING JOURNAL,15.1,PTZ1,,,phenothiazine-based SAM,,part of series of phenothiazine-based SAMs co-assembled in hybrid SAM layer,buried interface of inverted PSCs,24.01,,,,Inverted architecture perovskite solar cells (PSCs),retained PCE: 90.6 % (over 2160 h in ambient air)
Rational design strategy of co-self-assembled monolayers for high-efficiency and stable inverted perovskite solar cells,,CHEMICAL ENGINEERING JOURNAL,15.1,PTZ2,,,phenothiazine-based SAM,,co-assembled with MeO-2PACz to improve interface uniformity and density and prevent leakage current and device degradation,buried interface of inverted PSCs,24.01,,,,Inverted architecture perovskite solar cells (PSCs),retained PCE: 90.6 % (over 2160 h in ambient air)
Rational design strategy of co-self-assembled monolayers for high-efficiency and stable inverted perovskite solar cells,,CHEMICAL ENGINEERING JOURNAL,15.1,PTZ3,,,phenothiazine-based SAM,,part of series of phenothiazine-based SAMs co-assembled in hybrid SAM layer,buried interface of inverted PSCs,24.01,,,,Inverted architecture perovskite solar cells (PSCs),retained PCE: 90.6 % (over 2160 h in ambient air)
Reestablished buried interface by multifunctional additive for high-efficiency perovskite solar cells,,CHEMICAL ENGINEERING JOURNAL,15.1,alendronate sodium (ALN),23681107,,,,multifunctional molecule introduced into the SnO2 ETL to reestablish a buried interface,between ETL and the perovskite layer; introduced into the SnO2 ETL,24.75,1.191,25.67,80.97,,retained efficiency: 86.07 % (after 1000 h in ambient air); retained efficiency under thermal aging: 84.98 % (after 240 h under thermal aging at 85 degrees C in N2); retained efficiency under continuous MPP tracking: 84.0 % (by continuous MPP tracking for 150 h)
Regulating coordination by multi-configurational alkaloid-based passivation molecules for high-performance perovskite photovoltaics,,CHEMICAL ENGINEERING JOURNAL,15.1,adenine,190,,natural alkaloid passivation agents,,passivation agent,,22.07,1.19,,,polycrystalline perovskite,environmental stability: None None (None)
Regulating coordination by multi-configurational alkaloid-based passivation molecules for high-performance perovskite photovoltaics,,CHEMICAL ENGINEERING JOURNAL,15.1,cytosine,597,,natural alkaloid passivation agents,,passivation agent,,22.07,1.19,,,polycrystalline perovskite,environmental stability: None None (None)
Regulation on electron density distribution of organic molecule passivator enables efficient and stable perovskite solar cells,,CHEMICAL ENGINEERING JOURNAL,15.1,MBT-OCH3,,,MBT organic molecule,-OCH3; N; S; O,passivate interfacial defects and regulate crystallization,surface or grain boundaries of perovskite films,21.04,,,,,long-term stability: None None (None)
Regulation on electron density distribution of organic molecule passivator enables efficient and stable perovskite solar cells,,CHEMICAL ENGINEERING JOURNAL,15.1,MBT-NO2,,,MBT molecule,-NO2; N; S; O,passivate interfacial defects and regulate crystallization,surface or grain boundaries of perovskite films,21.04,,,,,long-term stability: None None (None)
Reinforcing perovskite framework via aminotrifluorotoluene for achieving efficient and moisture-resistance solar cells,,CHEMICAL ENGINEERING JOURNAL,15.1,2-amino-acetamidobenzotrifluoride (called BDP),,,multifunctional molecule / additive,-NH2; C =O; -CF3,strengthen the perovskite framework; modify the crystallization process; achieve passivation reducing defect density; hydrophobic chemical stabilizer forming a moisture-resistant layer on the perovskite surface; suppress MA+ ion migration; achieve better energy level matching at the perovskite/hole transfer layer interface; inhibit lead leakage,perovskite surface; perovskite/hole transfer layer interface,21.62,,,,MAPbI3,PCE stability: None None (harsh external environmental conditions)
Self-assembled molecules for inverted CsPbI3 inorganic perovskite solar cells with efficiency exceeding 20%,,CHEMICAL ENGINEERING JOURNAL,15.1,2PACz,154704302,,self-assembled molecule (SAM),carbazole core,hole-selective layer (HSL),HSL/CsPbI3 interface,20.34,,,,inorganic CsPbI3,long-term storage stability: None None (unencapsulated MeO-2PACz-based devices); operational stability: None None (unencapsulated MeO-2PACz-based devices)
Self-assembled molecules for inverted CsPbI3 inorganic perovskite solar cells with efficiency exceeding 20%,,CHEMICAL ENGINEERING JOURNAL,15.1,Br-2PACz,170305233,,self-assembled molecule (SAM),carbazole core; Br,hole-selective layer (HSL),HSL/CsPbI3 interface,20.34,,,,inorganic CsPbI3,long-term storage stability: None None (unencapsulated MeO-2PACz-based devices); operational stability: None None (unencapsulated MeO-2PACz-based devices)
Self-assembled molecules for inverted CsPbI3 inorganic perovskite solar cells with efficiency exceeding 20%,,CHEMICAL ENGINEERING JOURNAL,15.1,MeO-2PACz,154704514,,self-assembled molecule (SAM),carbazole core; MeO group,hole-selective layer (HSL),interface contact with CsPbI3 layer,20.34,,,,inorganic CsPbI3,long-term storage stability: None None (unencapsulated MeO-2PACz-based devices); operational stability: None None (unencapsulated MeO-2PACz-based devices)
Sequential surface passivation for enhanced stability of vapor-deposited methylammonium lead iodide thin films,,CHEMICAL ENGINEERING JOURNAL,15.1,phenethylammonium iodide (PEAI),91972166,,vapor-phase,,passivation,surface,,,,,methylammonium lead iodide (MAPbI(3)),ambient stability: None None (None); resistance to degradation: None None (None)
"Simple 9,10-dihydrophenanthrene based hole-transporting materials for efficient perovskite solar cells",,CHEMICAL ENGINEERING JOURNAL,15.1,"9,10-Dihydrophenanthrene (DHP)",13058,,rigid conjugated system,,building block in the construction of HTMs,,20.52,1.09,23.96,78.6,FA(0.9)MA(0.1)Pb(I0.9Br0.1)(3) . 0.05 CsI perovskite,remaining percentage of original performance: 88 % (storing in atmosphere (30%similar to 50% relative humidity) for 45 d without encapsulation)
"Simple 9,10-dihydrophenanthrene based hole-transporting materials for efficient perovskite solar cells",,CHEMICAL ENGINEERING JOURNAL,15.1,fluorene,6853,,,,widely used unit in developing HTMs,,20.52,1.09,23.96,78.6,FA(0.9)MA(0.1)Pb(I0.9Br0.1)(3) . 0.05 CsI perovskite,remaining percentage of original performance: 88 % (storing in atmosphere (30%similar to 50% relative humidity) for 45 d without encapsulation)
"Simple 9,10-dihydrophenanthrene based hole-transporting materials for efficient perovskite solar cells",,CHEMICAL ENGINEERING JOURNAL,15.1,K-DHP-1,,,DHP-cored small molecule,bridged ketal pattern,HTM,,20.52,1.09,23.96,78.6,FA(0.9)MA(0.1)Pb(I0.9Br0.1)(3) . 0.05 CsI perovskite,remaining percentage of original performance: 88 % (storing in atmosphere (30%similar to 50% relative humidity) for 45 d without encapsulation)
"Simple 9,10-dihydrophenanthrene based hole-transporting materials for efficient perovskite solar cells",,CHEMICAL ENGINEERING JOURNAL,15.1,K-DHP-2,,,DHP-cored small molecule,bridged ketal pattern,HTM,,20.52,1.09,23.96,78.6,FA(0.9)MA(0.1)Pb(I0.9Br0.1)(3) . 0.05 CsI perovskite,remaining percentage of original performance: 88 % (storing in atmosphere (30%similar to 50% relative humidity) for 45 d without encapsulation)
"Simple 9,10-dihydrophenanthrene based hole-transporting materials for efficient perovskite solar cells",,CHEMICAL ENGINEERING JOURNAL,15.1,spiro-OMeTAD,16161850,,,,HTM (comparison),,20.52,1.09,23.96,78.6,FA(0.9)MA(0.1)Pb(I0.9Br0.1)(3) . 0.05 CsI perovskite,remaining percentage of original performance: 88 % (storing in atmosphere (30%similar to 50% relative humidity) for 45 d without encapsulation)
Simultaneous defect passivation and energy level modulation by multifunctional phthalocyanine for efficient and stable perovskite solar cells,,CHEMICAL ENGINEERING JOURNAL,15.1,H2- phthalocyanine (H2Pc),,,metal-free,pyrrolic nitrogen; N-H bond,passivate the interface defects; improve the crystallinity; improve energy level alignment; promote charge extraction,interface between perovskite and hole transport material layer,20.59,,,,perovskite solar cells (PSCs),PCE retention: over 90 % (after aging for 1000 h at about 20 % relative humidity in ambient conditions)
Simultaneous defect passivation and energy level modulation by multifunctional phthalocyanine for efficient and stable perovskite solar cells,,CHEMICAL ENGINEERING JOURNAL,15.1,Zn-phthalocyanine (ZnPc),114933,,metal Zn-phthalocyanine,,,,20.59,,,,perovskite solar cells (PSCs),PCE retention: over 90 % (after aging for 1000 h at about 20 % relative humidity in ambient conditions)
Simultaneous targeted therapy of multiple top interface defects for high-performance air-processed n-i-p perovskite solar cells,,CHEMICAL ENGINEERING JOURNAL,15.1,L-tyrosine methyl ester hydrochloride (LTMH),76956,,,-NH2; -NH3+; -C=O; -OH; -Cl-,modify the surface of perovskite films; passivation of charged defects,surface of perovskite films,24.25,,,,n-i-p PSCs,retained PCE after humidity aging: 96.77 % (after 2000 h of aging under 10-20 % relative humidity); retained PCE after thermal aging: 81.85 % (after aging of 1000 h at 65 degrees C)
Size-matched dicarboxylic acid for buried interfacial engineering in high-performance perovskite solar cells,,CHEMICAL ENGINEERING JOURNAL,15.1,oxalic acid (OA),971,,dicarboxylic acid,dicarboxylic acid,passivate two hydroxyl groups on SnO2 surfaces simultaneously; modify the interface between perovskite layers and ETLs,between perovskite layers and ETLs,22.91,,,83.1,,stability: None None (None)
Size-matched dicarboxylic acid for buried interfacial engineering in high-performance perovskite solar cells,,CHEMICAL ENGINEERING JOURNAL,15.1,propanedioic acid (PA),867,,dicarboxylic acid,dicarboxylic acid,modify the interface between perovskite layers and ETLs,between perovskite layers and ETLs,22.91,,,83.1,,stability: None None (None)
Size-matched dicarboxylic acid for buried interfacial engineering in high-performance perovskite solar cells,,CHEMICAL ENGINEERING JOURNAL,15.1,succinic acid (SA),1110,,dicarboxylic acid,dicarboxylic acid,modify the interface between perovskite layers and ETLs,between perovskite layers and ETLs,22.91,,,83.1,,stability: None None (None)
Supramolecular bridging strategy enables high performance and stable organic-inorganic halide perovskite solar cells,,CHEMICAL ENGINEERING JOURNAL,15.1,"2,5-diaminobenzotrifluorid (DTF)",,,molecular binder,,bridging the perovskite crystal grains; passivating trap states,perovskite crystal grains,21,,,,MAPbI(3),maintaining original efficiency: 93 % (for over 30 days (similar to 70% humidity) in air ambient without encapsulation)
Supramolecular bridging strategy enables high performance and stable organic-inorganic halide perovskite solar cells,,CHEMICAL ENGINEERING JOURNAL,15.1,S-DTF,,,supramolecular binder,,provides environmental stability and maintains device efficiency,perovskite crystal grains,21,,,,MAPbI(3),maintaining original efficiency: 93 % (for over 30 days (similar to 70% humidity) in air ambient without encapsulation)
Synchronous surface reconstruction and grain boundary healing toward efficient and stable inverted CsPbI3 perovskite solar cells,,CHEMICAL ENGINEERING JOURNAL,15.1,"1,3-propylene diamine (PDA)",,,,amino groups,post-treatment agent to synchronously achieve surface reconstruction and grain boundary healing; preferentially invade defect sites; anchor at the surface and GBs; connect neighboring perovskite grains; coordinate uncoordinated sites to effectively passivate defects; resist external invasions,surface and GBs,20.02,,,,Cesium lead iodide (CsPbI3),long-term storage stability: None None (None); operational stability: None None (None)
Synergetic surface defect passivation towards efficient and stable inorganic perovskite solar cells,,CHEMICAL ENGINEERING JOURNAL,15.1,diethyldithiocarbamic acid diethylamine (DADA),,,an organic amine compound,electron-rich sulfur atoms; diethylamine cation,to passivate the ionic defects on the surface of CsPbIxBr3-x inorganic perovskite film,on the surface of CsPbIxBr3-x inorganic perovskite film,20.06,,,,CsPbIxBr3-x inorganic perovskite film,PCE retention: nearly 90 % (over 800 h in a 30-40% relative humidity environment)
Synergistic effect of amide and fluorine of polymers assist stable inverted perovskite solar cells with fill factor &gt; 83%,,CHEMICAL ENGINEERING JOURNAL,15.1,BNo-F,,,dopant-free HTM,,hole transporting material (HTM) featuring multisite defect passivation function,,20.56,,,0.834,ABX3 structured perovskite,long-term stability: None None (None)
Synergistic effect of amide and fluorine of polymers assist stable inverted perovskite solar cells with fill factor &gt; 83%,,CHEMICAL ENGINEERING JOURNAL,15.1,PTAA,19734974,,,,,,20.56,,,0.834,ABX3 structured perovskite,long-term stability: None None (None)
Synergistic effects of the physical modification and chemical passivation enabling efficient perovskite solar cells,,CHEMICAL ENGINEERING JOURNAL,15.1,"poly[bis(4-phenyl)(2,4,6-trimethylphenyl)amine] (PTAA)",,,hole transport materials,,hole transport material; hydrophobic surface leading to low wettability,PTAA/perovskite interface,23.3,,,,,stability: None None (None)
Synergistic effects of the physical modification and chemical passivation enabling efficient perovskite solar cells,,CHEMICAL ENGINEERING JOURNAL,15.1,2-thenoylacetonitrile (2-T-OACN),141853,,molecule,C=O; C equivalent to N equivalent to N; thiophene groups,chemical passivation agent; promote interfacial charge carrier transport,adsorbed on the Al2O3 2 O 3 nanoparticles at the PTAA/perovskite interface,23.3,,,,,stability: None None (None)
Synergistic modification of benzimidazole and bromohexyl for highly efficient and stable perovskite solar cells,,CHEMICAL ENGINEERING JOURNAL,15.1,1H-benzimidazole (BIE-H),5798,,nitrogen-rich adduct,C-N; C=N,passivate unsaturated Pb2+ defects of perovskites via Lewis acid-base coordination; used to modify perovskite films,perovskite films,20.47,,,,perovskite,PCE retention: 78 % (600 h storage under ambient conditions)
Synergistic modification of benzimidazole and bromohexyl for highly efficient and stable perovskite solar cells,,CHEMICAL ENGINEERING JOURNAL,15.1,1-(6-bromohexyl)-1H-benzimidazole (BIE-Br),,,nitrogen-rich adduct,C-N; C=N; Br atoms; hydrophobic alkyl chains,passivate uncoordinated Pb2+; improve perovskite film quality; inhibit non-radiative recombination; participate in lattice restructuring to enlarge band gap and improve energy level match; protect active layer from moisture erosion; used to modify perovskite films and increase device PCE and durability,perovskite films,20.47,,,,perovskite,PCE retention: 78 % (600 h storage under ambient conditions)
Synergistic passivation and iodine management enable enhanced efficiency and stability in binary passivated perovskite solar cells,,CHEMICAL ENGINEERING JOURNAL,15.1,dibenzo-24-crown-8-ether (DB24C8),84238,,,,co-passivator; forms host-guest complexes with Pb2+ and hydrogen bonds with formamidine; complexes with I2 to form new I- anions and fill iodine vacancies,in perovskite layer,24.17,,,,3D perovskite,stability: None None (None)
Synergistic passivation and iodine management enable enhanced efficiency and stability in binary passivated perovskite solar cells,,CHEMICAL ENGINEERING JOURNAL,15.1,hexylammonium bromide (HABr),129630907,,,,co-passivator; coordinates with perovskite framework and forms a two-dimensional (2D) HA2PbI2Br2 layer,on top of the 3D perovskite,24.17,,,,3D perovskite,stability: None None (None)
Tailoring multifunctional passivation molecules with halogen functional groups for efficient and stable perovskite photovoltaics,,CHEMICAL ENGINEERING JOURNAL,15.1,4-fluorobenzamide,71572,,,amine; carbonyl group; benzene ring; halogen functional group,multifunctional passivation molecules,perovskites,21.35,,,,hybrid perovskites,trap_density: None None (None); carrier_lifetime: None None (None); stability: None None (None)
Tailoring multifunctional passivation molecules with halogen functional groups for efficient and stable perovskite photovoltaics,,CHEMICAL ENGINEERING JOURNAL,15.1,4-chlorobenzamide,,,,amine; carbonyl group; benzene ring; halogen functional group,multifunctional passivation molecules,perovskites,21.35,,,,hybrid perovskites,trap_density: None None (None); carrier_lifetime: None None (None); stability: None None (None)
Target therapy at buried interfaces toward efficient and stable inorganic perovskite solar cells,,CHEMICAL ENGINEERING JOURNAL,15.1,4-(diphenylphosphino)benzoic acid (4DBA),,,molecule,diphenylphosphino; benzoic acid,"doping agent at the SnO2/perovskite interface; passivates defects, enhances conductivity and accelerates electron transfer, and improves perovskite film quality",tin oxide (SnO2)/perovskite interface,14.44,,,,CsPbBr3 and CsPbI2Br,long-term stability: None None (under high relative humidity and high temperatures)
Tetrathienopyrrole-based hole-transporting materials for highly efficient and robust perovskite solar cells,,CHEMICAL ENGINEERING JOURNAL,15.1,tetrathienopyrrole (TTTP),,,building block,,building block/core used to construct HTMs,,21.54,,,,,operational stability: None None (un-encapsulated devices with TTTPseries HTMs under ambient air)
Tetrazole modulated perovskite films for efficient solar cells with improved moisture stability,,CHEMICAL ENGINEERING JOURNAL,15.1,5-(ethylthio)-1H-tetrazole (ETT),2758928,,,,"applied for the deposition of perovskite films with high crystallinity and smooth surface; passivated surface defects, thus leading to facilitated charge transport and inhibited carrier recombination",surface of perovskite films,20,,,,MAPbI3,moisture stability: None None (None)
Three-dimensional molecular engineering of fluorene-based self-assembled monolayers for high-performance inverted perovskite solar cells,,CHEMICAL ENGINEERING JOURNAL,15.1,F-2CA,,,novel SAM molecule,methoxy-substituted diphenylamine units; carboxylic groups,hole-selective layer,binding to the substrate,,,,,inverted perovskite solar cells,long-term operational stability: None None (accelerated aging conditions)
"Ultra-high moisture stability perovskite films, soaking in water over 360 min",,CHEMICAL ENGINEERING JOURNAL,15.1,Sorbitan Monolaurate (Span 20),11046239,,,hydroxyl; ether; carbonyl; long alkyl chain,post-treat the surface of perovskite / passivation,surface of perovskite,22.13,,,,,water stability (soaking): None min (soaking in water); PCE retention during air aging: None % (29 d air aging (humidity: 60 similar to 80 RH))
Ultrafast hole transfer mediated by a conjugated self-assembled molecule enables efficient and stable wide-bandgap perovskite solar cells,,CHEMICAL ENGINEERING JOURNAL,15.1,SAM-2PACz,,,reference SAM,,reference SAM for comparison,,19.2,,,,similar to 1.8 eV WBG PSCs,suppression of light/electricity-induced halide ions migration: None None (None)
Unveiling the guest effect of N-butylammonium iodide towards efficient and stable 2D-3D perovskite solar cells through sequential deposition process,,CHEMICAL ENGINEERING JOURNAL,15.1,n-butylammonium iodide (BAI),88075134,,,,guest molecules,lead-iodide crystals,18,,,,hybrid organic-inorganic halide perovskite materials,stability: None None (None)
Unveiling the guest effect of N-butylammonium iodide towards efficient and stable 2D-3D perovskite solar cells through sequential deposition process,,CHEMICAL ENGINEERING JOURNAL,15.1,MAI,,,,,component of solution in which BAI re-dissolves,,18,,,,hybrid organic-inorganic halide perovskite materials,stability: None None (None)
Unveiling the guest effect of N-butylammonium iodide towards efficient and stable 2D-3D perovskite solar cells through sequential deposition process,,CHEMICAL ENGINEERING JOURNAL,15.1,isopropanol (IPA),3776,,solvent,,solvent (part of MAI isopropanol solution),,18,,,,hybrid organic-inorganic halide perovskite materials,stability: None None (None)
Vacancies substitution induced interfacial dipole formation and defect passivation for highly stable perovskite solar cells,,CHEMICAL ENGINEERING JOURNAL,15.1,1-butyl-3-methylimidazolium tetrafluoroborate ([BMIM]BF4),2734178,,polar compound,,form an interfacial dipole layer,interfacial dipole layer,21.1,,,,,PCE retention: 98.3 % (after 214 days in dry air condition (relative humidity about 22% at 25 degrees C))
Vacancies substitution induced interfacial dipole formation and defect passivation for highly stable perovskite solar cells,,CHEMICAL ENGINEERING JOURNAL,15.1,triphenylphosphine oxide (TPPO),13097,,,oxygen atoms,passivate defects,perovskite crystal surfaces,21.1,,,,,PCE retention: 98.3 % (after 214 days in dry air condition (relative humidity about 22% at 25 degrees C))
Wide-bandgap donor polymers from organic photovoltaics as dopant-free hole transport layers for perovskite solar cells,,CHEMICAL ENGINEERING JOURNAL,15.1,D18,147429730,,polymer,,polymer hole transport material (HTM),,24.12,1.2,,,,T-90: None h (operational stability)
Wide-bandgap donor polymers from organic photovoltaics as dopant-free hole transport layers for perovskite solar cells,,CHEMICAL ENGINEERING JOURNAL,15.1,D18-Cl,,,polymer,,polymer hole transport material (HTM),,24.12,1.2,,,,T-90: None h (operational stability)
Wide-bandgap donor polymers from organic photovoltaics as dopant-free hole transport layers for perovskite solar cells,,CHEMICAL ENGINEERING JOURNAL,15.1,PBQx-TCl,,,polymer,,dopant-free polymer hole transport material (HTM),HTL,24.12,1.2,,,,T-90: None h (operational stability)
Perylene Diimide-Based Oligomers and Polymers for Organic Optoelectronics,,ACCOUNTS OF MATERIALS RESEARCH,14.7,Perylene diimide (PDI),,,classical dye,,classical dye,,0.1,,,,,air stability: None None (None); morphology stability: None None (None)
Perylene Diimide-Based Oligomers and Polymers for Organic Optoelectronics,,ACCOUNTS OF MATERIALS RESEARCH,14.7,PCBM,53384373,,fullerene derivative,,electron acceptor,active layer of PSCs,0.1,,,,,air stability: None None (None); morphology stability: None None (None)
Congruent and Oriented Crystallization of Mixed Sn-Pb Perovskite From the Nano- to Centimeter Scale,,ADVANCED SCIENCE,14.3,trimethylthiourea (3T),2779938,,Lewis-base molecule,,ligand,binding to Sn2+ over Pb2+,21.5,,,81,FASn0.5Pb0.5I3,short-term stability: None None (None); storage stability: None None (None)
Constructing Soft Perovskite-Substrate Interfaces for Dynamic Modulation of Perovskite Film in Inverted Solar Cells with Over 6200 Hours Photostability,,ADVANCED SCIENCE,14.3,poly(triarylamine) (PTAA),,,polymer,,substrate layer whose wettability is improved by ASMs to facilitate the nucleation and growth of perovskite crystals,substrate / under perovskite film,20,,,,perovskite films,photostability (efficiency retention): 84 % (under continuous simulated 1-sun illumination for more than 6200 h at elevated temperature (approximate to 65 degrees C)); hysteresis: None None (None)
Efficient and Moisture-Stable Inverted Perovskite Solar Cells via n-Type Small-Molecule-Assisted Surface Treatment,,ADVANCED SCIENCE,14.3,JY16,,,"n-type conjugated small-molecule additive based on fused-unit dithienothiophen[3,2-b]-pyrrolobenzothiadiazole-core",electron-donating functional groups; long-linear n-hexadecyl side chains,n-type conjugated small-molecule additive,into the perovskite films,21.35,,,,,"moisture stability: outstanding None (under 25% relative humidity, without encapsulation); decomposition under moisture: prevents decomposition None (moisture conditions)"
Efficient and Moisture-Stable Inverted Perovskite Solar Cells via n-Type Small-Molecule-Assisted Surface Treatment,,ADVANCED SCIENCE,14.3,Y6,145705715,,,branched side chains,,,21.35,,,,,"moisture stability: outstanding None (under 25% relative humidity, without encapsulation); decomposition under moisture: prevents decomposition None (moisture conditions)"
Electron-Phonon Interactions Facilitating Large Polaron-Related Charge-Carrier Dynamics for Efficient Perovskite Nanocrystal Solar Cells,,ADVANCED SCIENCE,14.3,2-thiophenepropenammonium iodide (TPAI),,,thiopheneammonium-based ligand,thiophene; ammonium; iodide,surface ligand,on the surface of CsPbI3 NCs,16.67,,,,CsPbI3,retained efficiency (ambient air): 91.8 % (ambient air after 1100 h); retained efficiency (light soaking): 84.6 % (light soaking after 1000 h)
Fluorinated Naphthalene Diimides as Buried Electron Transport Materials Achieve Over 23% Efficient Perovskite Solar Cells,,ADVANCED SCIENCE,14.3,"2,7-bis(2,2,3,3,4,4,4-heptafluorobutyl)benzo[lmn][3,8]phenanthroline-1,3,6,8(2H,7H)-tetraone (NDI-C4F)",,,organic ETM,hydrophobic fluorine units,"electron transport material in PSCs; contributes to prevention of excessive molecular aggregation, improvement of surface wettability, and formation of strong chemical coordination with perovskite precursors",buried interfaces between perovskite and ETMs,23.21,,,,perovskite,PCE retention: over 90 % (unencapsulated devices after 2600 h in air)
Imidazole Post-Treated Self-Assembled Monolayers for Inverted Perovskite Solar Cells,,ADVANCED SCIENCE,14.3,Me-4PACz,164186534,,self-assembled monolayer (SAM),carbazole terminal (hydrophobic),charge extraction,Me-4PACz/perovskite interface,25,,,,Inverted perovskite solar cells,long-term stability: None None (under varied environmental conditions)
Imidazole Post-Treated Self-Assembled Monolayers for Inverted Perovskite Solar Cells,,ADVANCED SCIENCE,14.3,"4,5-dichloroimidazole (4,5-DI)",,,chlorinated imidazole derivative,imidazole; chlorinated,post-treatment molecule to modify interface,Me-4PACz/perovskite interface,25,,,,Inverted perovskite solar cells,long-term stability: None None (under varied environmental conditions)
Imidazole Post-Treated Self-Assembled Monolayers for Inverted Perovskite Solar Cells,,ADVANCED SCIENCE,14.3,"4,5-dichloro-2-methylimidazole (4,5-D-2-MI)",,,chlorinated imidazole derivative,imidazole; chlorinated; 2-methyl,post-treatment molecule to modify interface,Me-4PACz/perovskite interface,25,,,,Inverted perovskite solar cells,long-term stability: None None (under varied environmental conditions)
Me-4PACz Functionalized MXene for Halide Perovskite Solar Cells,,ADVANCED SCIENCE,14.3,"[4-(3,6-Dimethyl-9H-carbazol-9-yl)butyl]phosphonic acid molecule (MXene:Me-4PACz)",,,phosphonic acid molecule,"phosphonic acid; 3,6-Dimethyl-9H-carbazol-9-yl",functionalization of Ti3C2 MXene and interfacial modifier to enhance stability and passivate defects,interface between the halide perovskite (HP) and the Spiro-OMeTAD,21.5,,,,halide perovskite,T88 operational stability: 1000 h (ISOS-L-1); T50: 1000 h (ISOS-O-2); degradation: 55 % (after 1000 h under ISOS-L); degradation: 100 % (after 900 h under ISOS-O-2)
Me-4PACz Functionalized MXene for Halide Perovskite Solar Cells,,ADVANCED SCIENCE,14.3,Spiro-OMeTAD,16161850,,,,,interface between the halide perovskite (HP) and the Spiro-OMeTAD,21.5,,,,halide perovskite,T88 operational stability: 1000 h (ISOS-L-1); T50: 1000 h (ISOS-O-2); degradation: 55 % (after 1000 h under ISOS-L); degradation: 100 % (after 900 h under ISOS-O-2)
"Nonspiro, Fluorene-Based, Amorphous Hole Transporting Materials for Efficient and Stable Perovskite Solar Cells",,ADVANCED SCIENCE,14.3,Spiro-OMeTAD,16161850,,,,,,18.3,,,,planar perovskite solar cells (PSCs),stability: None None (aged without any encapsulation under uncontrolled humidity conditions (relative humidity around 60%) in the dark and under continuous full sun illumination.)
Regioisomeric Effects on Enhancing p-Type Characteristics of Self-Assembled Molecules in Inverted Perovskite Solar Cells,,ADVANCED SCIENCE,14.3,"3,7-dibromodibenzothiophene-5,5-dioxide (3,7-Br)",,,regioisomer,"bromo substituents; 5,5-dioxide",functional modulator,,25.4,,,,inverted perovskite solar cells (PSCs),light-soaking stability: None None (under one sun illumination); thermal stability: None None (at 85 degrees C)
Regioisomeric Effects on Enhancing p-Type Characteristics of Self-Assembled Molecules in Inverted Perovskite Solar Cells,,ADVANCED SCIENCE,14.3,"2,8-dibromodibenzothiophene-5,5-dioxide (2.8-Br)",3905994,,regioisomer,sulfonyl moiety; bromo substituents,functional modulator,perovskite,25.4,,,,inverted perovskite solar cells (PSCs),light-soaking stability: None None (under one sun illumination); thermal stability: None None (at 85 degrees C)
Regioisomeric Effects on Enhancing p-Type Characteristics of Self-Assembled Molecules in Inverted Perovskite Solar Cells,,ADVANCED SCIENCE,14.3,"[4-(3,6dimethyl-9H-carbazole-9-yl)butyl]phosphonic acid (Me-4PACz)",,,,"3,6dimethyl-9H-carbazole; phosphonic acid",,,25.4,,,,inverted perovskite solar cells (PSCs),light-soaking stability: None None (under one sun illumination); thermal stability: None None (at 85 degrees C)
Semi-Planar Non-Fullerene Molecules Enhance the Durability of Flexible Perovskite Solar Cells,,ADVANCED SCIENCE,14.3,Y6,145705715,,semi-planar non-fullerene acceptor molecule,"BT-core-based fused-unit dithienothiophen [3,2-b]-pyrrolobenzothiadiazole derivative",buffer layer,on the SnO2 ETL,20.09,,,,Flexible perovskite solar cells (FPSCs),retained efficiency after bending cycles: 80 % (after 1000 bending cycles at a curvature radius of 8 mm); retained efficiency after bending cycles: 60 % (after 1000 bending cycles at a curvature radius of 8 mm)
Siloxane Decorated Water-Obstructing Guest for Efficient Air-Processed OSCs,,ADVANCED SCIENCE,14.3,D18-SiO,,,siloxane-containing polymer,siloxane,water-obstructing guest (WOG); protective barrier; capping layer,capping layer,19,,,,,retention_of_initial_performance: 80.7 % (unencapsulated OSCs in air (approximate to 40% RH) after 600-h maximum power point tracking under continuous light illumination)
Strain Regulation and Defect Passivation of FA-Based Perovskite Materials for Highly Efficient Solar Cells,,ADVANCED SCIENCE,14.3,trioctylphosphine oxide (TOPO),65577,,additive,,provide tensile strain outside the perovskite lattice; passivates grain boundaries and undercoordinated Pb2+ defects via forming of POPb bond,outside the perovskite lattice; grain boundaries,22.71,1.16,,,Formamidine lead triiodide (FAPbI3),"stability under light exposure, heat, or humidity conditions: None None (light exposure, heat, or humidity conditions); operational stability: None None (None)"
Triphenylamine-Functionalized Metal Nanoclusters for Efficient and Stable Perovskite Solar Cells,,ADVANCED SCIENCE,14.3,Triphenylamine (TPA),11775,,a typical organic molecule in the photoelectric field,,"the organic TPA shell promotes the ""carrier transfer"" between the perovskite and HTL layer and prevents the perovskite from corrosion",perovskite/HTL interface,25.1,,,,,long-term stability: None None (None)
Triphenylamine-Functionalized Metal Nanoclusters for Efficient and Stable Perovskite Solar Cells,,ADVANCED SCIENCE,14.3,[(AgCu)37(PPh3)8(TPA-C equivalent to C)24]5+,,,photoelectric active metal nanoclusters (NCs) with atomic precision,,employed as a buffer layer in the perovskite/HTL interface of PSCs; contributes to enhanced device performance (inorganic metal core enhances conductivity; organic TPA shell promotes carrier transfer and prevents perovskite corrosion),perovskite/HTL interface,25.1,,,,,long-term stability: None None (None)
Triphenylamine-Functionalized Metal Nanoclusters for Efficient and Stable Perovskite Solar Cells,,ADVANCED SCIENCE,14.3,PPh3,11776,,,,,,25.1,,,,,long-term stability: None None (None)
Stable Methylammonium-Free p-i-n Perovskite Solar Cells and Mini-Modules with Phenothiazine Dimers as Hole-Transporting Materials,,ENERGY & ENVIRONMENTAL MATERIALS,14.1,poly-triaryl(amine) (PTAA),,,hole transport layer (HTL),,hole transport layer; dopant-free hole transport layer,n-i-p structure; p-i-n structure,17.26,,,,methylammonium-free perovskite,"T-90: >1000 h (ISOS-D1, T1, and L1 accelerated life-test protocols); reproducibility: None None (None)"
Stable Methylammonium-Free p-i-n Perovskite Solar Cells and Mini-Modules with Phenothiazine Dimers as Hole-Transporting Materials,,ENERGY & ENVIRONMENTAL MATERIALS,14.1,BPT-1,,,small-molecule organic hole transport layer,,hole transport layer,,17.26,,,,methylammonium-free perovskite,"T-90: >1000 h (ISOS-D1, T1, and L1 accelerated life-test protocols); reproducibility: None None (None)"
Stable Methylammonium-Free p-i-n Perovskite Solar Cells and Mini-Modules with Phenothiazine Dimers as Hole-Transporting Materials,,ENERGY & ENVIRONMENTAL MATERIALS,14.1,BPT-2,,,small-molecule organic hole transport layer,,hole transport layer,,17.26,,,,methylammonium-free perovskite,"T-90: >1000 h (ISOS-D1, T1, and L1 accelerated life-test protocols); reproducibility: None None (None)"
Ultrafast Laser Irradiation Induced Oxidation of Dopant-Free Spiro-OMeTAD for Improving the Perovskite Solar Cells Performance,,ENERGY & ENVIRONMENTAL MATERIALS,14.1,Spiro-OMeTAD,16161850,,organic small molecule hole transport material,,hole transport material,Perovskite/Spiro-OMeTAD interface,,,,,,
A bilateral cyano molecule serving as an effective additive enables high-efficiency and stable perovskite solar cells,2021,JOURNAL OF ENERGY CHEMISTRY,14,"succinonitrile, SN",,,bilateral cyano molecule; additive,two cyano groups (-C equivalent to N),additive to modify organic-inorganic hybrid perovskite films in PSCs; commonly used plasticizer in solid electrolyte of solid-state lithium batteries,perovskites crystals,20.3,,,,CH3NH3PbI3(Cl) (MAPbI(3)(Cl)),long-term stability: None None (N-2 and humid air atmosphere)
Alcohol-dispersed polymer complex as an effective and durable interface modifier for n-i-p perovskite solar cells,2024,JOURNAL OF ENERGY CHEMISTRY,14,PEDOT,,,,O & S atoms,increase its conductivity for the efficient hole-transport,with perovskites,24.81,,,,,maintained efficiency: 92 % (after 7680 h of storage in a dry air environment); photothermal stability: None None (None)
Application of an amphipathic molecule at the NiOx/perovskite interface for improving the efficiency and long-term stability of the inverted perovskite solar cells,2022,JOURNAL OF ENERGY CHEMISTRY,14,Triton X100 (Triton),,,amphipathic molecule,hydrophilic chain; hydrophobic chain; Lewis base,modified on the NiOx surface; coordinates with Ni3+ to passivate interfacial defects and hinder detrimental reactions; prevents moisture penetration; enhances hole-extraction capability,on the NiOx surface,22.35,,,,MAPbI(3),PCE retention: 88.4 % (storage in air (40%-50% relative humidity (RH)) at 25 degrees C for 1070 h); PCE retention: 64.3 % (in N-2 at 85 degrees C for 800 h)
Benzothiadiazole-based hole transport materials for high-efficiency dopant-free perovskite solar cells: Molecular planarity effect,2019,JOURNAL OF ENERGY CHEMISTRY,14,DTBT,396294,,benzothiadiazole-based D-A-D hole transport material,benzothiadiazole-based; thiophene bridges,hole transport material,in perovskite solar cells,,,,,,efficiency retention: 83 % (after 15 days)
Benzothiadiazole-based hole transport materials for high-efficiency dopant-free perovskite solar cells: Molecular planarity effect,2019,JOURNAL OF ENERGY CHEMISTRY,14,thiophene,8030,,unit / bridge,thiophene,bridge unit to enhance molecular planarity and increase hole mobility,,,,,,,efficiency retention: 83 % (after 15 days)
Chromium trioxide modified spiro-OMeTAD for highly efficient and stable planar perovskite solar cells,2021,JOURNAL OF ENERGY CHEMISTRY,14,spiro-OMeTAD,16161850,,The organic small molecule,,HTM,,22.6,,,,,stability: None None (None)
Composition design of fullerene-based hybrid electron transport layer for efficient and stable wide-bandgap perovskite solar cells,2024,JOURNAL OF ENERGY CHEMISTRY,14,PC61BM,53384373,,Fullerene derivative,,electron transport layer (ETL),electron transport layer (ETL),22.95,,,,Cs0.17FA0.83Pb(I0.83Br0.17)3,operational/storage stability: None None (None)
Composition design of fullerene-based hybrid electron transport layer for efficient and stable wide-bandgap perovskite solar cells,2024,JOURNAL OF ENERGY CHEMISTRY,14,PM6,154703023,,p-type polymer,,dopant,perovskite/ETL interface,22.95,,,,Cs0.17FA0.83Pb(I0.83Br0.17)3,operational/storage stability: None None (None)
Composition design of fullerene-based hybrid electron transport layer for efficient and stable wide-bandgap perovskite solar cells,2024,JOURNAL OF ENERGY CHEMISTRY,14,ITIC,126843541,,n-type molecule,,dopant,perovskite/ETL interface,22.95,,,,Cs0.17FA0.83Pb(I0.83Br0.17)3,operational/storage stability: None None (None)
D-p-D molecular layer electronically bridges the NiOx hole transport layer and the perovskite layer towards high performance photovoltaics,2021,JOURNAL OF ENERGY CHEMISTRY,14,"poly[bis (4-phenyl)(2,4,6-trimethyl phenyl)amine] (PTAA)",,,,,comparison material (PTAA) for inverted p-i-n PSCs,,20.16,,,,,stability advantage: None None (None)
