Repository: kevin-ymx/perov-passivator

# perov-passivator

This repository contains two complementary research sections for molecular
passivator discovery in perovskite solar cells:

1. **Loop-orchestrated agent-skills discovery:** a configuration-first,
   restartable workflow that filters PubChem, learns molecular embeddings,
   retrieves promising derivatives, and identifies purchasable salt forms.
2. **SSL plus downstream binding-energy prediction:** a GIN-E molecular
   representation pipeline that combines self-supervised pretraining with
   supervised prediction of molecule-perovskite binding energy (`E_b`).

The two sections share molecular graph representations and GIN-E encoders, but

File: dataset/literature/extracted_results_mol_cleaned_v2.csv (part 15 of 44)
title,year,journal,impact_factor,molecule_name,molecule_cid,molecule_smiles,molecule_type,functional_groups,role,interface_location,pce_max,voc,jsc,ff,perovskite_type,stability
D-p-D molecular layer electronically bridges the NiOx hole transport layer and the perovskite layer towards high performance photovoltaics,2021,JOURNAL OF ENERGY CHEMISTRY,14,"3,3'-(4,8-bis(hexylthio)benzo[1,2-b:4,5-b']dithiophene-2,6-diyl)bis(10-(6-bromohexyl)-10H-phenoxazine) (BDT-POZ)",,,multiple donor molecule,,modify the NiOx/perovskite interface; organic donor that enhances hole extraction,atop NiOx; NiOx/perovskite interface,20.16,,,,,stability advantage: None None (None)
Dipole-engineered self-assembled monolayer for buried interface in fully textured perovskite-silicon tandem solar cells,2025,JOURNAL OF ENERGY CHEMISTRY,14,"4 '-amino-[1,1 '-bi phenyl]-4-carboxylic acid (ABBA)",,,push-pull bridging molecule,amino; carboxylic acid (-COOH),forms a 2PACz/ABBA assembly through phosphor-amidate; passivates deep-level defects and enhances interfacial dipole to promote hole extraction,buried perovskite interface,30.37,1.891,,,Monolithic perovskite-silicon tandem,"performance retention: 88 % (unencapsulated, 1000 h under maximum power point tracking (MPPT))"
Dipole-engineered self-assembled monolayer for buried interface in fully textured perovskite-silicon tandem solar cells,2025,JOURNAL OF ENERGY CHEMISTRY,14,2PACz,154704302,,,,component of the 2PACz/ABBA assembly; aggregation suppressed by ABBA to enhance interfacial dipole and hole extraction,,30.37,1.891,,,Monolithic perovskite-silicon tandem,"performance retention: 88 % (unencapsulated, 1000 h under maximum power point tracking (MPPT))"
Dual interfacial engineering for efficient Cs2AgBiBr6 based solar cells,2020,JOURNAL OF ENERGY CHEMISTRY,14,C-60,,,,,thin hydrophobic layer to modify TiO2 ETL,on TiO2 ETL,,,,,bismuth-halide double perovskite,stability in ambient environment: None None (None); stability under heat stress: None None (None); stability under light bias: None None (None)
Dual-functional tartaric acid additive realizing high-quality perovskite film through chemical passivation and crystallization regulation,2025,JOURNAL OF ENERGY CHEMISTRY,14,tartaric acid (TA),444305,,additive,two carboxyl groups; two hydroxyl groups,additive to improve the performance and stability of the device,,26.11,,,,triple-cation perovskite system,operational and humidity stability: None None (None)
Enhanced hole extraction through in situ mixed self-assembled molecules for efficient inverted perovskite solar cells,2025,JOURNAL OF ENERGY CHEMISTRY,14,MeO-2PACz,154704514,,,,hole-selective layer (HSL); component of mixed SAM,mixed SAM at bottom surface of the perovskite / HSL-perovskite interface,25.69,,,,1.78 eV bandgap,operational stability: None None (None)
Enhancing the crystallinity and stability of perovskite solar cells with 4-tert-butylpyridine induction for efficiency exceeding 24%,2024,JOURNAL OF ENERGY CHEMISTRY,14,4-tert-butylpyridine (TBP),,,,,improve film crystallization; strong coordination with PbI2 to remove PbI2 from the perovskite surface,perovskite surface,,,,,,
Flexible molecules dedicate to release strain of inverted inorganic perovskite solar cell,2024,JOURNAL OF ENERGY CHEMISTRY,14,5-maleimidovaleric acid (5-MVA),23273872,,flexible molecule,Maleic anhydride; carboxyl groups; in-between soft carbon chain,introduced as a strain buffer to release the residual strain of CsPbI2.85Br0.15 perovskite,,20.82,1.23,,,CsPbI2.85Br0.15 perovskite,stability: None None (None)
Highly stable perovskite solar cells with a novel Ni-based metal organic complex as dopant-free hole-transporting material,2021,JOURNAL OF ENERGY CHEMISTRY,14,Ni-TPA,,,organic metal complex,,dopant-free HTM,HTM layer,20.39,,,,perovskite solar cells (PSCs),PCE retention: 96 % (after 1000 h at a relative humidity around 40%)
Highly stable perovskite solar cells with a novel Ni-based metal organic complex as dopant-free hole-transporting material,2021,JOURNAL OF ENERGY CHEMISTRY,14,SpiroOMeTAD,,,,,pristine reference HTM (comparison),,20.39,,,,perovskite solar cells (PSCs),PCE retention: 96 % (after 1000 h at a relative humidity around 40%)
Highly stable perovskite solar cells with a novel Ni-based metal organic complex as dopant-free hole-transporting material,2021,JOURNAL OF ENERGY CHEMISTRY,14,Li-TFSI,,,,,chemical additive,,20.39,,,,perovskite solar cells (PSCs),PCE retention: 96 % (after 1000 h at a relative humidity around 40%)
Highly stable perovskite solar cells with a novel Ni-based metal organic complex as dopant-free hole-transporting material,2021,JOURNAL OF ENERGY CHEMISTRY,14,t-TBP,,,,,chemical additive,,20.39,,,,perovskite solar cells (PSCs),PCE retention: 96 % (after 1000 h at a relative humidity around 40%)
Highly stable perovskite solar cells with a novel Ni-based metal organic complex as dopant-free hole-transporting material,2021,JOURNAL OF ENERGY CHEMISTRY,14,CuSCN,61264,,,,HTM layer in double HTM structure,CuSCN layer (part of double HTM layer),20.39,,,,perovskite solar cells (PSCs),PCE retention: 96 % (after 1000 h at a relative humidity around 40%)
Influence of p-π conjugation in π-π stacking molecules on passivating defects for efficient and stable perovskite solar cells,2024,JOURNAL OF ENERGY CHEMISTRY,14,benzophenone (BPN),3102,,pi-pi stacking molecule,CO group,back-interface modifier,back-interface,10.6,,,,carbon-based CsPbBr3 PSCs,"long-term stability: None None (high-temperature, high-humidity (85 degrees C, 85% relative humidity) air environment)"
Influence of p-π conjugation in π-π stacking molecules on passivating defects for efficient and stable perovskite solar cells,2024,JOURNAL OF ENERGY CHEMISTRY,14,diphenyl sulfone (DPS),,,pi-pi stacking molecule,OSO group,back-interface modifier,back-interface,10.6,,,,carbon-based CsPbBr3 PSCs,"long-term stability: None None (high-temperature, high-humidity (85 degrees C, 85% relative humidity) air environment)"
Influence of p-π conjugation in π-π stacking molecules on passivating defects for efficient and stable perovskite solar cells,2024,JOURNAL OF ENERGY CHEMISTRY,14,diphenyl sulfoxide (DPSO),,,pi-pi stacking molecule,SO group,back-interface modifier,back-interface,10.6,,,,carbon-based CsPbBr3 PSCs,"long-term stability: None None (high-temperature, high-humidity (85 degrees C, 85% relative humidity) air environment)"
Magnetron sputtered nickel oxide with suppressed interfacial defect states for efficient inverted perovskite solar cells,,JOURNAL OF ENERGY CHEMISTRY,14,"(4-(2,7-dibromo-9,9-dimethylacridin-10(9H)-yl)butyl)phosphonic acid (DMAcPA)",172227235,,surface modification agent,phosphonic acid; dibromo; dimethyl; acridinyl,surface modifier,,23.07,,,,,maintained efficiency: 86.2 % (500 h of maximum power point tracking under one standard sun illumination)
Modulating MAPbI3 perovskite solar cells by amide molecules: Crystallographic regulation and surface passivation,2020,JOURNAL OF ENERGY CHEMISTRY,14,acetamide,178,,Lewis-base amide,amide,morphological regulator; improve the grain size,grain boundaries (GBs),20.04,,,,methylammonium lead triiodide (MAPbI3),
Modulation on electrostatic potential to build a firm bridge at NiOx/ perovskite interface for efficient and stable perovskite solar cells,2024,JOURNAL OF ENERGY CHEMISTRY,14,4-pyrazolecarboxylic acid (4-PCA),3015937,,,pyrazole; carboxylic acid,"passivate the NiOx and perovskite surface traps, release the interfacial tensile stress as well as quench the detrimental interface redox reactions, thus effectively suppressing the interfacial non-radiative recombination and enhancing the quality of perovskite crystals",NiOx/perovskite interface,23.77,,,,,PCE retention: 92.6 % (storing in air with a relative humidity of 20%-30% for 1000 h); PCE retention: 81.3 % (heating at 65 degrees C for 500 h in a N2-filled glovebox)
Molecularly tailored quaternary pyridinium salt for post-treatment to enhance defect passivation and charge carrier dynamics in perovskite solar cells,2025,JOURNAL OF ENERGY CHEMISTRY,14,1-ethyl-4-(methoxycarbonyl) pyridinium iodide (EMCP-I),,,quaternary pyridinium-based halide salt,quaternary pyridinium; methoxycarbonyl; iodide,post-treatment molecule to improve the quality of the perovskite film,perovskite surface; between the perovskite layer and the hole transport layer (HTL),22.6,,,,,environmental stability: None None (None); operational stability: None None (None)
Multi-site anchoring of single-molecule for efficient and stable perovskite solar cells with lead shielding,2023,JOURNAL OF ENERGY CHEMISTRY,14,ethylene diamine tetra methylene phosphonic sodium (EDTMPS),,,additive,,crystal growth controller and passivation agent; provides in-situ protection of lead leakage,into the precursor of perovskite,23.37,,,,polycrystalline perovskite layers,operational stability: None None (None); thermal stability: None None (None); in-situ absorption of leaked lead ions: None None (None)
Multi-site anchoring of single-molecule for efficient and stable perovskite solar cells with lead shielding,2023,JOURNAL OF ENERGY CHEMISTRY,14,EDTMP,15025,,,,modifier,,23.37,,,,polycrystalline perovskite layers,operational stability: None None (None); thermal stability: None None (None); in-situ absorption of leaked lead ions: None None (None)
Multidentate-ligand assisted homogenized 1.77 eV wide-bandgap perovskite toward highly-efficient and photostable solar cells,2025,JOURNAL OF ENERGY CHEMISTRY,14,"N, N'-methylene-bis(2-amino-5-sulfhydryl-1,3,4-thiadiazole) (BL)",,,multidentate-ligand additive,electron-donating groups; N-H groups; sulfhydryl; amino; thiadiazole,assist homogenized crystallization; coordinate with lead halides; anchor FA+ cations; delay crystallization; reduce internal residual stress,into 1.77 eV WBG perovskites,19.24,,,,1.77 eV WBG perovskites,PCE retention (photostability): 88 % (after 300 h of the maximum power point (MPP) tracking under one solar light illumination)
Multifunctional additives for the enhanced performance of the doctor-blading printed perovskite solar modules,2025,JOURNAL OF ENERGY CHEMISTRY,14,dimethyl suberimidate dihydrochloride (DMSCl2),,,multifunctional additive,imino (N-H); methoxy (CH3O-),incorporated into the perovskite precursor to enhance film quality; facilitates bonding between perovskite precursor and SAM molecule; provides effective passivation within perovskite films and interface defects,perovskite precursor; interacts with SAM interlayer,25.27,,,,inverted perovskite solar cells (PSCs),PCE retention: 93.3 % (after 1000 h of continuous maximum power point (MPP) tracking)
Multifunctional additives for the enhanced performance of the doctor-blading printed perovskite solar modules,2025,JOURNAL OF ENERGY CHEMISTRY,14,Me-4PACz,164186534,,SAM molecule,,serves as the SAM molecule that bonds with perovskite precursor (facilitated by DMSCl2),SAM interlayer,25.27,,,,inverted perovskite solar cells (PSCs),PCE retention: 93.3 % (after 1000 h of continuous maximum power point (MPP) tracking)
Multifunctional interfacial molecular bridge enabled by an aggregation-induced emission strategy for enhancing efficiency and UV stability of perovskite solar cells,2024,JOURNAL OF ENERGY CHEMISTRY,14,"5-[4-[1,2,2-tri[4-(3,5-dicarboxyphenyl)phenyl]ethylene]phenyl]benzene-1,3-dicarboxylic acid (H 8 ETTB)",,,aggregation -induced emission (AIE) molecule,carboxyl groups,introduced at the SnO 2 ETL/perovskite interface; passivates surface defects on SnO 2; enhances conductivity and adjusts energy levels of SnO 2; passivates noncoordinated Pb 2+ ions at the perovskite interface; promotes perovskite crystallization; converts UV light into light absorbable by the perovskite,SnO 2 ETL/perovskite interface,24.01,,,,Cs 0.05 (FA 0.95 MA 0.05 ) 0.95 Pb(I 0.95 Br 0.05 ) 3,photostability: None None (continuous exposure to intense UV radiation)
Passivating buried interface with multifunctional novel ionic liquid containing simultaneously fluorinated anion and cation yielding stable perovskite solar cells over 23% efficiency,2022,JOURNAL OF ENERGY CHEMISTRY,14,4-fluoro-phenylammonium tetrafluoroborate (FBABF(4)),,,ionic liquid molecule,fluorinated anion; fluorinated cation,multifunctional buried interface modulator,between SnO2 layer and perovskite layer,23,,,,,long-term stability: None None (None)
Pyridine-triphenylamine hole transport material for inverted perovskite solar cells,2020,JOURNAL OF ENERGY CHEMISTRY,14,tris(pentafluorophenyl)borane,582056,,Lewis acid,pentafluorophenyl,Lewis acid dopant,,17.09,,,,,PCE retention: over 80% % (storage in ambient (relative humidity = 50 +/- 5%) for 20 days)
Pyridine-triphenylamine hole transport material for inverted perovskite solar cells,2020,JOURNAL OF ENERGY CHEMISTRY,14,"poly(3,4-ethy lenedioxythiophene) polystyrene sulfonate (PEDOT:PSS)",,,HTM,"3,4-ethy lenedioxythiophene; polystyrene sulfonate",conventional HTM,,17.09,,,,,PCE retention: over 80% % (storage in ambient (relative humidity = 50 +/- 5%) for 20 days)
Reducing defect of inorganic perovskite film by sulphur-containing Lewis base for robust photodetectors,2021,JOURNAL OF ENERGY CHEMISTRY,14,thiourea molecule,,,molecule,-C = S,multifunctional Lewis base,perovskite/TiO2 interface,,,,,all-inorganic CsPbIBr2 perovskite film,retained performance: 82.8 % (device free of encapsulation; storage over 56 days in ambient atmosphere)
Side chain modulated ferrocene derivative as the interstitial conductive medium for high-performance and stable perovskite solar cells,2024,JOURNAL OF ENERGY CHEMISTRY,14,ferrocene carboxylic acid (FcA),,,interstitial conductive medium,Fc/Fc* redox shuttle; C=O group,modulate the integral heterointerface properties and the photovoltaic performances of PSCs; passivation,integral heterointerface,23.62,,,,,efficiency retention: 82.7 % (at 60% RH for more than 50 d); efficiency loss: 10 % (stored in a glove box for more than 2000 h)
Side chain modulated ferrocene derivative as the interstitial conductive medium for high-performance and stable perovskite solar cells,2024,JOURNAL OF ENERGY CHEMISTRY,14,octafluoropentyl-ferrocenyl-carboxylate (OFFcA),,,interstitial conductive medium,Fc/Fc* redox shuttle; C=O group; F substituents,modulate the integral heterointerface properties and the photovoltaic performances of PSCs; passivation; healing of metallic Pb defects; stabilize organic components; improve interfacial charge transfer,integral heterointerface,23.62,,,,,efficiency retention: 82.7 % (at 60% RH for more than 50 d); efficiency loss: 10 % (stored in a glove box for more than 2000 h)
Single-molecule dynamic dissociation and polymerization-governed in situ repair and encapsulation for high-performance perovskite solar cells,2025,JOURNAL OF ENERGY CHEMISTRY,14,piperazine thioctic acid salt (TAPPZ),,,piperazine thioctic acid salt,amine salt,dopant,in situ encapsulation,25.65,,,,,"efficiency retention (2000 h): 90 % (after 2000 h under ambient conditions (20-30 degrees C, 20%-30% relative humidity))"
Single-molecule dynamic dissociation and polymerization-governed in situ repair and encapsulation for high-performance perovskite solar cells,2025,JOURNAL OF ENERGY CHEMISTRY,14,piperazine (PPZ),4837,,,,integrates microcrystals to form larger grains (>2000 nm),,25.65,,,,,"efficiency retention (2000 h): 90 % (after 2000 h under ambient conditions (20-30 degrees C, 20%-30% relative humidity))"
Single-molecule dynamic dissociation and polymerization-governed in situ repair and encapsulation for high-performance perovskite solar cells,2025,JOURNAL OF ENERGY CHEMISTRY,14,thioctic acid (TA),864,,,carboxylic acid,synergistically passivate and transform PbI2,,25.65,,,,,"efficiency retention (2000 h): 90 % (after 2000 h under ambient conditions (20-30 degrees C, 20%-30% relative humidity))"
Steric-hindrance-driven molecular wedges suppress SAM aggregation for 30.5 %-efficient perovskite/silicon tandem solar cells,2025,JOURNAL OF ENERGY CHEMISTRY,14,"4,4 '-(perfluorocyclopent-1-ene-1,2-diyl)bis(N,N-bis(4-methoxyphenyl)aniline) (DPTAE)",,,V-shaped molecule,"perfluorocyclopentene core; two triphenylamine units; N,N-bis(4-methoxyphenyl)aniline","functions as a ""wedge"" within the SAML, disrupting molecular aggregation and yielding an amorphous hole-selective layer",perovskite buried interface,22.33,,,86.24,wide-bandgap perovskite solar cells (PSCs) with a bandgap of 1.68 eV,"T88: 1000 h (ISOS-D-3, 85 % RH, 85 degrees C); T92: 500 h (ISOS-L-2, 40 % RH)"
Surface passivation and hole extraction: Bifunctional interfacial engineering toward high-performance all-inorganic CsPbIBr2 perovskite solar cells with efficiency exceeding 12%,2022,JOURNAL OF ENERGY CHEMISTRY,14,VG1-C8,,,organic dye molecule,multiple Lewis base sites; p-conjugated,bifunctional interlayer; passivates trap states; accelerates hole extraction,between perovskite and the hole-transport layer,12.1,1.31,12.44,,All-inorganic CsPbIBr2,thermal stability: None None (None)
Surface passivation using pyridinium iodide for highly efficient planar perovskite solar cells,2020,JOURNAL OF ENERGY CHEMISTRY,14,pyridinium iodide (PyI),6432201,,organic halide salt; zwitterion molecule,,surface defect passivation; fills negative charged iodine vacancies; interacts with positive charged defects,surface,21.42,1.187,,,cation-anion-mixed perovskite,J-V hysteresis: negligible None (None); device performance stability: None None (None)
Surface passivation using pyridinium iodide for highly efficient planar perovskite solar cells,2020,JOURNAL OF ENERGY CHEMISTRY,14,pyridine (Py),1049,,Lewis base,,binds to the under-coordinated Pb ions,,21.42,1.187,,,cation-anion-mixed perovskite,J-V hysteresis: negligible None (None); device performance stability: None None (None)
Surface repair of wide-bandgap perovskites for high-performance all-perovskite tandem solar cells,2024,JOURNAL OF ENERGY CHEMISTRY,14,S-ethylisothiourea hydrobromide (SEBr),200213,,,,passivator; promotes carrier collection,perovskite interface,27.1,,,,Wide-bandgap (WBG) perovskite,stability: None None (None)
Synergistic defect passivation and strain compensation toward efficient and stable perovskite solar cells,2024,JOURNAL OF ENERGY CHEMISTRY,14,Cs4PbBr6,,,phase/compound,,zero-dimensional (0D) phase that is reduced by addition of DPOB,,22.02,,,,CsPbBr3; CsPbI2Br; FA0.97Cs0.03PbI3,stability (humidity and heat): over 50 days (persistent exposure to humidity (80%) and heat (80 degrees C); unencapsulated CsPbBr3 PSC)
Synergistic defect passivation and strain compensation toward efficient and stable perovskite solar cells,2024,JOURNAL OF ENERGY CHEMISTRY,14,CsPb2Br5,,,phase/compound,,two-dimensional (2D) phase produced by addition of DPOB,,22.02,,,,CsPbBr3; CsPbI2Br; FA0.97Cs0.03PbI3,stability (humidity and heat): over 50 days (persistent exposure to humidity (80%) and heat (80 degrees C); unencapsulated CsPbBr3 PSC)
Synergistic effects of push-pull resonance molecules on passivation and charge dynamics in perovskite solar cells,2025,JOURNAL OF ENERGY CHEMISTRY,14,FCz-PO,,,resonance molecule with a push-pull effect,electron-withdrawing fluorine atom,interfacial modifier,interfaces,24.74,,,,perovskite solar cells (PSCs),operational stability: None None (None)
Synergistic effects of push-pull resonance molecules on passivation and charge dynamics in perovskite solar cells,2025,JOURNAL OF ENERGY CHEMISTRY,14,MCz-PO,,,resonance molecule with a push-pull effect,electron-donating methoxy group,interfacial modifier,interfaces,24.74,,,,perovskite solar cells (PSCs),operational stability: None None (None)
Synergistic machine learning and DFT screening strategy: Accelerating discovery of efficient perovskite passivators,2025,JOURNAL OF ENERGY CHEMISTRY,14,2-(4-aminophenyl)3H-benzimidazol-5-amine (APBIA),,,,4-aminophenyl; benzimidazol; amine,promising passivator,surface,25.55,,,,,
Synergistic p-doping and interface passivation of P3HT by oxidized organic small molecules toward efficient and stable perovskite solar modules,2025,JOURNAL OF ENERGY CHEMISTRY,14,Poly(3-hexylthiophene) (P3HT),,,hole-transporting materials,,hole-transporting material,P3HT/perovskite interface,23,,,,,operational stability: over 95% % (after 1200 h of continuous operation)
Tailored dual-site molecule for surface modulation of highly efficient inverted perovskite solar cells,2025,JOURNAL OF ENERGY CHEMISTRY,14,"4-(2-Aminoethyl) tetrahydropyran, HCl (4TH)",,,,,passivates the surface of perovskite and adjusts the interface energy level,perovskite/C60 interface; surface of perovskite,25.02,,,,,long-term stability: None None (unencapsulated device); thermal stability: None None (unencapsulated device)
Tailored dual-site molecule for surface modulation of highly efficient inverted perovskite solar cells,2025,JOURNAL OF ENERGY CHEMISTRY,14,C60,123591,,,,"interface material with which the perovskite energy level is made more compatible, promoting the transport of charge carriers",perovskite/C60 interface,25.02,,,,,long-term stability: None None (unencapsulated device); thermal stability: None None (unencapsulated device)
Thiourea derivative induced crystallization for enhanced efficiency and stability of perovskite solar cells over 25%,2025,JOURNAL OF ENERGY CHEMISTRY,14,amidinethiourea (ATU),,,multifunctional thiourea derivative,C=S bonds,additive to modulate the crystallization process of perovskite films and inhibit the formation of organic cations and iodine vacancies,perovskite films,25.32,,,,Organic-inorganic hybrid perovskite,efficiency retention: 85.2 % (after 1500 h of exposure to ambient conditions); operational stability: None None (None)
Thiourea derivative induced crystallization for enhanced efficiency and stability of perovskite solar cells over 25%,2025,JOURNAL OF ENERGY CHEMISTRY,14,thiourea,2723790,,thiourea,C=S bonds,provides C=S bonds that coordinate with Pb2+ ions,,25.32,,,,Organic-inorganic hybrid perovskite,efficiency retention: 85.2 % (after 1500 h of exposure to ambient conditions); operational stability: None None (None)
UV light absorbers executing synergistic effects of passivating defects and improving photostability for efficient perovskite photovoltaics,2021,JOURNAL OF ENERGY CHEMISTRY,14,2-(2-hydroxy-5-methylphenyl)benzotriazole (UVP),17113,,additive,hydroxy; methyl; benzotriazole; N-donor; chelating ring,additive in perovskite layers; reduces defects; matches energy level alignment for efficient interfacial charge extraction; absorbs UV,in perovskite layers; incorporated in PbI2; on the surface (coordinates with under coordinated Pb2+),22.46,,,,Metal halide perovskite,PCE retention under UV irradiation: 90 % (after 60 mW/cm(2) strong UV irradiation for 9 h); PCE retention under UV irradiation (control): 74 % (after 60 mW/cm(2) strong UV irradiation for 9 h)
Understanding the effect of additives intermolecular interactions on high-efficiency perovskite solar cells,2025,JOURNAL OF ENERGY CHEMISTRY,14,"5-chloro-1-[1-[3-(2,3-dihydro-2-oxo-1H-benzimidazol1-yl)propyl]piperidin-4-yl]-1,3-dihydro-2H-benzimidazol-2-one (DOM)",,,benzimidazole-based additive,5-chloro; piperidin-4-yl; 2-oxo; benzimidazol-2-one; benzimidazole,introduced into the PVK precursor; modulates crystallization and passivates defects,PbI2 precursor and (110) plane of PVK,17.3,,,,perovskite (PVK) films,efficiency retention: 86 % (after 1000 h storage in air; DOM-treated carbon-based PSCs without encapsulation prepared in air)
Understanding the effect of additives intermolecular interactions on high-efficiency perovskite solar cells,2025,JOURNAL OF ENERGY CHEMISTRY,14,5-chloro-1-(4-piperidinyl)2-benzimidazolinone (CPBI),,,benzimidazole-based additive,5-chloro; 4-piperidinyl; 2-benzimidazolinone; benzimidazole,introduced into the PVK precursor; modulates crystallization and passivates defects (weaker interaction relative to DOM),PbI2 precursor and (110) plane of PVK (weaker binding than DOM),17.3,,,,perovskite (PVK) films,efficiency retention: 86 % (after 1000 h storage in air; DOM-treated carbon-based PSCs without encapsulation prepared in air)
Unleashing the power of chelation: A universal π-conjugated ligand for enhanced crystallization and defect passivation in perovskite photovoltaics,2025,JOURNAL OF ENERGY CHEMISTRY,14,"CCA (3,4-ethylenedioxythiophene-2,5-dicar boxylic acid)",,,p-conjugated molecule,dual-ring structure; bidentate carboxyl groups; conjugated ring,additive to regulate the crystallization of perovskite films and passivate defects; bidentate Lewis base that coordinates with free Pb2+,perovskite films,30.96,1.195,,84.6,3D [PbI6] octahedra,efficiency retention: 80.1 % (continuous illumination for 560 h)
Unraveling abnormal buried interface anion defect passivation mechanisms depending on cation-induced steric hindrance for efficient and stable perovskite solar cells,2023,JOURNAL OF ENERGY CHEMISTRY,14,"1,3-Bis(1-adamantyl)-imidazolium tetrafluoroborate (BAIMBF4)",,,IL molecule,1-adamantyl; imidazolium; tetrafluoroborate,used as the IL with maximum size cations leading to enhanced device efficiency and increased stabilities,buried interface,23.61,,,,perovskite solar cells (PSCs),moisture stability: None None (None); thermal stability: None None (None); light stability: None None (None)
"Highly Efficient, Targeted, and Traceable Perovskite Nanocrystals for Photoelectrocatalytic Oncotherapy",,ACTA PHYSICO-CHIMICA SINICA,13.7,methotrexate-chitosanfolic acid (MTX-CS-FA),,,conjugate,,conjugated to PeNCs to form PeNCs@MTX-CS-FA nanoparticles; provides methotrexate component integrated into the system,conjugated to PeNCs forming PeNCs@MTX-CS-FA nanoparticles,,,,,CsSn0.5Pb0.5Br3 perovskite nanocrystals,water stability duration: 228 d (water / complex biological environments)
"Highly Efficient, Targeted, and Traceable Perovskite Nanocrystals for Photoelectrocatalytic Oncotherapy",,ACTA PHYSICO-CHIMICA SINICA,13.7,methotrexate (MTX),126941,,chemotherapeutic agent,,"inhibited dihydrofolate reductase (DHFR) activity, disrupting tumor cell metabolism (particularly nucleotide synthesis) leading to lipid peroxidation and cell death",integrated into the system,,,,,CsSn0.5Pb0.5Br3 perovskite nanocrystals,water stability duration: 228 d (water / complex biological environments)
"Highly Efficient, Targeted, and Traceable Perovskite Nanocrystals for Photoelectrocatalytic Oncotherapy",,ACTA PHYSICO-CHIMICA SINICA,13.7,glutathione (GSH),,,a molecule that is typically overexpressed in tumor cells to protect against oxidative damage,,oxidized by photogenerated holes and depleted to weaken tumor cells' defense mechanisms,,,,,,CsSn0.5Pb0.5Br3 perovskite nanocrystals,water stability duration: 228 d (water / complex biological environments)
"Highly Efficient, Targeted, and Traceable Perovskite Nanocrystals for Photoelectrocatalytic Oncotherapy",,ACTA PHYSICO-CHIMICA SINICA,13.7,dihydrofolate reductase (DHFR),,,,,had its activity inhibited by methotrexate (MTX),,,,,,CsSn0.5Pb0.5Br3 perovskite nanocrystals,water stability duration: 228 d (water / complex biological environments)
Hydroxyl-functionalized molecular engineering mitigates 2D phase barriers for efficient wide-bandgap and all-perovskite tandem solar cells,,ACTA PHYSICO-CHIMICA SINICA,13.7,4-hydroxyphenylethyl ammonium iodide (p-OHPEAI),,,multifunctional molecular additive,-OH; amino (-NH3); iodide,eliminates formation of insulating 2D perovskite phase; passivates undercoordinated halide and lead vacancies reducing non-radiative recombination; generates dipole moment at perovskite/ETL interface optimizing energy-level alignment and facilitating electron extraction,perovskite/electron transport layer (ETL) interface,28.5,1.344,,,1.77 eV WBG PSCs,operational stability: 90 % (after 350 h of continuous illumination)
Hydroxyl-functionalized molecular engineering mitigates 2D phase barriers for efficient wide-bandgap and all-perovskite tandem solar cells,,ACTA PHYSICO-CHIMICA SINICA,13.7,phenethyl ammonium iodide (PEAI),,,conventional passivation molecule,ammonium; iodide,forms the insulating 2D phase and the invert electric field by vertical molecular orientation that impedes charge extraction,,28.5,1.344,,,1.77 eV WBG PSCs,operational stability: 90 % (after 350 h of continuous illumination)
Photoinduced Degradation of Lead Halide Perovskite Thin Films in Air,,ACTA PHYSICO-CHIMICA SINICA,13.7,CH3NH2,6329,,volatile product,,volatile decomposition product formed from CH3NH3PbI3,,24,,,,organic-inorganic hybrid perovskite,
SCN-doped CsPbI3 for Improving Stability and Photodetection Performance of Colloidal Quantum Dots,,ACTA PHYSICO-CHIMICA SINICA,13.7,Pb(SCN)(2),,,compound / precursor additive,,added to the precursor for obtaining SCN--doped CsPbI3,,,,,,Inorganic halide CsPbI3 perovskite colloidal quantum dots (QDs),PLQY: None % (None); water-resistance (photoluminescence intensity retention): 85 % (under water for 4 h); responsivity: 90 mA.W-1 (photodetector measurements demonstrated a broad band range of 400-700 nm); detectivity: None Jones (photodetector measurements demonstrated a broad band range of 400-700 nm)
Synthesis of Pyrazine-based Hole Transport Layer and Its Application in p-i-n Planar Perovskite Solar Cells,,ACTA PHYSICO-CHIMICA SINICA,13.7,CuSCN,61264,,p-Type inorganic semiconductor,,Hole transport material (HTM),,17.52,,,,Planar p-i-n perovskite solar cells (pero-SCs),stability: None None (None); hysteresis: None None (None)
Synthesis of Pyrazine-based Hole Transport Layer and Its Application in p-i-n Planar Perovskite Solar Cells,,ACTA PHYSICO-CHIMICA SINICA,13.7,"poly[bis(4-phenyl) (2, 4, 6-trimethylphenyl)amine] (PTAA)",,,organic semiconductor-based HTM,,Hole transport material (HTM),,17.52,,,,Planar p-i-n perovskite solar cells (pero-SCs),stability: None None (None); hysteresis: None None (None)
Synthesis of Pyrazine-based Hole Transport Layer and Its Application in p-i-n Planar Perovskite Solar Cells,,ACTA PHYSICO-CHIMICA SINICA,13.7,polyarylamine (poly-TPD),,,organic semiconductor-based HTM,,Hole transport material (HTM),,17.52,,,,Planar p-i-n perovskite solar cells (pero-SCs),stability: None None (None); hysteresis: None None (None)
Synthesis of Pyrazine-based Hole Transport Layer and Its Application in p-i-n Planar Perovskite Solar Cells,,ACTA PHYSICO-CHIMICA SINICA,13.7,"poly(N-9-heptadecanyl-2, 7-carbazole-alt-5, 5-(4, 7-di(thien-2-yl)-2, 1, 3-benzothiadiazole)) (PCDTBT)",,,organic semiconductor-based HTM,,Hole transport material (HTM),,17.52,,,,Planar p-i-n perovskite solar cells (pero-SCs),stability: None None (None); hysteresis: None None (None)
Synthesis of Pyrazine-based Hole Transport Layer and Its Application in p-i-n Planar Perovskite Solar Cells,,ACTA PHYSICO-CHIMICA SINICA,13.7,"4, 4, 4 '', 4'''-(pyrazine-2, 3, 5, 6-tetrayl)tetrakis(N, N-bis(4-methoxyphenyl)aniline) (PT-TPA)",,,X-type HTM,pyrazine core; triphenylamine derivative branches; methoxytriphenylamine peripheral unit,Hole transport material (HTM) / Hole transport layer (HTL),,17.52,,,,Planar p-i-n perovskite solar cells (pero-SCs),stability: None None (None); hysteresis: None None (None)
Synthesis of Pyrazine-based Hole Transport Layer and Its Application in p-i-n Planar Perovskite Solar Cells,,ACTA PHYSICO-CHIMICA SINICA,13.7,"4, 4 '', 4 '', 4'''-silanetetrayltetrakis(N, N-bis(4-methoxyphenyl)aniline) (Si-OMeTPA)",,,,silanetetrayl; methoxyphenyl,Hole transport layer (HTL),,17.52,,,,Planar p-i-n perovskite solar cells (pero-SCs),stability: None None (None); hysteresis: None None (None)
π-Conjugation-extended dinaphthocarbazole phosphonic acid as a hole-selective layer for inverted perovskite solar cells☆,,ACTA PHYSICO-CHIMICA SINICA,13.7,4PACZ,168435005,,carbazole-based SAM,carbazole unit,hole-selective layer (HSL),treated substrate and the perovskite,,,,,inverted perovskite solar cells (PSCs),
π-Conjugation-extended dinaphthocarbazole phosphonic acid as a hole-selective layer for inverted perovskite solar cells☆,,ACTA PHYSICO-CHIMICA SINICA,13.7,"(4-(8H-dinaphtho[2,3c:2 ',3 '-g]carbazol-8-yl)butyl)phosphonic acid (4PADNC)",,,novel SAM based on a polycyclic aromatic hydrocarbon derivative,"dinaphtho[2,3-c:2 ',3 '-g]carbazole (DNC) terminal group; phosphonic acid",optimizing hole transport in inverted PSCs; enhance hole extraction and transport at the interface; adjust the work function of ITO,ITO surface,,,,,inverted perovskite solar cells (PSCs),
25.91%-Efficiency and Durable Inverted Perovskite Solar Cells Enabled by a Multifunctional Molecule Mediated Precursor Engineering,,SMALL,13.3,methionine sulfoxide (MTSO),158980,,,,precursor stabilizer and crystal growth mediator,,25.91,,,,inverted perovskite solar cells (PSCs),efficiency retention (thermal aging): None % (500 h of continuous thermal aging at 85 degrees C); efficiency retention (maximum power point tracking under 1 sun): 92 % (2500 h of continuous maximum power point tracking under 1 sun (white light LED array) illumination at 30 +/- 5 degrees C)
"A Pyrrole Modified 3,4-Propylenedioxythiophene Conjugated Polymer as Hole Transport Layer for Efficient and Stable Perovskite Solar Cells",,SMALL,13.3,"poly(3,4-ethylenedioxythiophene) (PEDOT)",,,polymer,,hole transport layer (HTL) materials,,21.49,,,,conventional perovskite solar cells (PSCs),moisture stability: 4000 h (unencapsulated PPr-based PSCs)
"A Pyrrole Modified 3,4-Propylenedioxythiophene Conjugated Polymer as Hole Transport Layer for Efficient and Stable Perovskite Solar Cells",,SMALL,13.3,"3,4-propylenedioxythiophene (ProDOT)",10558853,,,,basis for PPr,,21.49,,,,conventional perovskite solar cells (PSCs),moisture stability: 4000 h (unencapsulated PPr-based PSCs)
A Versatile Bridging Molecule Managed the Buried SnO2/Perovskite Interface for Efficient and Stable Perovskite Solar Cells,,SMALL,13.3,potassium sucrose octasulfate (K8SOS),71947,,novel versatile modifier,sulfonic groups; potassium ions,bridge between buried perovskite and SnO2 interface; passivates defects; inhibits non-radiative recombination; suppresses ion migration; optimizes SnO2 surface; improves crystallization of perovskite absorber,buried perovskite and SnO2 interface,25.32,,,,,power conversion efficiency retention: 90 % (aged under continuous 85 degrees C heating stress with 40 +/- 5% RH humidity for approximate to 600 h under continuous 1-sun illumination); power conversion efficiency retention: 90 % (aged under continuous 85 degrees C heating stress with 40 +/- 5% RH humidity for approximate to 1200 h under continuous 1-sun illumination)
Additive Engineering by Bifunctional Guanidine Sulfamate for Highly Efficient and Stable Perovskites Solar Cells,,SMALL,13.3,guanidine sulfamate (GuaSM),,,bifunctional additive,CH6N3+; H2N-SO3-,additive introduced into PVK,into PVK,21.66,,,,low-dimensional PVK,stability: None None (None); hysteresis: None None (None)
Ameliorating Defects in Wide Bandgap Tin Perovskite Solar Cells Using Fluorinated Solvent and Hydrazide,,SMALL,13.3,4-Fluoro-benzohydrazide (F-BHZ),,,,hydrazine; carbonyl,surface passivation,surface,11.14,,,,tin perovskite (WB-Sn-HP; bandgap: 1.68 eV),device stability: None None (None)
Asymmetric Non-Fullerene Acceptors with Different Halogen Terminal Groups for Effective Passivation in Highly Efficient Inverted Perovskite Solar Cells,,SMALL,13.3,SY1,,,asymmetric molecule,a single chlorine atom on one side of its terminal groups,passivator,grain boundary,25.63,,,,inverted (p-i-n),
Asymmetric Non-Fullerene Acceptors with Different Halogen Terminal Groups for Effective Passivation in Highly Efficient Inverted Perovskite Solar Cells,,SMALL,13.3,SY2,42601398,,asymmetric molecule,,passivator,,25.63,,,,inverted (p-i-n),
Asymmetric Non-Fullerene Acceptors with Different Halogen Terminal Groups for Effective Passivation in Highly Efficient Inverted Perovskite Solar Cells,,SMALL,13.3,Y6,145705715,,symmetric molecule,,passivator,,25.63,,,,inverted (p-i-n),
Boosting Photovoltaic Efficiency: The Role of Functional Group Distribution in Perovskite Film Passivation,,SMALL,13.3,4-sulfonamidobenzoic acid (4-SA),,,small organic molecule,sulfanilamide; carboxyl,passivating defects of the perovskite layer,surface passivation of the perovskite layer,23.3,,,,,retained efficiency: 90 % (after 2000 h in a 30% relative humidity environment)
Boosting Photovoltaic Efficiency: The Role of Functional Group Distribution in Perovskite Film Passivation,,SMALL,13.3,3-sulfamobenzoic acid (3-SA),,,small organic molecule,sulfanilamide; carboxyl,passivating defects of the perovskite layer,surface passivation of the perovskite layer,23.3,,,,,retained efficiency: 90 % (after 2000 h in a 30% relative humidity environment)
Bridging the Interfacial Contact for Improved Stability and Efficiency of Inverted Perovskite Solar Cells,,SMALL,13.3,[2-(9H-carbazol-9-yl) ethyl] phosphonic acid,,,small molecule,carbazole; phosphonic acid groups,inserted between perovskite and HTL,between perovskite and HTL,22,,,,Inverted perovskite solar cells (PSCs),retention of initial efficiency: 84.6 % (after 7200 h storage under an ambient atmosphere with a relative humidity of approximate to 30-40%)
Buried Interfacial Passivation in NiOx-Based Inverted Semi-Transparent Perovskite Solar Cells,,SMALL,13.3,4-fluorobenzoic acid,9973,,,fluorinated; benzoic acid,improve NiOx/perovskite interface; interfacial passivation,NiOx/perovskite interface,15.12,,,,Semi-transparent perovskite solar cells (STPSCs),"PCE retention: 90 % (unencapsulated device, after 1500 hours, stored in 30-35% humidity)"
Buried Interfacial Passivation in NiOx-Based Inverted Semi-Transparent Perovskite Solar Cells,,SMALL,13.3,"3,4-di-fluorobenzoic acid",,,,fluorinated; benzoic acid,improve NiOx/perovskite interface; interfacial passivation,NiOx/perovskite interface,15.12,,,,Semi-transparent perovskite solar cells (STPSCs),"PCE retention: 90 % (unencapsulated device, after 1500 hours, stored in 30-35% humidity)"
Buried Interfacial Passivation in NiOx-Based Inverted Semi-Transparent Perovskite Solar Cells,,SMALL,13.3,"3,4,5-tri-fluorobenzoic acid",,,,fluorinated; benzoic acid,improve NiOx/perovskite interface; interfacial passivation,NiOx/perovskite interface,15.12,,,,Semi-transparent perovskite solar cells (STPSCs),"PCE retention: 90 % (unencapsulated device, after 1500 hours, stored in 30-35% humidity)"
Chemical Passivation and Crystallization Kinetics Regulation for Enhancing Efficiency and Stability of Inverted Perovskite Solar Cells,,SMALL,13.3,4-(Methylsulfonyl)benzene-carboximidamide hydrochloride (MSB),,,multifunctional organic small molecule,sulfonyl; amidinium group,additive introduced into the perovskite precursor solution; passivator; delays crystallization,within the perovskite films,25.17,,,,,T90 operational stability: 1000 h (operational); thermal stability: None None (None); humidity stability: None None (None)
Chemical Reaction of FA Cations Enables Efficient and Stable Perovskite Solar Cells,,SMALL,13.3,isocyanic acid (HNCO),,,additive,,passivation additive,perovskite film,24.41,,,,Organometal halide perovskite,storage stability: None None (both in an inert atmosphere and in air)
Choline Derivative as a Multifunctional Interfacial Bridge through Synergistic Effects for Improving the Efficiency and Stability of Perovskite Solar Cells,,SMALL,13.3,choline chloride (CC),6209,,dopant,OH,"modify the interface between SnO2 ETL and perovskite layer, acting as a bridge through synergistic effects to form uniform ETL films, enhance the interface contact, and passivate defects",between SnO2 ETL and perovskite layer,23.06,1.2,,,,"efficiency retention after aging: 94 % (after aging for 500 h at a temperature of 25 C-degrees and relative humidity (RH) of 30-40%, unsealed device based on SnO2-PCSS ETL); efficiency retention after aging (control device): 80 % (after aging for 500 h at a temperature of 25 C-degrees and relative humidity (RH) of 30-40%, unsealed control device)"
