Repository: kevin-ymx/perov-passivator

# perov-passivator

This repository contains two complementary research sections for molecular
passivator discovery in perovskite solar cells:

1. **Loop-orchestrated agent-skills discovery:** a configuration-first,
   restartable workflow that filters PubChem, learns molecular embeddings,
   retrieves promising derivatives, and identifies purchasable salt forms.
2. **SSL plus downstream binding-energy prediction:** a GIN-E molecular
   representation pipeline that combines self-supervised pretraining with
   supervised prediction of molecule-perovskite binding energy (`E_b`).

The two sections share molecular graph representations and GIN-E encoders, but

File: dataset/literature/extracted_results_mol_cleaned_v2.csv (part 16 of 44)
title,year,journal,impact_factor,molecule_name,molecule_cid,molecule_smiles,molecule_type,functional_groups,role,interface_location,pce_max,voc,jsc,ff,perovskite_type,stability
Choline Derivative as a Multifunctional Interfacial Bridge through Synergistic Effects for Improving the Efficiency and Stability of Perovskite Solar Cells,,SMALL,13.3,acetylcholine chloride (AC),6060,,dopant,C=O,"modify the interface between SnO2 ETL and perovskite layer, acting as a bridge through synergistic effects to form uniform ETL films, enhance the interface contact, and passivate defects",between SnO2 ETL and perovskite layer,23.06,1.2,,,,"efficiency retention after aging: 94 % (after aging for 500 h at a temperature of 25 C-degrees and relative humidity (RH) of 30-40%, unsealed device based on SnO2-PCSS ETL); efficiency retention after aging (control device): 80 % (after aging for 500 h at a temperature of 25 C-degrees and relative humidity (RH) of 30-40%, unsealed control device)"
Choline Derivative as a Multifunctional Interfacial Bridge through Synergistic Effects for Improving the Efficiency and Stability of Perovskite Solar Cells,,SMALL,13.3,phosphocholine chloride sodium salt (PCSS),85635,,dopant,P = O; sodium ions groups,"modify the interface between SnO2 ETL and perovskite layer, acting as a bridge through synergistic effects to form uniform ETL films, enhance the interface contact, and passivate defects; more beneficial for improving performance compared with CC and AC",between SnO2 ETL and perovskite layer,23.06,1.2,,,,"efficiency retention after aging: 94 % (after aging for 500 h at a temperature of 25 C-degrees and relative humidity (RH) of 30-40%, unsealed device based on SnO2-PCSS ETL); efficiency retention after aging (control device): 80 % (after aging for 500 h at a temperature of 25 C-degrees and relative humidity (RH) of 30-40%, unsealed control device)"
Competitive Formation Mechanism for Bidentate Passivation of Halogen Vacancies in Perovskite Based on 6-Chloropurine,,SMALL,13.3,6-chloropurine (6-CP),5359277,,,chlorine atom; imidazole ring; pyrimidine ring,multidentate molecule used for bidentate passivation,interfacial,17.63,,,,fully printable mesoscopic perovskite solar cells (FP-PSCs),stability under high humidity: None None (high humidity conditions)
Competitive Formation Mechanism for Bidentate Passivation of Halogen Vacancies in Perovskite Based on 6-Chloropurine,,SMALL,13.3,imidazole,,,,nitrogen atom,competing coordination site in bidentate passivation,,17.63,,,,fully printable mesoscopic perovskite solar cells (FP-PSCs),stability under high humidity: None None (high humidity conditions)
Competitive Formation Mechanism for Bidentate Passivation of Halogen Vacancies in Perovskite Based on 6-Chloropurine,,SMALL,13.3,pyrimidine,9260,,,nitrogen atom,competing coordination site in bidentate passivation,,17.63,,,,fully printable mesoscopic perovskite solar cells (FP-PSCs),stability under high humidity: None None (high humidity conditions)
Cyanovinyl Phosphonic Acid Based Molecular Additives for Highly Efficient and Stable Formamidinium-Cesium Lead Lodide Perovskite Solar Cells,,SMALL,13.3,cyanovinyl phosphonic acid (CPA),,,molecular additive,cyanovinyl; phosphonic acid,"molecular additive; interacts with PbI2, FAI, and CsI in precursor solution; alleviates inhomogeneous crystallization; provides passivation and enhances optoelectronic qualities and photostability",precursor solution and final perovskite films,26.25,,,,"Formamidinium-cesium lead iodide perovskites (FA(1-x)Cs(x)PbI(3), 0 < x < 0.1)","T90 (time corresponding to 90% of initial PCE retained): 1000 h (light and thermal stresses (ISOS-L-2I, 85 degrees C)); T90 (time corresponding to 90% of initial PCE retained): 3000 h (operational condition (ISOS-L-1I))"
Cyanovinyl Phosphonic Acid Based Molecular Additives for Highly Efficient and Stable Formamidinium-Cesium Lead Lodide Perovskite Solar Cells,,SMALL,13.3,Ph-CPA,,,molecular additive,,optimal molecular additive,,26.25,,,,"Formamidinium-cesium lead iodide perovskites (FA(1-x)Cs(x)PbI(3), 0 < x < 0.1)","T90 (time corresponding to 90% of initial PCE retained): 1000 h (light and thermal stresses (ISOS-L-2I, 85 degrees C)); T90 (time corresponding to 90% of initial PCE retained): 3000 h (operational condition (ISOS-L-1I))"
Cyanovinyl Phosphonic Acid Based Molecular Additives for Highly Efficient and Stable Formamidinium-Cesium Lead Lodide Perovskite Solar Cells,,SMALL,13.3,formamidinium iodide (FAI),89906651,,precursor species,,precursor species that interacts with CPA in the precursor solution,precursor solution,26.25,,,,"Formamidinium-cesium lead iodide perovskites (FA(1-x)Cs(x)PbI(3), 0 < x < 0.1)","T90 (time corresponding to 90% of initial PCE retained): 1000 h (light and thermal stresses (ISOS-L-2I, 85 degrees C)); T90 (time corresponding to 90% of initial PCE retained): 3000 h (operational condition (ISOS-L-1I))"
DMSO-Assisted Control Enables Highly Efficient 2D/3D Hybrid Perovskite Solar Cells,,SMALL,13.3,DMSO,679,,,,"significantly facilitates the diffusion of 2D spacer cation; residual DMSO may partially dissolve the surface perovskite, facilitating the reaction between 2D molecules with 3D perovskite",surface perovskite,24,,,85,2D/3D heterojunction,stability of perovskite solar cells (PSCs): None None (None)
Defect-Passivating and Dense Indolocarbazole-Based Self-Assembled Monolayers for Efficient Inverted Perovskite Solar Cells With over 26.1% Efficiency,,SMALL,13.3,D3PAICz-1,,,indolocarbazole-based SAM,indolocarbazole,,,26.12,,,,1.55 eV bandgap PSCs; 1.68 eV wide-bandgap (WBG) PSCs,air stability: None None (None)
Defect-Passivating and Dense Indolocarbazole-Based Self-Assembled Monolayers for Efficient Inverted Perovskite Solar Cells With over 26.1% Efficiency,,SMALL,13.3,M3PAICz-1,,,indolocarbazole-based SAM,indolocarbazole; monophosphonate,HTL,,26.12,,,,1.55 eV bandgap PSCs; 1.68 eV wide-bandgap (WBG) PSCs,air stability: None None (None)
Defect-Passivating and Dense Indolocarbazole-Based Self-Assembled Monolayers for Efficient Inverted Perovskite Solar Cells With over 26.1% Efficiency,,SMALL,13.3,D3PAICz-2,,,indolocarbazole-based SAM,indolocarbazole,,,26.12,,,,1.55 eV bandgap PSCs; 1.68 eV wide-bandgap (WBG) PSCs,air stability: None None (None)
Defect-Passivating and Dense Indolocarbazole-Based Self-Assembled Monolayers for Efficient Inverted Perovskite Solar Cells With over 26.1% Efficiency,,SMALL,13.3,M3PAICz-2,,,indolocarbazole-based SAM,indolocarbazole,,,26.12,,,,1.55 eV bandgap PSCs; 1.68 eV wide-bandgap (WBG) PSCs,air stability: None None (None)
Deploying a Dipole Electric Field at the CsPbI3 Perovskite/Carbon Interface for Enhancing Hole Extraction and Photovoltaic Performance,,SMALL,13.3,4-trifluoromethyl-Phenylammonium iodide (CF3-PAI),,,pole molecule,-NH3 group; -CF3 group,deploys dipole electric field at the CsPbI3/carbon interface; anchors on perovskite surface and connects with carbon electrode; defect passivator,CsPbI3/carbon interface; on the perovskite surface and extending toward the carbon electrode,18.33,1.144,,,CsPbI3,chemical stability: None None (None)
Deprotonation-Resistant Bimolecular Passivation Strategy for 26% Efficient and Stable Inverted Perovskite Solar Cells,,SMALL,13.3,4-methylpyridine-3-sulfonic acid (MPSA),,,,sulfonic acid group,surface passivation agent,surface,26.04,,,,perovskite solar cells (PSCs),"PCE retention under MPPT: 91.2 % (encapsulated devices after 1100 h of MPPT operation); PCE retention after thermal aging: 90.3 % (800 h of thermal aging in a dark, inert atmosphere at 85 degrees C)"
Deprotonation-Resistant Bimolecular Passivation Strategy for 26% Efficient and Stable Inverted Perovskite Solar Cells,,SMALL,13.3,ethanolamine hydrochloride (EOACl),,,,,surface passivation agent; exhibits field effect and chemical passivation,surface,26.04,,,,perovskite solar cells (PSCs),"PCE retention under MPPT: 91.2 % (encapsulated devices after 1100 h of MPPT operation); PCE retention after thermal aging: 90.3 % (800 h of thermal aging in a dark, inert atmosphere at 85 degrees C)"
Designing Surface Passivators Through Intramolecular Potential Manipulation for Efficient and Stable Perovskite Solar Cells,,SMALL,13.3,MeO-PFACl,,,,methoxy group; phenyl ring; pi-pi conjugation,surface passivators,surface,25.88,,,,,stability: None None (None)
Dual Defect-Passivation Using Phthalocyanine for Enhanced Efficiency and Stability of Perovskite Solar Cells,,SMALL,13.3,NP-SC6-ZnPc,,,phthalocyanine (Pc),S; N; O,passivating agent,surface and interior of the CH3NH3PbI3 perovskite layer; PbI2 terminated surface,19.39,,,,CH3NH3PbI3,stability: None None (high moisture and temperature levels)
Dual Defect-Passivation Using Phthalocyanine for Enhanced Efficiency and Stability of Perovskite Solar Cells,,SMALL,13.3,NP-SC6-TiOPc,,,phthalocyanine (Pc),S; N; O,passivating agent,surface and interior of the CH3NH3PbI3 perovskite layer; PbI2 terminated surface,19.39,,,,CH3NH3PbI3,stability: None None (high moisture and temperature levels)
Dual-Function Interface Engineering of SnO2 Electron Transport Layers: Wettability Enhancement and Work Function Tuning for Efficient and Stable Perovskite Solar Cells and Minimodules,,SMALL,13.3,polyethyleneimine (PEI),,,,,incorporated into SnO2 to simultaneously enhance surface wettability and tune the work function,incorporated into SnO2,24.49,,,,,retention of initial performance: 94 % (after 500 h of operation)
Efficient Inverted Perovskite Solar Cells by Employing N-Type (D-A1-D-A2) Polymers as Electron Transporting Layer,,SMALL,13.3,pBTT,,,n-type donor-acceptor(1)-donor-acceptor(2) (D-A(1)-D-A(2)) conjugated polymers,sp(2)-nitrogen atoms (sp(2)-N),ETL,as ETLs in inverted perovskite solar cells,14.4,,,,inverted,stability: 80 % (after ten days)
Efficient Inverted Perovskite Solar Cells by Employing N-Type (D-A1-D-A2) Polymers as Electron Transporting Layer,,SMALL,13.3,pBTTz,,,n-type donor-acceptor(1)-donor-acceptor(2) (D-A(1)-D-A(2)) conjugated polymers,sp(2)-nitrogen atoms (sp(2)-N),ETL,as ETLs in inverted perovskite solar cells,14.4,,,,inverted,stability: 80 % (after ten days)
Efficient Inverted Perovskite Solar Cells by Employing N-Type (D-A1-D-A2) Polymers as Electron Transporting Layer,,SMALL,13.3,pSNT,,,n-type donor-acceptor(1)-donor-acceptor(2) (D-A(1)-D-A(2)) conjugated polymers,sp(2)-nitrogen atoms (sp(2)-N),ETL,as ETLs in inverted perovskite solar cells,14.4,,,,inverted,stability: 80 % (after ten days)
Efficient Tin Perovskite Solar Cells via Suppressing Autoxidation in Inert Atmosphere,,SMALL,13.3,molecular iodine,807,,,,,,14.41,,,,tin perovskite,
Enhanced Hole-Injecting Interface for High-Performance Deep-Blue Perovskite Light-Emitting Diodes Using Dipole-Controlled Self-Assembled Monolayers,,SMALL,13.3,Br-2ETP,,,a self-assembled monolayer (SAM) molecule engineered for a high dipole moment,,tuning the interface properties,,,,,,Cl-/Br- mixed-halide perovskites,spectral/operative stabilities: None None (None); degradation under high operating bias: None None (high operating bias)
Enhanced Hole-Injecting Interface for High-Performance Deep-Blue Perovskite Light-Emitting Diodes Using Dipole-Controlled Self-Assembled Monolayers,,SMALL,13.3,Br-2EPT,,,Br-2EPT-based hole-injecting interface,,"facilitates favorable energy level alignment between indium tin oxide and the deep-lying valence band of the perovskite layer, suppressing the hole-injecting barrier and non-radiative charge recombination",between indium tin oxide and the perovskite layer,,,,,Cl-/Br- mixed-halide perovskites,spectral/operative stabilities: None None (None); degradation under high operating bias: None None (high operating bias)
Enhancing the Performance of 2D Tin-Based Pure Red Perovskite Light-Emitting Diodes through the Synergistic Effect of Natural Antioxidants and Cyclic Molecular Additives,,SMALL,13.3,ascorbic acid (VitC),54670067,,additive,,inhibitor of Sn2+ oxidation,,,,,,2D Sn-based perovskite films,bias stability: None None (None)
Enhancing the Performance of 2D Tin-Based Pure Red Perovskite Light-Emitting Diodes through the Synergistic Effect of Natural Antioxidants and Cyclic Molecular Additives,,SMALL,13.3,18-Crown-6,28557,,cyclic molecule / additive,,second additive that synergizes with VitC to reduce nonradiative recombination,,,,,,2D Sn-based perovskite films,bias stability: None None (None)
Enhancing the Performance of 2D Tin-Based Pure Red Perovskite Light-Emitting Diodes through the Synergistic Effect of Natural Antioxidants and Cyclic Molecular Additives,,SMALL,13.3,PEA2SnI4,,,perovskite,,film whose nonradiative recombination pathways are reduced; used in 2D red Sn-based PeLED,,,,,,2D Sn-based perovskite films,bias stability: None None (None)
Flexible Alicyclic Ammonium Induced Bifacial Defect Passivation for Efficient and Operationally Stable Perovskite Solar Cells,,SMALL,13.3,cyclohexylmethylammonium fluoride (CMAF),,,,,bifacial passivator; passivates defects; enhances perovskite crystallinity; optimizes energy band alignment,both top and bottom interfaces of the perovskite active layer; introduced via spin-coating onto the SnO2 layer,25.52,,,,,humidity stability: None None (None); long-term operational stability: None None (None)
Flexible Alicyclic Ammonium Induced Bifacial Defect Passivation for Efficient and Operationally Stable Perovskite Solar Cells,,SMALL,13.3,phenylmethylammonium fluoride (PMAF),,,,,comparative passivation agent used for analysis,,25.52,,,,,humidity stability: None None (None); long-term operational stability: None None (None)
General Nondestructive Passivation by 4-Fluoroaniline for Perovskite Solar Cells with Improved Performance and Stability,,SMALL,13.3,4-fluoroaniline (FAL),,,effective antisolvent candidate; large dipole molecule (2.84 Debye),conjugated amine in aromatic ring; para-fluoro-substituent; fluoro-substituent tail,surface/interface passivation,ultrathin protection layer at surface/interface with a hydrophobic fluoro-substituent tail,20.48,,,,3D perovskite,stability: None None (None)
Harmonious Layer Design in Wide-Bandgap p-i-n Perovskite Solar Cells Using Carbazole and Triazatruxene-Based Molecules,,SMALL,13.3,3PATAT-C3,,,tripodal SAM molecule,,improving wettability and hole extraction,perovskite bottom interface,,1.22,,84.1,wide-band gap perovskite,performance retention: 91 % (after 2000 h)
Harmonious Layer Design in Wide-Bandgap p-i-n Perovskite Solar Cells Using Carbazole and Triazatruxene-Based Molecules,,SMALL,13.3,Me-4PACz,164186534,,monopodal SAM molecule,,improving wettability and hole extraction,perovskite bottom interface,,1.22,,84.1,wide-band gap perovskite,performance retention: 91 % (after 2000 h)
Harnessing Pb-S Interactions for Long-Term Water Stability in Cesium Lead Halide Perovskite Nanocrystals,,SMALL,13.3,"(11-mercaptoundecyl)-N,N,N-trimethylammonium bromide (MUTAB)",71310936,,ligand,S-terminal; cationic N-terminal,used in ligand exchange to enable surface passivation and water dispersibility,Pb-S interactions at the S-terminal; unbound cationic N-terminal directs water molecules,,,,,CsPbBr3,stability and dispersibility: None None (aqueous environments)
Heterocyclic Conjugated Polydentate Ligands Facilitate Interfacial Charge Transfer of Air-Processed Carbon-Based All Inorganic Perovskite Solar Cells with an Efficiency Over 15%,,SMALL,13.3,4-imidazolylacrylic acid (UA),,,multifunctional heterocyclic conjugated polydentate modifier,imidazolyl; acrylic acid,"increase the conductivity of tin oxide film, passivate interfacial defects, suppress recombination, enhance the energy level alignment, strengthen charge transport and eventually enable high performance C-PSCs prepared in air",buried interface,15.56,1.26,15.69,79,carbon-based all-inorganic perovskite solar cells(C-PSCs),initial efficiency retention: 80.59 % (unencapsulated UA modified device in glove box after 800 h); initial efficiency retention: 82.86 % (unencapsulated UA modified device in air after 400 h)
High Performance Perovskite Photodiodes via Molecule-Assisted Interfacial and Bulk Modulations,,SMALL,13.3,phenylethylammonium chloride,,,,,interfacial modulation,interfacial,,,,,Metal halide perovskites,detectivity: over 1011 Jones (None); response_time: 1 mu s (None); linear dynamic range: 100 dB (None); photocurrent temperature dependence: None None (temperature ranging from 10 to 300 K); linearity under strong illumination: None None (low temperatures; strong illumination)
High Performance Perovskite Photodiodes via Molecule-Assisted Interfacial and Bulk Modulations,,SMALL,13.3,methylenediammonium dichloride,73995009,,,,bulk modulation,bulk,,,,,Metal halide perovskites,detectivity: over 1011 Jones (None); response_time: 1 mu s (None); linear dynamic range: 100 dB (None); photocurrent temperature dependence: None None (temperature ranging from 10 to 300 K); linearity under strong illumination: None None (low temperatures; strong illumination)
Hydrogen-Bond Network Redistribution Enables Uniform Ambient-Air Blade-Coated Perovskite Solar Modules,,SMALL,13.3,"1,2,4-triazole-3-carboxamide (TZC)",65125,,molecular additive,rigid triazole ring; primary amide group,"homogenizes precursor solutions by precisely regulating coordination and crystallization dynamics; forms strong bidentate chelation with Pb2+; amide N-H groups act as hydrogen-bond donors engaging halide anions and solvent molecules in competition with FA+, weakening FA+ solvation, increasing FA+ mobility, suppressing local concentration gradients, and promoting uniform crystal growth",precursor solutions,20.3,,,,,moisture resistance: None None (None); long-term stability: None None (None)
Impact of Functional Fluorinated Porphyrins on the Efficiency and Stability of Perovskite Solar Cells,,SMALL,13.3,PPH-1,,,A-pi-A-type porphyrin derivative,pyridyl,passivation agent for PSCs,,24.96,1.178,24.65,85.96,,moisture resistance: None None (None); thermal stability: None None (None)
Impact of Functional Fluorinated Porphyrins on the Efficiency and Stability of Perovskite Solar Cells,,SMALL,13.3,PPH-2,,,A-pi-A-type porphyrin derivative,pyridyl,passivation agent for PSCs,,24.96,1.178,24.65,85.96,,moisture resistance: None None (None); thermal stability: None None (None)
Impact of Functional Fluorinated Porphyrins on the Efficiency and Stability of Perovskite Solar Cells,,SMALL,13.3,PPF-1,,,A-pi-A-type porphyrin derivative,pyridyl; fluorine,passivation agent for PSCs,grain boundaries and interfaces,24.96,1.178,24.65,85.96,,moisture resistance: None None (None); thermal stability: None None (None)
Implementation of a Multi-Functional-Group Strategy for Enhanced Performance of Perovskite Solar Cells through the Incorporation of 3-Amino-4-Phenylbutyric Acid Hydrochloride,,SMALL,13.3,3-phenyl-4-aminobutyric acid hydrochloride (APH),,,multi-functional molecule,benzene ring; & horbar;NH3+; & horbar;COOH,additive (added into the perovskite precursor solution to improve perovskite crystallization and device performance),bulk phase and interface of perovskite,24.65,,,,,retained PCE: 87 % (without encapsulation after exposure at room temperature under 25% humidity for 5000 h); retained PCE: 70 % (aging at 85 degrees C in an N2 environment for 864 h)
Improved Thermal Stability and Film Uniformity of Halide Perovskite by Confinement Effect brought by Polymer Chains of Polyvinyl Pyrrolidone,,SMALL,13.3,Polyvinyl pyrrolidone (PVP),,,,,"is doped to PbI2 and organic salt; interacts with both, reduces aggregation and crystallization, and slows down the coarsening rate of perovskite",,24.11,,,,halideperovskite,T-80: 120 h (device); T-80 (reference): 50 h (reference ones)
Improving Buried Interface Contact by Bidentate Anchoring for Inverted Perovskite Solar Cells,,SMALL,13.3,"4,6-bis (diphenylphosphino) phenoxazine (2DPP)",,,bidentate ligand,diphosphine Lewis base,used to regulate the NiOx surface and perovskite buried interface; coordinates with NiOx and lead ions at NiOx/perovskite interface,NiOx/perovskite interface (buried interface),21.9,,,,inverted,PCE retention: above 75% % (unencapsulated PSC in the air with a relative humidity (RH) of 30-40% for 1000 h)
In-Situ Self-Assembly Dipole Shielding Layer Toward Efficient and Stable Inorganic Perovskite Solar Cells,,SMALL,13.3,neopentylamine,79882,,A-site dipole molecules,,employed for in-situ self-assembly of a thus-far unreported DSL at the interface between 3D perovskite and hole transport layer,interface between 3D perovskite and hole transport layer,19.77,,,,CsPbI2.75Br0.25 inorganic perovskites,efficiency retention: 90 % (for more than 1200 h without encapsulation under a 20% +/- 5% relative humidity)
In-Situ Self-Assembly Dipole Shielding Layer Toward Efficient and Stable Inorganic Perovskite Solar Cells,,SMALL,13.3,2-methylbutylamine,7283,,A-site dipole molecules,,employed for in-situ self-assembly of a thus-far unreported DSL at the interface between 3D perovskite and hole transport layer,interface between 3D perovskite and hole transport layer,19.77,,,,CsPbI2.75Br0.25 inorganic perovskites,efficiency retention: 90 % (for more than 1200 h without encapsulation under a 20% +/- 5% relative humidity)
Interfacial Field-Effect Enabling High-Performance Perovskite Photovoltaics,,SMALL,13.3,benzenesulfonyl chloride (BC),7369,,dipole molecule,sulfonyl chloride,interfacial dipole field effect and chemical passivation,interface,25.41,,,,inverted perovskite solar cells (PSCs),retained efficiency: 95 % (after 1157 h)
Interfacial Layer Materials with a Truxene Core for Dopant-Free NiOx-Based Inverted Perovskite Solar Cells,,SMALL,13.3,"TRUX-D1 (N-2,N-7,N-12-tris(9,9-dimethyl-9H-fluoren-2-yl)-5,5,10,10,15,15-hexaheptyl-N-2,N-7,N-12-tris(4-methoxyphenyl)-10,15-dihydro-5H-diindeno[1,2-a:1 ',2 '-c]fluorene-2,7,12-triamine)",,,HTM,rigid planar C-3 symmetry truxene core; electron-donating amino groups at peripheral positions,interfacial layer (IFL) material between the NiOx and MAPbI(3) interface,between the NiOx and MAPbI(3) interface,20.8,,,,CH3NH3PbI3 (MAPbI(3)),percentage of initial performance retained: 98 % (following 210 days of aging in a glove box); percentage of initial performance retained: 75.5 % (after 80 days under ambient air condition with humidity over 40% at 25 degrees C)
Interfacial Layer Materials with a Truxene Core for Dopant-Free NiOx-Based Inverted Perovskite Solar Cells,,SMALL,13.3,"TRUX-D2 (5,5,10,10,15,15-hexaheptyl-N-2,N-7,N-12-tris(4-methoxyphenyl)-N-2,N-7,N-12-tris(10-methyl-10H-phenothiazin-3-yl)-10,15-dihydro-5H-diindeno[1,2-a:1 ',2 '-c]fluorene-2,7,12-triamine)",,,HTM,rigid planar C-3 symmetry truxene core; electron-donating amino groups at peripheral positions,interfacial layer (IFL) material between the NiOx and MAPbI(3) interface,between the NiOx and MAPbI(3) interface,20.8,,,,CH3NH3PbI3 (MAPbI(3)),percentage of initial performance retained: 98 % (following 210 days of aging in a glove box); percentage of initial performance retained: 75.5 % (after 80 days under ambient air condition with humidity over 40% at 25 degrees C)
Iodine Stabilization in Perovskite Lattice for Internal Stress Relief,,SMALL,13.3,"[2,2]-paracyclophane (PCP)",74210,,parallel-pi-stacked small molecule,,iodine stabilization agent that relieves internal stress and improves electrical properties,perovskite lattice,25.26,,,,,maximum power point tracking retention: 85 % (illuminated under 1 sun for 1000 h); maximum power point tracking retention (control device): 57 % (illuminated under 1 sun for 1000 h)
Managing Pb-Related Imperfections via Rationally Designed Aniline Derivative with Bilateral Cyano and Acetyl Groups as Lewis Base for High-Efficiency Perovskite Solar Cells Exceeding 24%,,SMALL,13.3,N-(4-cyanophenyl)acetamide (CAL),37256,,aniline derivative; Lewis base molecule,cyano; acetyl,managing Pb-related imperfections via post-treatment; coordinates with Pb2+,perovskite surface (post-treatment),24.35,,,,ionic crystal perovskite film,MPPT stability: 1200 hours (maximum power point tracking (MPPT))
Minimizing Buried Interface Energy Losses via Urea Phosphate Derivatives Enable High-Efficiency Carbon-Based Mesoscopic Perovskite Solar Cells,,SMALL,13.3,guanylurea phosphate (GUP),,,,,interacts with TiO2; anchors to the surface of m-TiO2; forms a molecular bridge at the perovskite/m-TiO2 interface; facilitates extraction of charge carriers; minimizes nonradiative recombination losses; passivates dangling Pb2+ and I- vacancy defects in the perovskite; slows down perovskite crystallization; promotes pore filling; reduces residual stress; optimizes energy level alignment,perovskite/m-TiO2 interface; mesoporous titanium dioxide (m-TiO2) layer,19.78,,,,Carbon-based mesoscopic perovskite,"stability: None None (air storage, thermal aging, and damp heat stability tests)"
Mitigating Carrier and Energy Losses via Interface Modulator Toward High-Performance Perovskite Solar Cells,,SMALL,13.3,C-DPT,,,multifaceted hole-selective molecule,methoxy-triphenylamine-carbazole; diphenyl-triazine units,interface modulator between perovskite and hole transport layer,between perovskite and hole transport layer,24.02,,,,,ambient stability: None None (None); thermal stability: None None (None); humidity stability: None None (None)
Modifying PTAA/Perovskite Interface via 4-Butanediol Ammonium Bromide for Efficient and Stable Inverted Perovskite Solar Cells,,SMALL,13.3,4-butanediol ammonium Bromide (BD),,,,,utilized to passivate Pb2+ defects by forming Pb-N bonds and fill vacancies of formamidinium ions at the buried surface of perovskite,buried surface of perovskite,21.26,,,,Inverted,thermal stability: None None (None); ambient stability: None None (None)
Multifunctional Regulation of Chemical Bath Deposition Based SnO2 for Efficient Perovskite Solar Cells,,SMALL,13.3,phosphorylcholine chloride (CP),7886,,multifunctional molecule,,to modulate the CBD growth of SnO2 and suppress the generation of defects,SnO2/perovskite interface,24.04,,,,,PCE retention: None % (storing in air ambient for 1500 h); PCE retention: None % (under one-sun illumination for 600 h)
Multifunctional Resonance Bridge-Mediated Dynamic Modulation of Perovskite Films For Enhanced Intrinsic Stability of Photovoltaics,,SMALL,13.3,N-(2-pyridyl)pivalamide (NPP),1051519,,molecule,pyridine groups; resonance linkages (N-C(sic)O); N+(sic)C-O- (resonance form),multifunctional resonance bridge between poly(triarylamine) (PTAA) and perovskite film to regulate the perovskite film quality and promote hole extraction for enhancing the device intrinsic stability,between poly(triarylamine) (PTAA) and perovskite film,20,,,,inverted perovskite solar cells,"intrinsic photostability (operation time without loss of PCE): 2373 h (continuous 1-sun illumination for 2373 h at 65 degrees C, unencapsulated)"
Multifunctional Resonance Bridge-Mediated Dynamic Modulation of Perovskite Films For Enhanced Intrinsic Stability of Photovoltaics,,SMALL,13.3,poly(triarylamine) (PTAA),,,polymer,phenyl groups,couples with NPP through phenyl groups via pi-pi stacking to improve hole extraction capacities and minimize interfacial charge recombination,between poly(triarylamine) (PTAA) and perovskite film,20,,,,inverted perovskite solar cells,"intrinsic photostability (operation time without loss of PCE): 2373 h (continuous 1-sun illumination for 2373 h at 65 degrees C, unencapsulated)"
Neutralizing Charge Centers Radius via Dipole-Charge Interaction in Perovskites,,SMALL,13.3,"3,3-difluoropyrrolidine hydrochloride (GOSO-005)",24903482,,dipolar molecule,fluorinated groups; hydrochloride,neutralizing positive charge centers within perovskites,within perovskites,26.09,,,,Organic-inorganic perovskite materials,long-term environmental stability: None None (None); continuous illumination operational stability: None None (None); thermal stability: None None (None)
Non-Volatile Multifunctional Dipole Molecules Enable 19.2% Efficiency for Printable Mesoscopic Perovskite Solar Cells,,SMALL,13.3,guanidine (& horbar;NH & horbar;C(& boxH;NH)& horbar;NH2),,,electron-donating group,guanidine,electron-donating side group used to regulate benzoic acid molecules,,19.23,,,,printable mesoscopic perovskite (p-MPSCs),PCE retention (long-term storage stability): 91 % (1440 h of aging at 40 +/- 5% relative humidity and 30 +/- 5 degrees C)
Non-Volatile Multifunctional Dipole Molecules Enable 19.2% Efficiency for Printable Mesoscopic Perovskite Solar Cells,,SMALL,13.3,formamidine (& horbar;C(& boxH;NH)& horbar;NH2),,,electron-donating group,formamidine,electron-donating side group used to regulate benzoic acid molecules,,19.23,,,,printable mesoscopic perovskite (p-MPSCs),PCE retention (long-term storage stability): 91 % (1440 h of aging at 40 +/- 5% relative humidity and 30 +/- 5 degrees C)
Noncovalent Conformational Dopant-Free Hole Transport Materials with Multisite Passivation for Stable n-i-p Perovskite Solar Cells,,SMALL,13.3,TTPA-iF,,,dopant-free HTM,heterocyclic lactam; F atoms; S,HTM,interfacial,24.28,,,,stabilized perovskite solar cells (PSCs),stability: None None (various conditions)
Noncovalent Conformational Dopant-Free Hole Transport Materials with Multisite Passivation for Stable n-i-p Perovskite Solar Cells,,SMALL,13.3,TTPA-mF,,,dopant-free HTM,heterocyclic lactam; F atoms; S,HTM,,24.28,,,,stabilized perovskite solar cells (PSCs),stability: None None (various conditions)
Oligoether-Chain-Enriched Self-Assembled Molecules With High Dielectric Constant for Co-Deposition of Efficient Perovskite Solar Cells,,SMALL,13.3,EGCPA,,,SAM,phosphonic acid group; carbazole skeleton; oligoether side chains,form homogeneous and dense HSL and assist the growth of high-quality perovskite film,co-deposited HSL during the co-deposition process,24.64,,,,,ISOS-D-1 stability: None None (None)
Oligoether-Chain-Enriched Self-Assembled Molecules With High Dielectric Constant for Co-Deposition of Efficient Perovskite Solar Cells,,SMALL,13.3,3EGCPA,,,SAM,phosphonic acid group; carbazole skeleton; multiple oligoether chains,"enable more efficient interfacial hole extraction and transfer, reducing charge recombination; form co-deposited HSL",interfacial (as interfacial hole extraction/transfer) and co-deposited HSL,24.64,,,,,ISOS-D-1 stability: None None (None)
Organizing Uniform Phase Distribution in Methylammonium-Free 1.77 eV Wide-Bandgap Inverted Perovskite Solar Cells,,SMALL,13.3,aminoethanesulfonic acid (AESA),1123,,zwitterionic additive,amino; sulfonic acid,zwitterionic additive,,19.66,1.25,,83.7,inverted wide bandgap (WBG; 1.77 eV),humidity stability: 1000 h (unencapsulated devices at 30 +/- 5% RH); continuous operation stability at MPP: 300 h (continuous operation at MPP)
Organizing Uniform Phase Distribution in Methylammonium-Free 1.77 eV Wide-Bandgap Inverted Perovskite Solar Cells,,SMALL,13.3,FAI,66563653,,perovskite precursor,,,,19.66,1.25,,83.7,inverted wide bandgap (WBG; 1.77 eV),humidity stability: 1000 h (unencapsulated devices at 30 +/- 5% RH); continuous operation stability at MPP: 300 h (continuous operation at MPP)
Organizing Uniform Phase Distribution in Methylammonium-Free 1.77 eV Wide-Bandgap Inverted Perovskite Solar Cells,,SMALL,13.3,DMSO,679,,,,,,19.66,1.25,,83.7,inverted wide bandgap (WBG; 1.77 eV),humidity stability: 1000 h (unencapsulated devices at 30 +/- 5% RH); continuous operation stability at MPP: 300 h (continuous operation at MPP)
"Perovskite Crystallization Control for Large, Oriented Grains with Residual Solvent Restrain via Hydrogen-Bonded Organic Frameworks",,SMALL,13.3,HOF-FJU-2,,,flexible hydrogen-bonded,,"construct porous structures with ""switchable pore"" nature in perovskite grain boundaries to meet both contradictory requirements with achieving crystallization control and residual solvent restrain",perovskite grain boundaries,24.18,,,,,stability: None None (None)
"Polyvinyl Pyrrolidone Induced ""Confinement Effect"" on PbI2 and the Improvement on Crystallization and Thermal Stability of Perovskite",,SMALL,13.3,Polyvinyl pyrrolidone,,,,,blended in PbI(2 ),,24.48,,,,,
"Polyvinyl Pyrrolidone Induced ""Confinement Effect"" on PbI2 and the Improvement on Crystallization and Thermal Stability of Perovskite",,SMALL,13.3,n-Octylammonium iodide (OAI),22461615,,,,used in surface modification,,24.48,,,,,
Promoting Ruddlesden-Popper Perovskite Formation by Tailoring Spacer Intramolecular Interaction for Efficient and Stable Solar Cells,,SMALL,13.3,3-guanidinopropanoic acid (GPA),,,functional ligand,carboxylic acid group; guanidinopropanoic,organic spacer,,18.16,,,,Low-dimensional Ruddlesden-Popper phase (LDRP) perovskites,"illumination, thermal, storage, and humidity stability: None None (without encapsulation)"
Promoting Ruddlesden-Popper Perovskite Formation by Tailoring Spacer Intramolecular Interaction for Efficient and Stable Solar Cells,,SMALL,13.3,butylamine hydroiodide (BAI),88075134,,,,,,18.16,,,,Low-dimensional Ruddlesden-Popper phase (LDRP) perovskites,"illumination, thermal, storage, and humidity stability: None None (without encapsulation)"
Realizing Stable and Luminescent 3D Perovskites via Photo-Induced Transformation of Quasi-2D Phases,,SMALL,13.3,Pb(OH)2,,,species,,passivate defects,,,,,,quasi-2D phenylethylammonium cesium lead bromide PEA2CsnPbn-1Br3n+1 perovskite,stability: None None (None)
Reducing the Vibration of Carbazole-Based Self-Assembled Monolayers for High-Performance Inverted Perovskite Solar Cells Through the Deuteration Strategy,,SMALL,13.3,4PACzd8,,,perdeuterated carbazole-based SAM,carbazole,hole transport layer (HTL) as a self-assembled monolayer (SAM); modulates perovskite crystallization and suppresses interfacial non-radiative recombination; provides UV protection,atop; interfacial,24.87,,,,inverted perovskite solar cells (IPSCs),stability: None None (None); protection from UV-induced degradation: None None (UV exposure)
Reducing the Vibration of Carbazole-Based Self-Assembled Monolayers for High-Performance Inverted Perovskite Solar Cells Through the Deuteration Strategy,,SMALL,13.3,4PACz,,,non-deuterated analog,carbazole,non-deuterated analog used for comparison (implied SAM/HTL),,24.87,,,,inverted perovskite solar cells (IPSCs),stability: None None (None); protection from UV-induced degradation: None None (UV exposure)
Revealing the Role of Spacer Length and Methoxy Substitution of Dipodal Indolocarbazole-based SAMs on the Performance of Inverted Perovskite Solar Cells,,SMALL,13.3,5CPICZ,,,dipodal SAM,unsubstituted indolocarbazole; longer pentyl spacer,hole-selective contacts,ITO/SAM and ITO/SAM/PSCs interfaces,22.2,,,,inverted perovskite solar cells (iPSCs),stability: None None (continuous illumination)
Revealing the Role of Spacer Length and Methoxy Substitution of Dipodal Indolocarbazole-based SAMs on the Performance of Inverted Perovskite Solar Cells,,SMALL,13.3,3CPICZ,,,dipodal SAM,propyl spacer,hole-selective contacts,ITO/SAM and ITO/SAM/PSCs interfaces,22.2,,,,inverted perovskite solar cells (iPSCs),stability: None None (continuous illumination)
Revealing the Role of Spacer Length and Methoxy Substitution of Dipodal Indolocarbazole-based SAMs on the Performance of Inverted Perovskite Solar Cells,,SMALL,13.3,unsubstituted indolocarbazole,,,,,component of SAM,,22.2,,,,inverted perovskite solar cells (iPSCs),stability: None None (continuous illumination)
Self-Assembled Bilayers with Improved Solvent Resistance for Stable Inverted Perovskite Solar Cells,,SMALL,13.3,n-propyltrimethoxysilane (PTMS),61254,,cross-linkable organosilane,trimethoxysilane,component used to construct self-assembled bilayers (SABs) by deposition onto Me-4PACz for NiOx modification,onto the widely used Me-4PACz SAM for NiOx modification,24.9,,,,,T 80 lifetime: 475 h (continuous 1 sun equivalent illumination in air)
Self-Assembled Bilayers with Improved Solvent Resistance for Stable Inverted Perovskite Solar Cells,,SMALL,13.3,(3-mercaptopropyl)trimethoxysilane (MPTMS),20473,,cross-linkable organosilane,trimethoxysilane; thiol group,component used to construct self-assembled bilayers (SABs); cross-linked organosilane network forms a protective layer and the thiol group interacts with undercoordinated Pb2+ to mitigate interfacial defects,onto the widely used Me-4PACz SAM for NiOx modification; buried interface of perovskite,24.9,,,,,T 80 lifetime: 475 h (continuous 1 sun equivalent illumination in air)
Self-Assembled Bilayers with Improved Solvent Resistance for Stable Inverted Perovskite Solar Cells,,SMALL,13.3,Me-4PACz,164186534,,SAM,,"enables excellent hole extraction, suppresses interfacial reactions and recombination",Me-4PACz SAM for NiOx modification,24.9,,,,,T 80 lifetime: 475 h (continuous 1 sun equivalent illumination in air)
Self-Assembled Monolayer-Mediated Crystallization Improvement and Energy Level Optimization in Inverted Perovskite Solar Cells,,SMALL,13.3,MeO-2PACz,154704514,,carbazole-derived SAM,,commonly used carbazole-derived SAM,,25.28,,,,inverted perovskite solar cells (PSCs),PCE retention after thermal aging: 72 % (aging at 85 degrees C for 600 h); PCE retention during MPP tracking: 84 % (tracking at maximum power point (MPP) for 512 h)
Simultaneously Passivating Cation and Anion Defects in Metal Halide Perovskite Solar Cells Using a Zwitterionic Amino Acid Additive,,SMALL,13.3,L-alanine,5950,,zwitterionic form of the amino acid,NH3+; COO-,additive that passivates both the cation and anion defects in MAPbI(3),introduced into the precursor solution as an additive,20.3,,,,methyl ammonium lead tri-iodide (MAPbI(3)),shelf storage stability: None None (None); photoirradiation stability: None None (None)
Small Molecules Functionalized Zinc Oxide Interlayers for High Performance Low-Temperature Carbon-Based CsPbI2Br Perovskite Solar Cells,,SMALL,13.3,ethylenediaminetetraacetic acid (EDTA),,,small molecule,,functionalize the zinc oxide (ZnO) interlayers; passivate defects; adjust interfacial energy level alignment; release interfacial tensile stress,at the SnO2/CsPbI2Br buried interface,13.94,,,,CsPbI2Br,operational stability: None None (without encapsulation)
Small Molecules Functionalized Zinc Oxide Interlayers for High Performance Low-Temperature Carbon-Based CsPbI2Br Perovskite Solar Cells,,SMALL,13.3,EDTA-Na,,,small molecule derivative,,functionalize the zinc oxide (ZnO) interlayers; passivate defects; adjust interfacial energy level alignment; release interfacial tensile stress,at the SnO2/CsPbI2Br buried interface,13.94,,,,CsPbI2Br,operational stability: None None (without encapsulation)
Small Molecules Functionalized Zinc Oxide Interlayers for High Performance Low-Temperature Carbon-Based CsPbI2Br Perovskite Solar Cells,,SMALL,13.3,EDTA-K,,,small molecule derivative,,functionalize the zinc oxide (ZnO) interlayers; passivate defects; adjust interfacial energy level alignment; release interfacial tensile stress,at the SnO2/CsPbI2Br buried interface,13.94,,,,CsPbI2Br,operational stability: None None (without encapsulation)
Solvated Palladium (II) Complexes for Efficient and Stable All-Inorganic CsPbI2Br Perovskite Solar Cells,,SMALL,13.3,PdBr2(PhCN)2,,,solvated palladium (Pd) complex,,"incorporated into perovskite precursor inks; stabilizes alpha-phase, improves perovskite film morphology, yields better matched energy-level alignment and reduced charge carrier recombination, and enhances device efficiency and stability",perovskite precursor inks,16.4,1.27,,,inorganic CsPbI2Br,environmental stability: 75 % of initial PCE (after 500 h aging); operational stability: 90 % of initial PCE (after 500 h aging)
Solvated Palladium (II) Complexes for Efficient and Stable All-Inorganic CsPbI2Br Perovskite Solar Cells,,SMALL,13.3,PhCN = benzonitrile,,,benzonitrile,,"benzonitrile molecules are removed during annealing, which improves perovskite film morphology",removed during annealing from perovskite film,16.4,1.27,,,inorganic CsPbI2Br,environmental stability: 75 % of initial PCE (after 500 h aging); operational stability: 90 % of initial PCE (after 500 h aging)
