Repository: kevin-ymx/perov-passivator

# perov-passivator

This repository contains two complementary research sections for molecular
passivator discovery in perovskite solar cells:

1. **Loop-orchestrated agent-skills discovery:** a configuration-first,
   restartable workflow that filters PubChem, learns molecular embeddings,
   retrieves promising derivatives, and identifies purchasable salt forms.
2. **SSL plus downstream binding-energy prediction:** a GIN-E molecular
   representation pipeline that combines self-supervised pretraining with
   supervised prediction of molecule-perovskite binding energy (`E_b`).

The two sections share molecular graph representations and GIN-E encoders, but

File: dataset/literature/extracted_results_mol_cleaned_v2.csv (part 17 of 44)
title,year,journal,impact_factor,molecule_name,molecule_cid,molecule_smiles,molecule_type,functional_groups,role,interface_location,pce_max,voc,jsc,ff,perovskite_type,stability
Spatial Atomic Arrangement of Cyclohexyl-Based Ligands for Enhanced Interface Passivation in 2D/3D Perovskite Solar Cells,,SMALL,13.3,hydroxyl-functionalized cyclohexyl ammonium hydrochloride (ACHACl),,,ligand molecule,hydroxyl; ammonium; hydrochloride,ligand molecule for forming surface-passivating interfacial layer,surface-passivating interfacial layer,23,,,,quasi-2D Ruddlesden-Popper perovskite (RPP),long-term stability: None None (None)
Stabilize Perovskite Precursors and Inhibit Intermediates for High Performing Perovskite Solar Cells,,SMALL,13.3,saccharin sodium (SacS),656582,,molecule,sulfonyl (O & boxH;S & boxH;O); carbonyl (C & boxH;O),introduced into the perovskite precursor,,24.8,,,,,long-term stability: None None (None)
Stable Perovskite Solar Cells Using Molecularly Engineered Functionalized Oligothiophenes as Low-Cost Hole-Transporting Materials,,SMALL,13.3,BT-4D,,,small molecule,Triarylamine-substituted; bithiophene,low-cost hole-transporting material (HTM) for perovskite solar cells (PSCs),,19.34,,,,n-i-p configured,PCE retention: 98 % (after 1186 h of continuous 1 sun illumination); thermal decomposition temperature: None degrees C (None)
Stable Perovskite Solar Cells Using Molecularly Engineered Functionalized Oligothiophenes as Low-Cost Hole-Transporting Materials,,SMALL,13.3,TT-4D,,,small molecule,Triarylamine-substituted; terthiophene,low-cost hole-transporting material (HTM) for perovskite solar cells (PSCs),,19.34,,,,n-i-p configured,PCE retention: 98 % (after 1186 h of continuous 1 sun illumination); thermal decomposition temperature: None degrees C (None)
Stable Perovskite Solar Cells Using Molecularly Engineered Functionalized Oligothiophenes as Low-Cost Hole-Transporting Materials,,SMALL,13.3,QT-4D,,,small molecule,Triarylamine-substituted; quarterthiophene,low-cost hole-transporting material (HTM) for perovskite solar cells (PSCs),,19.34,,,,n-i-p configured,PCE retention: 98 % (after 1186 h of continuous 1 sun illumination); thermal decomposition temperature: None degrees C (None)
Structurally Optimized MPAC Oxygen-Heterocycle-Based Interface Defect Passivators for Stable Spiro-OMeTAD-Enhanced PSCs,,SMALL,13.3,MPAC-PR,,,small molecule,,interfacial layer material,surface interface of the perovskite layer,23.64,,,,,thermal stability: None None (None); stability in air: None None (None)
Structurally Optimized MPAC Oxygen-Heterocycle-Based Interface Defect Passivators for Stable Spiro-OMeTAD-Enhanced PSCs,,SMALL,13.3,MPAC-TP,,,small molecule,,interfacial layer material,surface interface of the perovskite layer,23.64,,,,,thermal stability: None None (None); stability in air: None None (None)
Structurally Optimized MPAC Oxygen-Heterocycle-Based Interface Defect Passivators for Stable Spiro-OMeTAD-Enhanced PSCs,,SMALL,13.3,MPAC-TT,,,small molecule,,interfacial layer material,surface interface of the perovskite layer,23.64,,,,,thermal stability: None None (None); stability in air: None None (None)
Suppressing Excess Lead Iodide Aggregation and Reducing N-Type Doping at Perovskite/HTL Interface for Efficient Perovskite Solar Cells,,SMALL,13.3,"4,4'-cyclohexylbis[N,N-bis(4-methylphenyl)aniline] (TAPC)",,,& pi;-conjugated small-molecule semiconductors,electron-donating triphenylamine groups; & pi;-Pb2+ interactions,modulate the interfacial excess PbI2,perovskite films,23.15,,,,Cs-0.05(FA(0.85)MA(0.15))(0.95)Pb(I0.85Br0.15)(3) triple-cation perovskite,efficiency retention: 90 % (30 days of aging under ambient conditions)
Suppressing the Oxygen/Moisture Effect with 9-Fluorenylmethyl Carbazate to Facilitate Ambient-Fabrication of Stable Perovskite Solar Cells,,SMALL,13.3,9-fluorenylmethyl carbazate (9FC),161883,,molecule,carbonyl (C & boxH;O); hydrazino (& horbar;NHNH2),introduced in PbI2 precursor to suppress the oxygen/moisture effect and facilitate ambient-fabrication; forms multidentate chelation bonds with perovskite components; slows down crystallization kinetics; suppresses oxidation of I- to I2; enhances hydrophobicity of perovskite surface,in lead iodide (PbI2) precursor,24.83,,,,,retention: 78 % (after 2280 h in ambient air with 20%-40% relative humidity (unencapsulated 9FC-doped PSCs)); retention: 57 % (after 2280 h in ambient air with 20%-40% relative humidity (control PSCs))
Surface Passivation and Energy Alignment Modulation of n-i-p Perovskite Solar Cells with Self-Assembled Molecule,,SMALL,13.3,9-fluoreneacetic acid (FAA),94852,,self-assembled molecule (SAM),,passivate the interface defects and modulate energy alignment,interface,24.75,,,,n-i-p,MPPT stability: 92 % (1100 h during maximum power point tracking (MPPT) at room temperature); aging in humidity: None % (2500 h aging in 25-30% relative humidity (RH))
Synergic MXene and S-benzyl-L-cysteine Passivation Strategies for Wide Bandgap Perovskite Solar Cells for 4T Tandem Applications,,SMALL,13.3,"[2-(3,6-dimethoxy-9H-carbazol-9yl) ethyl] phosphonic acid (MeO-2PACz)",,,hole transport layer,,,MeO-2PACz/perovskite interface,19.5,,,,1.68 eV-bandgap perovskite,stability compared to control: None None (ISOS protocols)
Synergic MXene and S-benzyl-L-cysteine Passivation Strategies for Wide Bandgap Perovskite Solar Cells for 4T Tandem Applications,,SMALL,13.3,S-benzyl-L-cysteine (SBLC),193613,,passivation molecule,,passivate the MeO-2PACz/perovskite interface,MeO-2PACz/perovskite interface,19.5,,,,1.68 eV-bandgap perovskite,stability compared to control: None None (ISOS protocols)
Synergistic Interface Engineering with Quinoidal Thienoisoindigo and PDTON Achieves 23.7% Efficiency in Perovskite Solar Cells,,SMALL,13.3,thienoisoindigo (TIIQ),136965091,,quinoidal small molecule,cyano,functional additive,in the perovskite precursor solution,23.71,,,,lead-based,efficiency retention: 95 % (after 1920 h under ambient conditions)
Synergistic Interface Engineering with Quinoidal Thienoisoindigo and PDTON Achieves 23.7% Efficiency in Perovskite Solar Cells,,SMALL,13.3,diketopyrrolopyrrole (DPPQ),,,quinoidal small molecule,cyano,functional additive,in the perovskite precursor solution,23.71,,,,lead-based,efficiency retention: 95 % (after 1920 h under ambient conditions)
Synergistic Passivation on Buried Interface for Highly Efficient and Stable p-i-n Perovskite Solar Cells,,SMALL,13.3,potassium 1-trifluoroboratomethylpiperidine (3FPIP),,,molecular,1-trifluoroboratomethyl; piperidine,assistant-modified perovskite bottom interface,buried interface between HTL and perovskite layer,24.6,,,,,"remaining efficiency: 92 % (ambient, after 1200 h)"
Tailored Supramolecular Additives to Control the Crystallization Process and Morphology of MAPbI3,,SMALL,13.3,"N, N'-bis(2-aminoethyl) terephthalamide",,,supramolecular additive,carbonyl groups; amide moieties; peripheral ammonium groups; aminoethyl,control the intermediate and perovskite crystallization of methyl ammonium lead iodide (MAPbI3) and enhance the thermal and moisture stability in the final film,incorporation of the additive to the grain boundary; formation of single-molecule interlayers between the MAPbI3 crystals,,,,,methyl ammonium lead iodide (MAPbI3),thermal and moisture stability: None None (None)
The Molecular Additive N-Acetyl-L-Phenylalanine Delays the Crystallization and Suppresses the Phase Impurity for Achieving Triple-Cation Perovskite Solar Cells with Efficiency Over 25%,,SMALL,13.3,N-acetyl-L-phenylalanine (APO),74839,,non-planar molecule,,molecular additive to modulate crystallization kinetics and inhibit the generation of phase impurities,lead iodide (PbI2) precursor solution,25.05,,,,mixed-cation perovskite film,efficiency retention: 94 % (after 40 days of storage under ambient conditions with 20% RH (unencapsulated PSCs)); operational stability: None None (light soaking at maximum power point tracking (MPPT) in nitrogen (N2) atmosphere)
Thermal Crosslinking Dual-Anchor Self-Assembled Monolayers for Improved Interfacial Hole Transport and Perovskite Photovoltaic Stability,,SMALL,13.3,"4 '-(bis(4-vinylphenyl)amino)-[1,1 '-biphenyl]-4-carboxylic acid (p-TPA)",,,self-assembled monolayer (SAM),bis(4-vinylphenyl)amino; biphenyl; carboxylic acid; vinylphenyl,single-anchoring SAM,NiOx,24.16,,,,inverted structured perovskite solar cells (PSCs),hysteresis: None None (None); device operational stability: None None (environmental/irradiation stress)
Thermal Crosslinking Dual-Anchor Self-Assembled Monolayers for Improved Interfacial Hole Transport and Perovskite Photovoltaic Stability,,SMALL,13.3,"4 '-(bis(4-vinylphenyl)amino)-[1,1 '-biphenyl]-3,5-dicarboxylic acid (m-TPA)",,,self-assembled monolayer (SAM),bis(4-vinylphenyl)amino; biphenyl; dicarboxylic acid; vinylphenyl,dual-anchoring SAM,NiOx,24.16,,,,inverted structured perovskite solar cells (PSCs),hysteresis: None None (None); device operational stability: None None (environmental/irradiation stress)
Thiocarbonyl-Based Hole Transport Materials with Enhanced Defect Passivation Ability for Efficient and Stable Perovskite Solar Cells,,SMALL,13.3,Lawesson's reagent,87949,,reagent,,converts carbonyl to thiocarbonyl (used to convert FN-O into FN-S),,23.25,,,,,long-term stability: None None (None); operational stability: None None (None)
Thiophene Substituent Engineering of Carbazole Based Self-Assembled Monolayers for Use in High-Performance Inverted Perovskite Solar Cells,,SMALL,13.3,CzTh,,,"3,6-dithiophene carbazole-based SAM molecule","3,6-dithiophene; carbazole; S atom (Lewis base)","SAM molecule designed to tune perovskite crystallization, passivate defects, and enhance hole injection in inverted PSCs",perovskite/SAMs interface,,,,,inverted perovskite solar cells (PSCs),air stability: None None (None)
Thiophene Substituent Engineering of Carbazole Based Self-Assembled Monolayers for Use in High-Performance Inverted Perovskite Solar Cells,,SMALL,13.3,Me-4PACz,164186534,,commercial SAMs,,commercial comparator SAM,,,,,,inverted perovskite solar cells (PSCs),air stability: None None (None)
Tin-Lead Perovskite Solar Cells with Preferred Crystal Orientation by Buried Interface Approach,,SMALL,13.3,"poly (3,4-ethylenedioxythiophene): poly (styrene sulfonate) (PEDOT: PSS)",,,,,hole transport layer (HTL),,21.46,,,,Mixed tin-lead perovskite,stability: None None (under a nitrogen atmosphere)
Tin-Lead Perovskite Solar Cells with Preferred Crystal Orientation by Buried Interface Approach,,SMALL,13.3,histidine (HIS),6274,,,C & boxH;N; -COO-,incorporated into the PEDOT: PSS HTL to regulate the nucleation and crystallization of perovskite (PVK); neutralizes the acidity of PEDOT: PSS and enhances conductivity,into the PEDOT: PSS HTL,21.46,,,,Mixed tin-lead perovskite,stability: None None (under a nitrogen atmosphere)
Tri-Step Water-Assisted Strategy for Suppressing Cs4PbBr6 Phase in Printable Carbon-Based CsPbBr3 Solar Cells to Achieve High Stability,,SMALL,13.3,ethanol,702,,,,solvent (used with minimal water content),,9.37,,,,all-inorganic,"retained fraction of initial PCE after aging: 89.3 % (T of 85 degrees C and RH of 40%, tracking tests over 1200 h)"
Tri-Step Water-Assisted Strategy for Suppressing Cs4PbBr6 Phase in Printable Carbon-Based CsPbBr3 Solar Cells to Achieve High Stability,,SMALL,13.3,Cs4PbBr6,,,,,phase whose formation can be curtailed,,9.37,,,,all-inorganic,"retained fraction of initial PCE after aging: 89.3 % (T of 85 degrees C and RH of 40%, tracking tests over 1200 h)"
Triphenylamine-Based Y-Shaped Self-Assembled Monolayers for Efficient Tin Perovskite Solar Cells,,SMALL,13.3,TPA-MN (1),,,p-type self-assembled monolayers (SAMs),,p-type self-assembled monolayer for tin-based perovskite solar cells,SAM surfaces,8.1,,,,tin-based perovskite,retention: 90 % (after storage for 3000 h)
Triphenylamine-Based Y-Shaped Self-Assembled Monolayers for Efficient Tin Perovskite Solar Cells,,SMALL,13.3,TPA-CA (2),,,p-type self-assembled monolayers (SAMs),,p-type self-assembled monolayer for tin-based perovskite solar cells,SAM surfaces,8.1,,,,tin-based perovskite,retention: 90 % (after storage for 3000 h)
Triphenylamine-Based Y-Shaped Self-Assembled Monolayers for Efficient Tin Perovskite Solar Cells,,SMALL,13.3,TPAT-MN (3),,,p-type self-assembled monolayers (SAMs),,p-type self-assembled monolayer for tin-based perovskite solar cells,SAM surfaces,8.1,,,,tin-based perovskite,retention: 90 % (after storage for 3000 h)
Triphenylamine-Based Y-Shaped Self-Assembled Monolayers for Efficient Tin Perovskite Solar Cells,,SMALL,13.3,TPAT-CA (4),,,p-type self-assembled monolayers (SAMs),thiophene spacer,p-type self-assembled monolayer for tin-based perovskite solar cells,SAM surfaces,8.1,,,,tin-based perovskite,retention: 90 % (after storage for 3000 h)
Tuning Hole Transport Properties and Perovskite Crystallization via Pyridine-Based Molecules for Quasi-2D Perovskite Solar Cells,,SMALL,13.3,"poly(3,4-ethylenedioxythiophene): polystyrene sulfonate (PEDOT:PSS)",,,hole transport layer material,,hole transport layer (HTL),hole transport layer (HTL),,,,,Quasi-2D perovskites,stability: None None (None)
Tuning Hole Transport Properties and Perovskite Crystallization via Pyridine-Based Molecules for Quasi-2D Perovskite Solar Cells,,SMALL,13.3,PEDOT,,,component of PEDOT:PSS,,electron transfer partner and involved in dissociation with PSS,within PEDOT:PSS,,,,,Quasi-2D perovskites,stability: None None (None)
Tuning Hole Transport Properties and Perovskite Crystallization via Pyridine-Based Molecules for Quasi-2D Perovskite Solar Cells,,SMALL,13.3,PSS,,,component of PEDOT:PSS,,electron transfer partner and involved in dissociation with PEDOT,within PEDOT:PSS,,,,,Quasi-2D perovskites,stability: None None (None)
"Unraveling the Impact of a Cyclized Phenylethylamine-Derived Spacer Cation on the Structural, Electrical, and Photovoltaic Performance of Quasi-2D Ruddlesden-Popper Perovskites",,SMALL,13.3,phenylethylamine (PEA),1001,,,,starting material for IDN (IDN derived from the cyclization of PEA),,17.6,,,,quasi-2D Ruddlesden-Popper (RP) perovskite,thermal stability: None None (None); humidity stability: None None (None)
"Unraveling the Impact of a Cyclized Phenylethylamine-Derived Spacer Cation on the Structural, Electrical, and Photovoltaic Performance of Quasi-2D Ruddlesden-Popper Perovskites",,SMALL,13.3,(IDN)2PbI4,,,IDN-based perovskite,,perovskite material studied,,17.6,,,,quasi-2D Ruddlesden-Popper (RP) perovskite,thermal stability: None None (None); humidity stability: None None (None)
Unravelling Mixed Organic-Halide Perovskite Degradation Under Extrinsic Factors,,SMALL,13.3,FAI,66563653,,,,component of interfacial layers,at the base of the film,,,,,halide perovskite,enhanced stability: None None (neutron reflectometry (NR))
Unravelling Mixed Organic-Halide Perovskite Degradation Under Extrinsic Factors,,SMALL,13.3,MABr,16689569,,,,component of interfacial layers,at the base of the film,,,,,halide perovskite,enhanced stability: None None (neutron reflectometry (NR))
"Improving the light stability of perovskite solar cell with new hole transport material based on spiro[fluorene-9,9′-xanthene]",,CARBON NEUTRALITY,12.5,SFX-POCCF3,,,hole transport molecule,"spiro[fluorene-9,9'-xanthene] (SFX) core; trifluoroethoxy units",hole transport molecule,,21.48,,,,,"efficiency retention: 95 % (about 1,000 h continuous light soaking); efficiency retention: 80 % (100 h light soaking)"
"Improving the light stability of perovskite solar cell with new hole transport material based on spiro[fluorene-9,9′-xanthene]",,CARBON NEUTRALITY,12.5,Spiro-OMeTAD,16161850,,,,,,21.48,,,,,"efficiency retention: 95 % (about 1,000 h continuous light soaking); efficiency retention: 80 % (100 h light soaking)"
An Aromatic Diamine Molecule as the A-Site Solute for Highly Durable and Efficient Perovskite Solar Cells,,SMALL METHODS,12.4,imidazole (C3H4N2),795,,A-site solute; aromatic hydrocarbon and diamine species with a small ionic radius,aromatic; diamine,A-site solute for the conventional methyl-ammonium lead iodide (CH3NH3PbI3); incorporated/alloyed into CH3NH3PbI3,A-site of CH3NH3PbI3,20.2,,,,"hybrid perovskite (methyl-ammonium lead iodide, CH3NH3PbI3)","stability against air, light, and heat: None None (None)"
Bifacial Defect Management of Buried Interface for Enhanced Photovoltaic Performance of Inverted-Perovskite Devices with Precise Regulation of Charge Transport,,SMALL METHODS,12.4,"1-propenyl-2,3-dimethylimidazole hexafluorophosphate (PDMIMPF6)",,,molecule,multifunctional groups,binds SAMs and perovskite bilayers to modulate defects of the two; blurs the interfacial space; inhibits FA+ migration; passivates uncoordinated lead defects; increases work function of the SAM layer contributing to rapid charge transport and reduced perovskite degradation,SAMs and perovskite bilayers,25.61,,,,,initial efficiency at 1200 h under maximum power point tracking: 83.0 % (unencapsulated-device; 1200 h under maximum power point tracking); humidity stability over 2000 h: 91.4 % (over 2000 h)
Bridging-Solvent Strategy for Quasi-Single-Crystal Perovskite Films and Stable Solar Cells,,SMALL METHODS,12.4,N-methylpyrrolidone (NMP),13387,,solvent,,introduced into the PbI2 precursor solution to obtain stable and homogeneous PbI2-NMP complex films; acts as a bridge to promote the reaction between PbI2 and FAI,,24.1,,,,formamidinium (FA)-based,shelf stability (T95): 1200 h (storage in air); operating stability (T96): 300 h (continuous working at the maximum power point)
Bridging-Solvent Strategy for Quasi-Single-Crystal Perovskite Films and Stable Solar Cells,,SMALL METHODS,12.4,formamidinium iodide (FAI),89906651,,molecules,,reactant that interacts with NMP to promote conversion from PbI2-NMP into oriented perovskite films,,24.1,,,,formamidinium (FA)-based,shelf stability (T95): 1200 h (storage in air); operating stability (T96): 300 h (continuous working at the maximum power point)
Dual Functions of Performance Improvement and Lead Leakage Mitigation of Perovskite Solar Cells Enabled by Phenylbenzimidazole Sulfonic Acid,,SMALL METHODS,12.4,amphoteric phenylbenzimidazole sulfonic acid (PBSA),,,amphoteric,,regulate crystallization growth; passivate defects; mitigate lead leakage; form insoluble complexes with Pb2+,added to the perovskite precursor,23.27,,,,lead-based,stability: None None (None); lead leakage: None None (unpackaged devices)
Enhanced Hole Mobility and Decreased Ion Migration Originated from Interface Engineering for High Quality PSCs with Average FF beyond 80%,,SMALL METHODS,12.4,N-(4-acetylphenyl)maleimide (N-APMI),70660,,organic molecule,ketone group (C=O),modify interface between perovskite and hole transport layer,between perovskite and hole transport layer,23.03,,,82.5,polycrystalline perovskite,ion migration: None None (Temperature-dependent current response); hole mobility: 19.45 cm(2) V-1 s(-1) (None)
Enhancing Ultraviolet Stability and Performance of Wide Bandgap Perovskite Solar Cells Through Ultraviolet Light-Absorbing Passivator,,SMALL METHODS,12.4,(Trifluoroacetyl) benzotriazole (TFABI),,,UV light-absorbing passivator,,enhance UV photostability and regulate the defect passivation,,21.54,,,,p-i-n wide bandgap,"retained percentage of initial value after UV irradiation: 85 % (365 nm UV irradiation; 60 h; 60 mW cm-2, RH 25-30%, 25 degrees C)"
Suppressing Nickel Oxide/Perovskite Interface Redox Reaction and Defects for Highly Performed and Stable Inverted Perovskite Solar Cells,,SMALL METHODS,12.4,ABABr (4-(2-Aminoethyl) benzoic acid bromide),,,,NH3+ group,interlayer between NiOx and perovskite layers / interface modification,between the NiOx and different perovskite layers,,,,,,PCE retention: 90 % (continuous operation at maximum power point for over 500 h)
Buried Interface Modification for Reduced Open-Circuit Voltage Loss in Perovskite Solar Cells With Efficiency Exceeding 25.8%,,CARBON NEUTRALIZATION,12,potassium trifluoromethanesulfonate (TFSK),23664779,,small molecule,S=O groups; F-,"employed as an interlayer to efficiently bridge SnO2 and the buried perovskite film, simultaneously regulating interfacial energetics and morphology",between SnO2 and the buried perovskite film,25.82,1.19,,,FAPbI(3),storage stability: None None (None); humidity stability: None None (None); thermal stability: None None (None)
Isomerized Conjugated Molecules as Hole-Selective Contacts for Inverted Perovskite Solar Cells,,SMALL STRUCTURES,12,"(2-(benzo[b]benzo[4,5]thieno[2,3-d]thiophen-2-yl)ethyl)phosphonic acid (BTBT-L)",,,phosphonic acid,phosphonic acid; thiophene sulfur atom,hole-selective contact,,25.1,,,,,PCE retention: 90 % (continuous maximum power point tracking under 1-sun irradiation for 1000 h)
Isomerized Conjugated Molecules as Hole-Selective Contacts for Inverted Perovskite Solar Cells,,SMALL STRUCTURES,12,"(2-(benzo[b]benzo[4,5]thieno[2,3-d]thiophen-4-yl)ethyl)phosphonic acid (BTBT-Z)",,,phosphonic acid,phosphonic acid; thiophene sulfur atom,hole-selective contact; defect passivation agent; substrate modifier,buried interface of the perovskite layer; indium tin oxide substrate,25.1,,,,,PCE retention: 90 % (continuous maximum power point tracking under 1-sun irradiation for 1000 h)
Unlocking Anchoring Group Mechanisms in Molecule-Based Hole-Selective Contacts for Perovskite Solar Cells,,SMALL STRUCTURES,12,(2-(pyren-1-yl)ethyl)phosphonic acid (Py-P),176227654,,MSC,phosphonic acid,optimize electrode interfaces in perovskite solar cells (PSCs),ITO,26.4,,,,1.55 eV bandgap,efficiency retention after maximum power point tracking: >98% % (after 500 h of maximum power point tracking)
4-tert-Butylpyridine coordination to alkylammoniums in perovskites,,JOURNAL OF MATERIALS CHEMISTRY A,11.9,4-tert-butylpyridine (tBP),19878,,additive for hole transport materials (HTMs),,additive for hole transport materials (HTMs); coordinates to ammonium moieties,coordinated to OA unit that chemisorbs directly on the perovskite surface,,,,,,
4-tert-Butylpyridine coordination to alkylammoniums in perovskites,,JOURNAL OF MATERIALS CHEMISTRY A,11.9,OA-TFSI,,,OA-based additive,,additive (OA-based),,,,,,,
A dopant-free hole transport material boosting the performance of inverted methylamine-free perovskite solar cells,,JOURNAL OF MATERIALS CHEMISTRY A,11.9,PFDTS,,,polymer,carboxylic acid groups on the side chains,hole transport layer,HTL surface; interacts with indium tin oxide substrate and perovskite,20.15,,,,methylamine (MA)-free,PFDTS-based device PCE retention after ambient storage: 91 % (storing under the ambient conditions for 1000 h); PTAA-based device PCE retention after ambient storage: 75 % (storing under the ambient conditions for 1000 h); PFDTS-based device PCE retention after thermal stress: 80 % (continuous heating at 85 degrees C for 500 h); PTAA-based device PCE retention after thermal stress: 66 % (continuous heating at 85 degrees C for 500 h)
A dopant-free hole transport material boosting the performance of inverted methylamine-free perovskite solar cells,,JOURNAL OF MATERIALS CHEMISTRY A,11.9,PTAA,19734974,,,,control hole transport layer,,20.15,,,,methylamine (MA)-free,PFDTS-based device PCE retention after ambient storage: 91 % (storing under the ambient conditions for 1000 h); PTAA-based device PCE retention after ambient storage: 75 % (storing under the ambient conditions for 1000 h); PFDTS-based device PCE retention after thermal stress: 80 % (continuous heating at 85 degrees C for 500 h); PTAA-based device PCE retention after thermal stress: 66 % (continuous heating at 85 degrees C for 500 h)
A dopant-free hole transport material boosting the performance of inverted methylamine-free perovskite solar cells,,JOURNAL OF MATERIALS CHEMISTRY A,11.9,methylamine (MA),6329,,,,,,20.15,,,,methylamine (MA)-free,PFDTS-based device PCE retention after ambient storage: 91 % (storing under the ambient conditions for 1000 h); PTAA-based device PCE retention after ambient storage: 75 % (storing under the ambient conditions for 1000 h); PFDTS-based device PCE retention after thermal stress: 80 % (continuous heating at 85 degrees C for 500 h); PTAA-based device PCE retention after thermal stress: 66 % (continuous heating at 85 degrees C for 500 h)
A dual functional molecule for perovskite/P3HT interface to achieve stable perovskite solar cells,,JOURNAL OF MATERIALS CHEMISTRY A,11.9,spiro-OMeTAD,16161850,,hole transport material (HTM),,hole transport material (HTM),,20,,,,,retained initial efficiency: 90 % (RH = 50-60% condition); retained initial efficiency: 82 % (RH = 50-60% condition); retained initial efficiency: 38 % (RH = 50-60% condition)
A dual functional molecule for perovskite/P3HT interface to achieve stable perovskite solar cells,,JOURNAL OF MATERIALS CHEMISTRY A,11.9,P3HT,,,HTM,,hole transport material (HTM),,20,,,,,retained initial efficiency: 90 % (RH = 50-60% condition); retained initial efficiency: 82 % (RH = 50-60% condition); retained initial efficiency: 38 % (RH = 50-60% condition)
A dual functional molecule for perovskite/P3HT interface to achieve stable perovskite solar cells,,JOURNAL OF MATERIALS CHEMISTRY A,11.9,octylammonium azide (OAN(3)),,,dual functional molecule,ammonium ion; azide moiety,"dual functional molecule used to interact with perovskite, passivate defects, and provide crosslinking sites with P3HT",,20,,,,,retained initial efficiency: 90 % (RH = 50-60% condition); retained initial efficiency: 82 % (RH = 50-60% condition); retained initial efficiency: 38 % (RH = 50-60% condition)
A functionalized polyamide acid additive for perovskite solar cells with high efficiency and stability,,JOURNAL OF MATERIALS CHEMISTRY A,11.9,poly(6FDA-co-AHHFP) (denoted as PAA),,,polymer,,additive,surface and grain boundaries,20.03,,,80.34,,operational stability: None None (None); hysteresis: None None (None); reproducibility: None None (None)
A mixed hole transport material employing a highly planar conjugated molecule for efficient and stable perovskite solar cells,,JOURNAL OF MATERIALS CHEMISTRY A,11.9,spiro-OMeTAD,16161850,,hole transport material,,component of mixed hole transport material; control HTM in single-component devices,mixed HTM,21.31,,,,perovskite solar cells,stability: None None (None)
A mixed hole transport material employing a highly planar conjugated molecule for efficient and stable perovskite solar cells,,JOURNAL OF MATERIALS CHEMISTRY A,11.9,DRSBDT-2OT,,,conjugated small molecule,,component of mixed hole transport material,surface in the mixed HTM,21.31,,,,perovskite solar cells,stability: None None (None)
A near-surface sulfidation regulation strategy for inverted inorganic perovskite solar cells with 21.21% efficiency,,JOURNAL OF MATERIALS CHEMISTRY A,11.9,2-methylmercaptobenzothiazole (2-MeMBT),11989,,molecule,,sulfidize the surface of inorganic perovskites; passivate under-coordinated Pb2+ ions; slightly penetrate into the film to facilitate arrangement of the energy level near the surface,surface / near the surface (slight penetration into the film),21.21,,,,inorganic perovskite,thermal stability: None None (None)
A perylene diimide-based electron transport layer enabling efficient inverted perovskite solar cells,,JOURNAL OF MATERIALS CHEMISTRY A,11.9,TPE-PDI4,,,A 3D type perylenediimide (PDI)-based molecule,,electron transporting material / electron transport layer (ETL) / interfacial layer,as the electron transporting layer; between perovskite and C60,18.78,,,,,water-resistibility: None None (None); device stability: None None (None)
A perylene diimide-based electron transport layer enabling efficient inverted perovskite solar cells,,JOURNAL OF MATERIALS CHEMISTRY A,11.9,PCBM,53384373,,PCBM-based electron transporting layer,,electron transporting layer (used for comparison),,18.78,,,,,water-resistibility: None None (None); device stability: None None (None)
A perylene diimide-based electron transport layer enabling efficient inverted perovskite solar cells,,JOURNAL OF MATERIALS CHEMISTRY A,11.9,C60,123591,,,,,,18.78,,,,,water-resistibility: None None (None); device stability: None None (None)
A pseudo-two-dimensional conjugated polysquaraine: an efficient p-type polymer semiconductor for organic photovoltaics and perovskite solar cells,,JOURNAL OF MATERIALS CHEMISTRY A,11.9,PASQ-IDT,,,p-type polymer semiconductor,,polymer-donor; hole transporting material (HTM) for inverted PVSCs,surface,18.29,,,,,device stability: None None (None); hysteresis: negligible None (None)
A self-assembled hierarchical structure to keep the 3D crystal dimensionality in n-butylammonium cation-capped Pb-Sn perovskites,,JOURNAL OF MATERIALS CHEMISTRY A,11.9,"poly(3,4-ethylenedioxythiophene)polystyrene sulfonate (PEDOT:PSS)",,,,,hole transport layer whose PSS component is subject to degradation by sulfuric acid at the bottom interface; this degradation is suppressed by n-BA,bottom interface,19,,,,FA(0.83)Cs(0.17)Pb(0.5)Sn(0.5)I(3) perovskite,device stability: None None (None)
A self-assembled hierarchical structure to keep the 3D crystal dimensionality in n-butylammonium cation-capped Pb-Sn perovskites,,JOURNAL OF MATERIALS CHEMISTRY A,11.9,sulfuric acid,1118,,,,agent that degrades PSS in PEDOT:PSS at the bottom interface,bottom interface,19,,,,FA(0.83)Cs(0.17)Pb(0.5)Sn(0.5)I(3) perovskite,device stability: None None (None)
A sequential condensation route as a versatile platform for low cost and efficient hole transport materials in perovskite solar cells,,JOURNAL OF MATERIALS CHEMISTRY A,11.9,"N,N '-(naphthalene-1,5-diyl)bis(1-(2,3-diphenylquinoxalin-6-yl)-1-phenylmethanimine)",,,small organic molecule,,HTM,,17.85,,,,perovskite solar cells (PSCs),
A sequential condensation route as a versatile platform for low cost and efficient hole transport materials in perovskite solar cells,,JOURNAL OF MATERIALS CHEMISTRY A,11.9,spiro-OMeTAD,16161850,,HTM,,HTM,,17.85,,,,perovskite solar cells (PSCs),
A simple passivation strategy of Na-dithienylethene for highly efficient and stable perovskite solar cells,,JOURNAL OF MATERIALS CHEMISTRY A,11.9,Na-dithienylethene (NaDTE),,,small molecule material,S group; carboxyl group; -C 00000000 00000000 00000000 00000000 11111111 00000000 11111111 00000000 00000000 00000000 O groups,additive to enhance PCE and stability; facilitates growth of perovskite crystals; increases grain size; enhances optical absorption; promotes chemical bonding of lead cations; passivates under-coordinated lead ions; adjusts energy levels to better match hole transport layer; improves hole transport rates,,23.12,,,,(FAPbI3)0.93(MAPbBr3)0.07,efficiency retention: 90 % (non-encapsulated devices after over 1000 hours of storage)
A simple passivation strategy of Na-dithienylethene for highly efficient and stable perovskite solar cells,,JOURNAL OF MATERIALS CHEMISTRY A,11.9,Spiro-OMETAD,16161850,,hole transport layer,,hole transport layer,,23.12,,,,(FAPbI3)0.93(MAPbBr3)0.07,efficiency retention: 90 % (non-encapsulated devices after over 1000 hours of storage)
A tailored spacer molecule in 2D/3D heterojunction for ultralow-voltage-loss and stable perovskite solar cells,,JOURNAL OF MATERIALS CHEMISTRY A,11.9,4-hydroxy-phenylethylamine iodide (OH-PEAI),,,spacer molecule,hydroxy; amine; iodide,"build an effective 2D capping layer for efficient, stable, and hysteresis-free PSCs",2D structure on the 3D surface,23.28,1.234,,,2D/3D,PCE retention: 93 % (unencapsulated 2D/3D PSCs in ambient air at 30% relative humidity for 480 h); hysteresis: totally eliminated None (None)
A trifluorothymine interlayer reduces the degradation of perovskite and controls the cracks of hole transport layers,,JOURNAL OF MATERIALS CHEMISTRY A,11.9,trifluorothymine,,,molecular passivator,protons of NH; carbonyl oxygens; trifluoromethyl,robust molecular passivator; interlayer,interlayer / surface of perovskite,,,,,organic-inorganic hybrid lead iodide based perovskites,efficiency retention: 90 % (1000 h aging at 85 degrees C)
A vertical antioxidant strategy for high performance wide band gap tin perovskite photovoltaics,,JOURNAL OF MATERIALS CHEMISTRY A,11.9,"4,4 '-biphenyldicarboxylic acid (BP2Ac)",,,aromatic carboxylic acid molecule,dicarboxylic acid; aromatic,suppress the fast Sn2+ oxidation,perovskite precursor solution,10.35,,,,wide band gap tin perovskite solar cells,PCE retention: 87 % (1000 hours of storage in a nitrogen atmosphere; unencapsulated devices)
A vertical antioxidant strategy for high performance wide band gap tin perovskite photovoltaics,,JOURNAL OF MATERIALS CHEMISTRY A,11.9,"biphenyl-3,3 ',5,5 '-tetracarboxylic acid (BP4Ac)",,,aromatic carboxylic acid molecule,tetracarboxylic acid; aromatic,suppress the fast Sn2+ oxidation; form hydrogen bonds with the perovskite to further improve the stability,perovskite film,10.35,,,,wide band gap tin perovskite solar cells,PCE retention: 87 % (1000 hours of storage in a nitrogen atmosphere; unencapsulated devices)
Ab initio study of the role of oxygen and excess electrons in the degradation of CH3NH3PbI3,,JOURNAL OF MATERIALS CHEMISTRY A,11.9,MAI,,,,,terminates MAPbI(3) (110) surface,MAPbI(3) (110) surface,,,,,CH3NH3PbI3 (MAPbI(3)),
Ab initio study of the role of oxygen and excess electrons in the degradation of CH3NH3PbI3,,JOURNAL OF MATERIALS CHEMISTRY A,11.9,O-2 (molecular O2),,,molecular O2,,only weakly interacts with the perovskite surface; physisorbs on degraded surface and can abstract an excess electron to form a superoxide,perovskite surface; degraded surface,,,,,CH3NH3PbI3 (MAPbI(3)),
Achieving high efficiency and improved stability in large-area ITO-free perovskite solar cells with thiol-functionalized self-assembled monolayers,,JOURNAL OF MATERIALS CHEMISTRY A,11.9,3-mercaptopropyltrimethoxysilane (MPTMS),20473,,thiol-functionalized self-assembled monolayer (SAM),thiol; trimethoxysilane,seed layer for an ultrathin Ag transparent electrode,ultrathin Ag film / incident Ag atoms,16.2,,,,perovskite solar cells (PeSCs),ambient stability: None None (without the need for rigorous encapsulation)
Achieving high efficiency and improved stability in large-area ITO-free perovskite solar cells with thiol-functionalized self-assembled monolayers,,JOURNAL OF MATERIALS CHEMISTRY A,11.9,(11-mercaptoundecyl) trimethylammonium bromide (MUTAB),,,thiol-functionalized self-assembled monolayer (SAM),thiol; trimethylammonium bromide,seed layer for cathode buffer layer (CBL),Ag surface,16.2,,,,perovskite solar cells (PeSCs),ambient stability: None None (without the need for rigorous encapsulation)
Acridine-based novel hole transporting material for high efficiency perovskite solar cells,,JOURNAL OF MATERIALS CHEMISTRY A,11.9,ACR-TPA,,,acridine-based hole transporting material,,hole transporting material,ACR-TPA layers applied to MAPbI3 perovskite solar cells,16.42,,,,MAPbI3,
Acridine-based novel hole transporting material for high efficiency perovskite solar cells,,JOURNAL OF MATERIALS CHEMISTRY A,11.9,spiro-MeOTAD,16161850,,,,,,16.42,,,,MAPbI3,
Acridine-based novel hole transporting material for high efficiency perovskite solar cells,,JOURNAL OF MATERIALS CHEMISTRY A,11.9,Li-TFSI,,,additive,,additive in ACR-TPA film,,16.42,,,,MAPbI3,
Acridine-based novel hole transporting material for high efficiency perovskite solar cells,,JOURNAL OF MATERIALS CHEMISTRY A,11.9,4-tert-butylpyridine (tBP),19878,,additive,,additive in ACR-TPA film,,16.42,,,,MAPbI3,
Amidation induced self-reduction of p-GO with Lewis-base termination for all-inorganic CsPbIBr2 perovskite solar cells,,JOURNAL OF MATERIALS CHEMISTRY A,11.9,graphene oxide (GO),5462310,,graphene oxide,oxygen-containing groups,"undergoes self-reduction and p-type doping, benefiting hole extraction and delocalization",GO surface,11.08,,,,all-inorganic CsPbIBr2,stability: None None (None)
Artemisinin-passivated mixed-cation perovskite films for durable flexible perovskite solar cells with over 21% efficiency,,JOURNAL OF MATERIALS CHEMISTRY A,11.9,artemisinin,68827,,herb extract,,to passivate the perovskite grains,in the perovskite film,21.1,1.126,,,flexible single-junction perovskite solar cells,V-OC loss: 0.437 V (None); stability: None None (different aging conditions)
Balancing crystallization rate in a mixed Sn-Pb perovskite film for efficient and stable perovskite solar cells of more than 20% efficiency,,JOURNAL OF MATERIALS CHEMISTRY A,11.9,iso-pentylammonium tetrafluoroborate ([PNA]BF4),,,ionic salt,,"to function as anchoring agent to bond Pb2+ to the surface of PEDOT:PSS, which can facilitate a quick crystallization of Pb-containing perovskite components and homogeneously distribute Sn/Pb elements","on top of poly(3,4-ethylenedioxythiophene)-poly-(styrenesulfonate) (PEDOT:PSS)",20.11,,,,mixed tin (Sn)-lead (Pb) iodide perovskite,thermal stability: 240 hours (85 degrees C); shelf storage stability: 1200 hours (shelf storage)
Balancing crystallization rate in a mixed Sn-Pb perovskite film for efficient and stable perovskite solar cells of more than 20% efficiency,,JOURNAL OF MATERIALS CHEMISTRY A,11.9,"poly(3,4-ethylenedioxythiophene)-poly-(styrenesulfonate) (PEDOT:PSS)",,,,,surface on which [PNA]BF4 ionic salt layer is introduced / acidic and hygroscopic surface that can be encapsulated by ionic salt molecules to ensure device stability,,20.11,,,,mixed tin (Sn)-lead (Pb) iodide perovskite,thermal stability: 240 hours (85 degrees C); shelf storage stability: 1200 hours (shelf storage)
Bisphosphate group molecules contribute to the performance of wide-bandgap perovskite solar cells,,JOURNAL OF MATERIALS CHEMISTRY A,11.9,"1,4-benzenebisphosphonic acid (BBA)",2773663,,buried-interface passivation agent,bis-phosphonic acid groups,"passivate defects, suppress non-radiative recombination, inhibit ion migration, and reduce interface trap formation",between the NiOx/Me-4PACz hole-transport layer and the perovskite absorber,21.79,1.195,,,1.66 eV band-gap,efficiency_retention: 92 % (Unencapsulated cells after 1973 h under nitrogen); trap_density_initial: 3370000000000000.0 cm-3 (None); trap_density_final: 2900000000000000.0 cm-3 (None); carrier_lifetime_initial: 794.2 ns (None); carrier_lifetime_final: 1762 ns (None)
Bisphosphate group molecules contribute to the performance of wide-bandgap perovskite solar cells,,JOURNAL OF MATERIALS CHEMISTRY A,11.9,Me-4PACz,164186534,,hole-transport layer,,part of the NiOx/Me-4PACz hole-transport layer,between the NiOx/Me-4PACz hole-transport layer and the perovskite absorber,21.79,1.195,,,1.66 eV band-gap,efficiency_retention: 92 % (Unencapsulated cells after 1973 h under nitrogen); trap_density_initial: 3370000000000000.0 cm-3 (None); trap_density_final: 2900000000000000.0 cm-3 (None); carrier_lifetime_initial: 794.2 ns (None); carrier_lifetime_final: 1762 ns (None)
"Boosting inverted perovskite solar cell performance by using 9,9-bis(4-diphenylaminophenyl)fluorene functionalized with triphenylamine as a dopant-free hole transporting material",,JOURNAL OF MATERIALS CHEMISTRY A,11.9,"TPA-2,7-FLTPA-TPA",,,small molecules,"9,9-bis(4-diphenylaminophenyl)fluorene; triphenylamine moieties",dopant-free hole transporting material (HTM),in planar inverted perovskite solar cell devices,17.1,,,,,stability: None None (similar aging test conditions)
"Boosting inverted perovskite solar cell performance by using 9,9-bis(4-diphenylaminophenyl)fluorene functionalized with triphenylamine as a dopant-free hole transporting material",,JOURNAL OF MATERIALS CHEMISTRY A,11.9,"TPA-3,6-FLTPA-TPA",,,small molecules,"9,9-bis(4-diphenylaminophenyl)fluorene; triphenylamine moieties",dopant-free hole transporting material (HTM),in planar inverted perovskite solar cell devices,17.1,,,,,stability: None None (similar aging test conditions)
"Boosting inverted perovskite solar cell performance by using 9,9-bis(4-diphenylaminophenyl)fluorene functionalized with triphenylamine as a dopant-free hole transporting material",,JOURNAL OF MATERIALS CHEMISTRY A,11.9,"N-4,N-4,N-4,N-4-tetra([1,10-biphenyl]-4-yl)-[1,1:4,1-terphenyl]-4,4-diamine (TaTm)",,,,,reference HTM,in planar inverted perovskite solar cell devices,17.1,,,,,stability: None None (similar aging test conditions)
