Repository: kevin-ymx/perov-passivator

# perov-passivator

This repository contains two complementary research sections for molecular
passivator discovery in perovskite solar cells:

1. **Loop-orchestrated agent-skills discovery:** a configuration-first,
   restartable workflow that filters PubChem, learns molecular embeddings,
   retrieves promising derivatives, and identifies purchasable salt forms.
2. **SSL plus downstream binding-energy prediction:** a GIN-E molecular
   representation pipeline that combines self-supervised pretraining with
   supervised prediction of molecule-perovskite binding energy (`E_b`).

The two sections share molecular graph representations and GIN-E encoders, but

File: dataset/literature/extracted_results_mol_cleaned_v2.csv (part 19 of 44)
title,year,journal,impact_factor,molecule_name,molecule_cid,molecule_smiles,molecule_type,functional_groups,role,interface_location,pce_max,voc,jsc,ff,perovskite_type,stability
Multifunctional 1-naphthoic acid additive enhancing ultraviolet stability of perovskite solar cells,,JOURNAL OF MATERIALS CHEMISTRY A,11.9,1-naphthoic acid (1-NA),6847,,small and multifunctional additive,,to mitigate UV-induced degradation in PSCs,perovskite lattice,25.36,,,,,PCE retention: 84 % (240 hours under intense UV light (50 mW cm-2)); PCE retention: 83 % (1000 hours of continuous AM1.5G illumination)
Multifunctional molecule interface modification for high-performance inverted wide-bandgap perovskite cells and modules,,JOURNAL OF MATERIALS CHEMISTRY A,11.9,pyridinyl-benzimidazolium chloride,,,multifunctional molecule,pyridine; benzimidazole,stabilize the perovskite surface; defect passivation,perovskite surface,21.82,1.24,,,Wide-band gap (≥1.66 eV) inverted perovskite,light stability: None None (unsealed PSCs); storage stability: over 2000 h (unsealed PSCs)
Nano-graphdiyne derivative and natural amino acid molecule as bilateral charge transport layer dopants for efficient perovskite solar cells,,JOURNAL OF MATERIALS CHEMISTRY A,11.9,o-TB-GDY,,,wheel-like nano-graphdiyne derivative,highly pi-conjugated,doped into the Spiro-OMeTAD hole transport layer (HTL); formed strong coordination bonds with uncoordinated Pb2+ ions,top surface of the perovskite film (perovskite/spiro-OMeTAD interface),24.46,,,,n-i-p structured perovskite solar cells (PSCs),long-term operational stability: None None (unencapsulated devices); thermal stability: None None (unencapsulated devices)
Nano-graphdiyne derivative and natural amino acid molecule as bilateral charge transport layer dopants for efficient perovskite solar cells,,JOURNAL OF MATERIALS CHEMISTRY A,11.9,serine,5951,,natural amino acid molecule,amino acid,doped into the SnO2 electron transport layer (ETL); passivated uncoordinated Sn and O vacancy defects of the SnO2 film; chelated with uncoordinated Pb2+ ions,SnO2 film and buried surface of the perovskite film (SnO2/perovskite interface),24.46,,,,n-i-p structured perovskite solar cells (PSCs),long-term operational stability: None None (unencapsulated devices); thermal stability: None None (unencapsulated devices)
Nano-graphdiyne derivative and natural amino acid molecule as bilateral charge transport layer dopants for efficient perovskite solar cells,,JOURNAL OF MATERIALS CHEMISTRY A,11.9,Spiro-OMeTAD,16161850,,hole transport layer (HTL),,hole transport layer that was doped with o-TB-GDY,perovskite/spiro-OMeTAD (top) interface,24.46,,,,n-i-p structured perovskite solar cells (PSCs),long-term operational stability: None None (unencapsulated devices); thermal stability: None None (unencapsulated devices)
Octamethyl-substituted Pd(II) phthalocyanine with long carrier lifetime as a dopant-free hole selective material for performance enhancement of perovskite solar cells,,JOURNAL OF MATERIALS CHEMISTRY A,11.9,PdMe2Pc,,,a novel metallophthalocyanine derivative,heavy palladium (Pd) atom; octamethyl substituents,HSL,as a HSL,16.28,,,,Planar PSCs,long-term stability: None None (None)
Optimal intermediate adducts regulate low-temperature CsPbI2Br crystallization for efficient inverted all-inorganic perovskite solar cells,,JOURNAL OF MATERIALS CHEMISTRY A,11.9,biuret,7913,,additive,amino; carbonyl,"additive that associates with halide plumbates, generates intermediate adducts to seed large crystal growth, is retained at grain boundaries to passivate defects, and acts as anchors to stabilize phase and prevent moisture permeation",grain boundaries,13.3,,,,inorganic CsPbI2Br perovskite,thermal stability: None None (None); ambient air stability: None None (None)
Overcoming photovoltage deficit via natural amino acid passivation for efficient perovskite solar cells and modules,,JOURNAL OF MATERIALS CHEMISTRY A,11.9,arginine (Arg),6322,,natural amino acid (NAA),guanidine,passivation; coordinative bonding with uncoordinated Pb2+; suppression of antisite Pb-I deep level defects,,20.49,1.17,,,methylammonium lead triiodide (MAPbI(3)),operational stability: None None (None)
PbI2 interface reconstruction suppresses ion migration for stable planar perovskite solar cells,,JOURNAL OF MATERIALS CHEMISTRY A,11.9,4-butoxybenzylidene-4-cyanoaniline (BBCA),,,thermotropic liquid crystal molecule,,enables PbI2 multi-interface reconstruction; reduces defect density and non-radiative recombination losses; optimizes the energy barrier; acts as a stabilizer inhibiting I- oxidation and migration,across multi-interfaces,25.14,,,,,device stability: None None (None)
Phenothiazine-based self-assembled monolayers for efficient tin perovskite solar cells with Co-cations,,JOURNAL OF MATERIALS CHEMISTRY A,11.9,PTz2 (1),,,self-assembled monolayer (SAM) molecule,,self-assembled monolayer (SAM) molecule,phenothiazine-based SAM-coated ITO substrates,7.8,,,,tin perovskite,efficiency retention (storage): 80 % (for over 4000 h without encapsulation); stability under illumination: 9 h (under one-sun illumination)
Phenothiazine-based self-assembled monolayers for efficient tin perovskite solar cells with Co-cations,,JOURNAL OF MATERIALS CHEMISTRY A,11.9,PTzBr (3),,,self-assembled monolayer (SAM) molecule,,self-assembled monolayer (SAM) molecule used in device,phenothiazine-based SAM-coated ITO substrates,7.8,,,,tin perovskite,efficiency retention (storage): 80 % (for over 4000 h without encapsulation); stability under illumination: 9 h (under one-sun illumination)
Pyridine-functionalized fullerene additive enabling coordination interactions with CH3NH3PbI3 perovskite towards highly efficient bulk heterojunction solar cells,,JOURNAL OF MATERIALS CHEMISTRY A,11.9,pyridine-functionalized fullerene derivative (C-60-PyP),,,pyridine-functionalized fullerene derivative,pyridine moiety; fullerene,additive,grain boundaries,19.82,,,,CH(3)NH(3)Pbl(3) (MAPbI(3)),ambient stability: None None (ambient)
Robust molecular-dipole-induced surface functionalization of inorganic perovskites for efficient solar cells,,JOURNAL OF MATERIALS CHEMISTRY A,11.9,cinnamic acid (CA),,,,,surface functionalization,surface of perovskites,19.03,,,,CsPbI3 inorganic perovskite,stability: None None (None)
Robust molecular-dipole-induced surface functionalization of inorganic perovskites for efficient solar cells,,JOURNAL OF MATERIALS CHEMISTRY A,11.9,4-aminocinnamic acid (CA-NH2),1549514,,,NH2,surface functionalization; surface defects passivation; induce interfacial dipole,surface of perovskites; within the PSCs (interfacial),19.03,,,,CsPbI3 inorganic perovskite,stability: None None (None)
Simple synthesis and molecular engineering of low-cost and star-shaped carbazole-based hole transporting materials for highly efficient perovskite solar cells,,JOURNAL OF MATERIALS CHEMISTRY A,11.9,spiro-OMeTAD,16161850,,hole transporting material (HTM),,hole transporting material (HTM),,18.87,,,,CH3NH3PbI3-xClx,long-term device stability: None None (None)
Simple synthesis and molecular engineering of low-cost and star-shaped carbazole-based hole transporting materials for highly efficient perovskite solar cells,,JOURNAL OF MATERIALS CHEMISTRY A,11.9,"SGT-405(3,6)",,,carbazole-based HTM with a starburst structure,carbazole,HTM,on top of the perovskite layer,18.87,,,,CH3NH3PbI3-xClx,long-term device stability: None None (None)
Simple synthesis and molecular engineering of low-cost and star-shaped carbazole-based hole transporting materials for highly efficient perovskite solar cells,,JOURNAL OF MATERIALS CHEMISTRY A,11.9,"SGT-410(3,6)",,,carbazole-based HTM with a starburst structure,carbazole,HTM,,18.87,,,,CH3NH3PbI3-xClx,long-term device stability: None None (None)
Simple synthesis and molecular engineering of low-cost and star-shaped carbazole-based hole transporting materials for highly efficient perovskite solar cells,,JOURNAL OF MATERIALS CHEMISTRY A,11.9,"SGT-411(3,6)",,,carbazole-based HTM with a starburst structure,carbazole,HTM,,18.87,,,,CH3NH3PbI3-xClx,long-term device stability: None None (None)
Simple synthesis and molecular engineering of low-cost and star-shaped carbazole-based hole transporting materials for highly efficient perovskite solar cells,,JOURNAL OF MATERIALS CHEMISTRY A,11.9,"SGT-405(2,7)",,,"parent molecule (SGT-405(2,7))",carbazole,parent HTM,,18.87,,,,CH3NH3PbI3-xClx,long-term device stability: None None (None)
Sulfonyl passivation through synergistic hydrogen bonding and coordination interactions for efficient and stable perovskite solar cells,,JOURNAL OF MATERIALS CHEMISTRY A,11.9,"3-ethylbenzo[d]isothiazole 1,1-dioxide (PSAD)",,,organic small molecule,sulfonyl,introduced into perovskite precursor solution to regulate crystallization and reduce defects,perovskite precursor solution,,,,,perovskite films,
Sulfur-annulated perylenediimide as an interfacial material enabling inverted perovskite solar cells with over 20% efficiency and high fill factors exceeding 83%,,JOURNAL OF MATERIALS CHEMISTRY A,11.9,PDI-T,,,sulfur-annulated perylenediimide (PDI)-based derivatives,sulfur-annulated,interfacial materials,between the perovskite absorber and the C-60 electron transporting layer,20.41,,,83.63,methylamine-based,
Sulfur-annulated perylenediimide as an interfacial material enabling inverted perovskite solar cells with over 20% efficiency and high fill factors exceeding 83%,,JOURNAL OF MATERIALS CHEMISTRY A,11.9,PDI-V,,,sulfur-annulated perylenediimide (PDI)-based derivatives,sulfur-annulated,interfacial materials,between the perovskite absorber and the C-60 electron transporting layer,20.41,,,83.63,methylamine-based,
Sulfur-annulated perylenediimide as an interfacial material enabling inverted perovskite solar cells with over 20% efficiency and high fill factors exceeding 83%,,JOURNAL OF MATERIALS CHEMISTRY A,11.9,C-60,,,C-60 electron transporting layer,,electron transporting layer,electron transporting layer,20.41,,,83.63,methylamine-based,
Surface & grain boundary co-passivation by fluorocarbon based bifunctional molecules for perovskite solar cells with efficiency over 21%,,JOURNAL OF MATERIALS CHEMISTRY A,11.9,"1H,1H-perfluorooctylamine (PFA)",136148,,co-passivation agent,,co-passivation agent,surface & GB,21.31,,,,MAPbI(3) type PSCs; CsFAMA type PSCs,PCE loss: 3 % (after 2500 h of storage at a humidity of 70 +/- 5% at room temperature)
Surface passivation with an electron-donating sulfonate group for high-performance and stable perovskite solar cells,,JOURNAL OF MATERIALS CHEMISTRY A,11.9,4-aminophenyl sulfone (APS),,,passivator,Lewis base group (S 00000000 00000000 00000000 00000000 11111111 00000000 11111111 00000000 00000000 00000000 O); Lewis base group (SO),passivator,perovskite surface,23.03,,,,,PCE retention: 93 % (after 1000 h at a relative humidity of 30% at room temperature); PCE retention: 90 % (after 200 h in an inert environment at 70 degrees C)
Surface recrystallized stable 2D-3D graded perovskite solar cells for efficiency beyond 21%,,JOURNAL OF MATERIALS CHEMISTRY A,11.9,4-(aminomethyl)benzoic acid hydrogen bromide (ABHB),,,,amine groups; carboxylic acid functionality; bromide ions,surface treatment,surface; capped 2D layer over 3D perovskite,21.18,,,,surface recrystallized 2D-3D graded perovskite,ambient stability: None None (None); hysteresis: negligible None (None)
Synergic interface passivation with potassium citrate as an eco-friendly conductive adhesive in perovskite solar cells,,JOURNAL OF MATERIALS CHEMISTRY A,11.9,C6H5K3O7,13344,,conductive adhesive,,modify the SnO2/perovskite interface,SnO2/perovskite interface,24.12,,,,perovskite,PCE retention: over 90% % (after 2400 h storage in dry air); J-V hysteresis: negligible None (None)
Synergistic effect of charge separation and defect passivation using zinc porphyrin dye incorporation for efficient and stable perovskite solar cells,,JOURNAL OF MATERIALS CHEMISTRY A,11.9,YD2-o-C8,,,zinc porphyrin dye,carboxylate groups,utilized to fabricate high-quality perovskite films with enhanced film crystallinity and uniform morphology; anchor with under-coordinated Pb2+ defects to suppress charge recombination; form an appropriate energy level alignment beneficial for charge separation and extraction in n-i-p devices,in the perovskite films,20.5,,,,Organic-inorganic perovskite,"retained PCE: 93 % (storage in ambient air (25-40 degrees C, 20-40% relative humidity) under dark conditions for 30 days)"
Synergistic engineering of bromine and cetyltrimethylammonium chloride molecules enabling efficient and stable flexible perovskite solar cells,,JOURNAL OF MATERIALS CHEMISTRY A,11.9,cetyltrimethylammonium chloride (CTAC),8154,,additive,,modify the film surface with reduced defects and enhanced hydrophobicity / passivate surface defects,film surface,,,,,Flexible,efficiency retention: 90 % (exposure to 90% humidity for about 170 hours)
Synergistic passivation and stable carrier transport enable efficient blade-coated perovskite solar cells fabricated in ambient air,,JOURNAL OF MATERIALS CHEMISTRY A,11.9,Bis(3-fluorophenyl) disulfide (SF),2737794,,interfacial modifier,disulfide; fluorinated aromatic rings,multifunctional interfacial modifier; passivating agent,perovskite (PVK) and electron transport layer (ETL) interface,24.6,1.17,,,,PCE retention: 96.8 % (after 2000 hours under 30-40% relative humidity); control PCE retention: 60 % (after 1200 hours (control)); carrier diffusion coefficient retention: 86 % (after 2000 hours in ambient air (SF-treated films)); control carrier diffusion coefficient retention: 41 % (after 2000 hours in ambient air (control devices)); carrier diffusion coefficient (SF-modified): 0.0247 cm2 s-1 (after three months of ambient storage (SF-modified perovskite film); reported with uncertainty +/- 0.0028); carrier diffusion coefficient (control): 0.0079 cm2 s-1 (after three months of ambient storage (control group); reported with uncertainty +/- 0.0017)
Tailoring the buried interface with self-assembled 2-chloroethylphosphonic acid for defect reduction and improved performance of tin-based perovskite solar cells,,JOURNAL OF MATERIALS CHEMISTRY A,11.9,2-chloroethylphosphonic acid (CEPA),27982,,halogen-terminated self-assembling molecule,halogen-terminated; phosphonic acid,modify the buried interface of Sn-PSCs,buried interface of Sn-PSCs with polyethylenedioxythiophene:poly(styrene sulfonate) (PEDOT:PSS) as the hole transport layer,10.65,,,,FA0.75MA0.25SnI3 perovskite,device stability: None None (None)
Tailoring the buried interface with self-assembled 2-chloroethylphosphonic acid for defect reduction and improved performance of tin-based perovskite solar cells,,JOURNAL OF MATERIALS CHEMISTRY A,11.9,polyethylenedioxythiophene:poly(styrene sulfonate) (PEDOT:PSS),,,hole transport layer,,hole transport layer,buried interface of Sn-PSCs with tin-based perovskite,10.65,,,,FA0.75MA0.25SnI3 perovskite,device stability: None None (None)
Temporal and spatial pinhole constraints in small-molecule hole transport layers for stable and efficient perovskite photovoltaics,,JOURNAL OF MATERIALS CHEMISTRY A,11.9,Spiro-OMeTAD,16161850,,Small molecule,,hole transport material,,20.6,,,,perovskite crystals,PCE retention: 80 % (over 6000 h in ambient air); light stability: None None (None)
Temporal and spatial pinhole constraints in small-molecule hole transport layers for stable and efficient perovskite photovoltaics,,JOURNAL OF MATERIALS CHEMISTRY A,11.9,poly(4-vinylpyridine) (P4VP),,,hydrophobic polymeric component,,substantially reduce the undesired pinholes during device fabrication and operation; saturate uncoordinated Pb sites in perovskite crystals,,20.6,,,,perovskite crystals,PCE retention: 80 % (over 6000 h in ambient air); light stability: None None (None)
The tin(ii) precursor is an active site to determine the crystal framework in CsSnI3 perovskite,,JOURNAL OF MATERIALS CHEMISTRY A,11.9,cesium tin triiodide (CsSnI3),,,perovskite,,perovskite whose crystal structure was investigated,,,,,,cesium tin triiodide (CsSnI3) perovskite,device stability: None None (None)
The tin(ii) precursor is an active site to determine the crystal framework in CsSnI3 perovskite,,JOURNAL OF MATERIALS CHEMISTRY A,11.9,dimethyl sulfoxide (DMSO),679,,solvent,sulfinyl group,solvent that coordinates with the Sn2+ precursor and influences crystal structure,liquid phase; retained in solid phase,,,,,cesium tin triiodide (CsSnI3) perovskite,device stability: None None (None)
Thiophene-modified perylenediimide as hole transporting material in hybrid lead bromide perovskite solar cells,,JOURNAL OF MATERIALS CHEMISTRY A,11.9,Th-PDI,,,small molecule,"N,N'-dialkyl perylenediimide (PDI); thiophene moieties",hole-transporting material (HTM),,5.6,,,,CH3NH3PbBr3 hybrid perovskite,efficiency drop: <20 % (Storage of unencapsulated cells in 25-30% relative humidity for 37 days); J-V hysteresis: None None (None)
Tris(pentafluorophenyl)borane-water complex doped Spiro-TTB for high-efficiency and stable perovskite solar cells,,JOURNAL OF MATERIALS CHEMISTRY A,11.9,Bis(trifluoromethane)sulfonimide lithium salt (Li-TFSI),3816071,,dopant,trifluoromethane; sulfonimide,dopant to modify the hole transport layer (HTL),,20.86,,,,1.65 eV bandgap perovskite,PCE retention: 92 % (after storage for over 1500 h in 25 +/- 5% RH ambient air); PCE retention: 93 % (after 350 h at 85 degrees C under an N-2 atmosphere without encapsulation)
Tris(pentafluorophenyl)borane-water complex doped Spiro-TTB for high-efficiency and stable perovskite solar cells,,JOURNAL OF MATERIALS CHEMISTRY A,11.9,4-tert-butylpyridine (t-BP),,,dopant,tert-butyl; pyridine,dopant to modify the hole transport layer (HTL),,20.86,,,,1.65 eV bandgap perovskite,PCE retention: 92 % (after storage for over 1500 h in 25 +/- 5% RH ambient air); PCE retention: 93 % (after 350 h at 85 degrees C under an N-2 atmosphere without encapsulation)
Tris(pentafluorophenyl)borane-water complex doped Spiro-TTB for high-efficiency and stable perovskite solar cells,,JOURNAL OF MATERIALS CHEMISTRY A,11.9,tris(pentafluorophenyl)borane (BCF),582056,,p-type dopant,pentafluorophenyl; borane,p-type dopant to prepare a high-quality HTL of Spiro-TTB,,20.86,,,,1.65 eV bandgap perovskite,PCE retention: 92 % (after storage for over 1500 h in 25 +/- 5% RH ambient air); PCE retention: 93 % (after 350 h at 85 degrees C under an N-2 atmosphere without encapsulation)
Tris(pentafluorophenyl)borane-water complex doped Spiro-TTB for high-efficiency and stable perovskite solar cells,,JOURNAL OF MATERIALS CHEMISTRY A,11.9,"2,2 ',7,7 '-tetrakis-(N,N,-di-p-methylphenylamino)-9,9 '-spirobifluorene (Spiro-TTB)",,,hole transport layer (HTL) material,"N,N,-di-p-methylphenylamino; spirobifluorene",HTL,,20.86,,,,1.65 eV bandgap perovskite,PCE retention: 92 % (after storage for over 1500 h in 25 +/- 5% RH ambient air); PCE retention: 93 % (after 350 h at 85 degrees C under an N-2 atmosphere without encapsulation)
UV-robust and efficient perovskite solar cells enabled by interfacial photocatalysis suppression and defect passivation,,JOURNAL OF MATERIALS CHEMISTRY A,11.9,"4,4 & PRIME;-oxybisbenzoic acid (OBBA)",,,UV absorber,,utilized as a modification layer between TiO2 and perovskite against UV photocatalytic degradation,between TiO2 and perovskite,22.14,,,,organometal halide,"stability under extreme UV irradiation: None None (365 nm, 600 mW cm(-2); 275 nm, 10 mW cm(-2))"
Water assisted formation of highly oriented CsPbI2Br perovskite films with the solar cell efficiency exceeding 16%,,JOURNAL OF MATERIALS CHEMISTRY A,11.9,dimethylsulfoxide (DMSO),679,,solvent,,adsorbed species / forms DMSO complexed intermediates; desorbed by H2O,synergetic adsorption,16.47,1.33,,,CsPbI2Br,"device stability: None None (against humidity, light and heat)"
Data-driven optimization and machine learning analysis of compatible molecules for halide perovskite material,,NPJ COMPUTATIONAL MATERIALS,11.9,calcein,65079,,,,component of a champion system,active at diverse surfaces,,,,,CH3NH3PbI3,aqueous stability: 92.5 % (aqueous)
Data-driven optimization and machine learning analysis of compatible molecules for halide perovskite material,,NPJ COMPUTATIONAL MATERIALS,11.9,DMSO,679,,,,component of a champion system,active at diverse surfaces,,,,,CH3NH3PbI3,aqueous stability: 92.5 % (aqueous)
Enhanced electron transfer dynamics in perylene diimide passivated efficient and stable perovskite solar cells,,ECOMAT,11.8,perylene diimide (PDI),,,,carbonyl groups,passivation of undercoordinated surface defects,perovskite surfaces,22.24,,,,,device maintaining 95% of its initial value: 95 % (for 900 h in similar to 45% relative humidity)
"Efficient and stable perovskite solar cells based on multi-active sites 5-amino-1,3,4-thiadiazole-2-thiol modified interface",,MATERIALS TODAY PHYSICS,11.5,"5-amino-1,3,4-thiadiazole-2-thiol (AMTD)",2723847,,Lewis base molecule,= S; -S-; -NH2; -N,passivating agent,interface between PVK and hole transport layer (HTL),24.13,,,,perovskite films prepared by low temperature solution method,stability: None None (None); moisture erosion inhibition: None None (None)
Machine learning prediction of small molecule passivators and their impacts on the passivation and photocatalytic performance of organic-inorganic hybrid perovskite interfaces,,ENERGY MATERIALS,11.2,CH3OH,887,,,,product (reduction product of CO2 when PMs present N-Pb bonds),at the interface,,,,,Organic-inorganic hybrid perovskite materials,
Machine learning prediction of small molecule passivators and their impacts on the passivation and photocatalytic performance of organic-inorganic hybrid perovskite interfaces,,ENERGY MATERIALS,11.2,CH2O,712,,,,product (selectively generated from CO2 when S-Pb bonds are present),at the interface,,,,,Organic-inorganic hybrid perovskite materials,
High-efficiently stable cellulose triacetate modified perovskite solar cells,,RARE METALS,11,cellulose triacetate (CTA),,,additive,,additive,within the PbI6 octahedron,,,,,organic-inorganic hybrid perovskites (OIHPs),long-term stability: None None (None)
Mitigating voltage losses and strain in perovskite solar cells through precise microscopic arrangement of chemical monomers,,RARE METALS,11,"1,4-benzenedicarboximidamide dihydrochloride (TAD)",2747969,,,-C=N,precisely control the microscopic arrangement of chemical monomers in the precursor and the crystallization kinetics of the films,on the [PbI6]4- monomers,,,,,Organic-inorganic halide perovskite solar cells (PSCs),voltage loss (Vloss): 0.32 V (None)
Synergistic interfacial molecular design for high-performance and eco-friendly perovskite solar cells,,RARE METALS,11,4-chlorophenyl dichlorophosphate (4-CP),69879,,,phosphate groups; phenyl rings; C-Cl bonds,"synergistic defect passivation, crystallization modulation, and Pb immobilization",SnO2 electron transport layer/perovskite interface,25.25,,,,solution-processed polycrystalline films,"Pb leakage reduction: 89 % (None); Pb2+ leaching concentration: 30 ppb (None); PCE retention after aging: 92 % (25 degrees C, 85% RH, 1000 h)"
All-in-One Deposition to Synergistically Manipulate Perovskite Growth for High-Performance Solar Cell,,RESEARCH,11,urea,1176,,carbamide additive,-NH2; -C=O,modify crystallization dynamics allowing for large crystal growth at low temperature (60 degrees C),,21.6,,,,inverted MAPbI(3) perovskite solar cell,operational stability: None None (None)
All-in-One Deposition to Synergistically Manipulate Perovskite Growth for High-Performance Solar Cell,,RESEARCH,11,biuret,7913,,carbamide additive,-NH2; -C=O,associate with antisite or undercoordinated ions for defect passivation,,21.6,,,,inverted MAPbI(3) perovskite solar cell,operational stability: None None (None)
All-in-One Deposition to Synergistically Manipulate Perovskite Growth for High-Performance Solar Cell,,RESEARCH,11,triuret,68400,,carbamide additive,-NH2; -C=O,accumulate at the surface as an energy cascade layer to enhance charge transfer,surface,21.6,,,,inverted MAPbI(3) perovskite solar cell,operational stability: None None (None)
Synergistic Interface Layer Optimization and Surface Passivation with Fluorocarbon Molecules toward Efficient and Stable Inverted Planar Perovskite Solar Cells,,RESEARCH,11,trifluoromethyl-phenethylamine hydrobromide (CF3-PEABr),163409588,,,trifluoromethyl; phenethylamine; hydrobromide,passivate the perovskite film surface,perovskite film surface,21.3,1.15,,,,operational stability: None None (None); thermal stability: None None (85 degrees C); long storage stability: None None (None)
Synergistic Interface Layer Optimization and Surface Passivation with Fluorocarbon Molecules toward Efficient and Stable Inverted Planar Perovskite Solar Cells,,RESEARCH,11,PCBM,53384373,,,,,PCBM layer,21.3,1.15,,,,operational stability: None None (None); thermal stability: None None (85 degrees C); long storage stability: None None (None)
Synergistic Interface Layer Optimization and Surface Passivation with Fluorocarbon Molecules toward Efficient and Stable Inverted Planar Perovskite Solar Cells,,RESEARCH,11,Triton X-100,5590,,surfactant,,modify the PCBM layer,PCBM layer,21.3,1.15,,,,operational stability: None None (None); thermal stability: None None (85 degrees C); long storage stability: None None (None)
Ammonium salt and halogen co-functionalized fullerene for interfacial modification layer of inverted perovskite solar cells,,CARBON,10.9,C60-DBI-Cl,,,conductive fullerene derivative,halogen; quaternary ammonium salt,achieved the highest efficiency of 20.7% and demonstrated superior stability,between lead perovskite and an electron transport layer (ETL),20.7,,,,lead perovskite,PCE retention: 91 % (stored at 85% relative humidity for 1000 h)
Dynamic self-assembly of small molecules enables the spontaneous fabrication of hole conductors at perovskite/electrode interfaces for over 22% stable inverted perovskite solar cells,,MATERIALS HORIZONS,10.7,(4-(7H-benzo[c]carbazol-7-yl)butyl)phosphonic acid (BCB-C4PA),,,multifunctional molecule,phosphonic acid,"for the DSA process, to optimize both self-assembly ability and interfacial energy alignment",perovskite/electrode interface,22.2,,,,inverted perovskite solar cells (PSCs),long-term environmental stability: 2750 h (environmental)
"Perovskite/polymer monolithic hybrid tandem solar cells utilizing a low-temperature, full solution process",,MATERIALS HORIZONS,10.7,BmPyPhB,,,small molecule additive,,additive to improve the uniformity of the initial nucleation process by providing heterogeneous nucleation sites,precursor solution,10.2,,,,CH3NH3PbI3,thermal stability: None None (endure thermal annealing process while fabricating the perovskite subcell)
"Perovskite/polymer monolithic hybrid tandem solar cells utilizing a low-temperature, full solution process",,MATERIALS HORIZONS,10.7,PBSeDTEG8,,,IR-sensitive block copolymer,,polymer absorber utilized to broaden the photo-response,,10.2,,,,CH3NH3PbI3,thermal stability: None None (endure thermal annealing process while fabricating the perovskite subcell)
"Perovskite/polymer monolithic hybrid tandem solar cells utilizing a low-temperature, full solution process",,MATERIALS HORIZONS,10.7,PCBM,53384373,,,,component of polymer: PCBM blend that exhibits improved thermal stability,,10.2,,,,CH3NH3PbI3,thermal stability: None None (endure thermal annealing process while fabricating the perovskite subcell)
Water-stable perovskite/metallic nanocomposites-based SERS aptasensor for detection of neuron-specific enolase,,BIOSENSORS & BIOELECTRONICS,10.5,Dopamine,681,,organic ligand,,passivates surface defects during growth of perovskite nanocrystals; forms porous PDA protective layer preventing degradation,,,,,,cesium lead bromide (CsPbBr3),water stability: None None (None); aqueous degradation prevention: None None (None)
Water-stable perovskite/metallic nanocomposites-based SERS aptasensor for detection of neuron-specific enolase,,BIOSENSORS & BIOELECTRONICS,10.5,neuron-specific enolase (NSE),,,,,target analyte for detection by the SERS aptasensor,,,,,,cesium lead bromide (CsPbBr3),water stability: None None (None); aqueous degradation prevention: None None (None)
UV-resistant salicylic acid as interface modifier for efficient and stable perovskite solar cells,,CHINESE JOURNAL OF STRUCTURAL CHEMISTRY,10.3,salicylic acid (SA),338,,multifunctional interface material,carboxylic acid functional groups,modify the interface of mesoporous cerium oxide (m-CeOx) and perovskite; passivate interfacial defects; promote interfacial electron extraction and transport; absorb UV light and reduce UV damage to perovskite film,interface of mesoporous cerium oxide (m-CeOx) and perovskite,23.33,,,,,UV stability: None None (None); overall stability: None None (None)
Bifunctional thiourea-based additives for synergistic enhancement of perovskite crystallization and defect density optimization,,JOURNAL OF COLLOID AND INTERFACE SCIENCE,9.9,N-benzoylthiourea (N-BzTu),2735473,,molecule,-C--O and -C--S functional groups; -NH- or -NH2 groups,passivate agent within PSCs through anti-solvent additive approach,within PSCs,24.05,,,,Hybrid perovskite solar cells (PSCs),hydrothermal stability: None % (unencapsulated device remaining above 80 % after 1540 h at 20-25 % relative humidity)
Brightly luminescent (NH4)xCs1-xPbBr3 quantum dots for in vitro imaging and efficient photothermal ablation therapy,2021,JOURNAL OF COLLOID AND INTERFACE SCIENCE,9.9,IR780,,,photothermal dye,,,,57.85,,,,(NH4)(x)Cs1-xPbBr3,photostability: None None (None); long-term storage stability: None None (None)
Brightly luminescent (NH4)xCs1-xPbBr3 quantum dots for in vitro imaging and efficient photothermal ablation therapy,2021,JOURNAL OF COLLOID AND INTERFACE SCIENCE,9.9,poly(styrene-co-maleic anhydride),,,polymer,,,,57.85,,,,(NH4)(x)Cs1-xPbBr3,photostability: None None (None); long-term storage stability: None None (None)
Brightly luminescent (NH4)xCs1-xPbBr3 quantum dots for in vitro imaging and efficient photothermal ablation therapy,2021,JOURNAL OF COLLOID AND INTERFACE SCIENCE,9.9,IR780-MPTS,,,,,,,57.85,,,,(NH4)(x)Cs1-xPbBr3,photostability: None None (None); long-term storage stability: None None (None)
"Control of morphology, photoluminescence, and stability of colloidal methylammonium lead bromide nanocrystals by oleylamine capping molecules",2016,JOURNAL OF COLLOID AND INTERFACE SCIENCE,9.9,oleylamine,5356789,,capping molecule,,capping molecule,,,,,,Methylammonium lead bromide (CH3NH3PbBr3),photoluminescence stability: more than 6 months months (ambient condition); thermal stability: 150 degrees C (for 30 min)
Lead iodide crystal arrangement modulation promotes preferential growth of perovskite orientation for efficient and stable solar cells,,JOURNAL OF COLLOID AND INTERFACE SCIENCE,9.9,Polyvinylidene fluoride (PVDF),,,,,introduced into the PbI2 solution to manipulate the arrangement of PbI2 through their interactions,PbI2 solution,24.84,,,,formamidinium-rich,stability: None None (unencapsulated devices under various harsh environmental conditions)
Multifunctional Sulfalene additive regulates crystallization dynamics toward inverted perovskite solar cells with enhanced efficiency and stability,,JOURNAL OF COLLOID AND INTERFACE SCIENCE,9.9,Sulfalene (SL),9047,,sulfonyl-based molecule,sulfonyl,multifunctional additive,SL-treated perovskite light absorbers,24.91,,,,perovskite films,operational stability: None None (None)
Passivating SnO2/perovskite interface via guanide hydrochloride toward efficient and stable n-i-p perovskite solar cells,,JOURNAL OF COLLOID AND INTERFACE SCIENCE,9.9,guanidine hydrochloride (GCl),5742,,multifunctional molecule,,enhance the electron extraction between SnO2 and perovskite; promote the growth of highquality perovskite films; passivate the SnO2/perovskite interface defects; reduce the interface charge accumulation,on the surface of SnO2; anchored on the surface of SnO2 and interacts with undercoordinated ions in perovskite,21.63,,,,,"maintained percentage of initial efficiency: 83 % (In the air environment, after 30 days at room temperature)"
Small molecule induced interfacial defect healing to construct inverted perovskite solar cells with high fill factor and stability,,JOURNAL OF COLLOID AND INTERFACE SCIENCE,9.9,5-fluoro-2-pyrimidine carbonitrile (FPDCN) molecule,,,multifunctional additive,cyanogen (-CN) group; pyrimidine N; fluorine (F) atoms,passivate the uncoordinated Pb2+ by the cyanogen (-CN) group and pyrimidine N; F atoms interact with FA+ to form hydrogen bonds which could regulate the perovskite crystallization process; increase the water contact angle of perovskite films; enhance carrier extraction and transport and suppress non-radiative recombination,,20.7,,,,perovskite crystals,efficiency retention: 85 % (longterm stability under a high-humidity atmospheric environment; after aging of 700 h in the glove box)
Buried interface bridging for inverted cesium-formamidinium triiodide perovskite solar cells with long operational stability,,SCIENCE CHINA-CHEMISTRY,9.7,phenylethylammonium chloride (PEACl),,,,,buffer layer to modify the buried interface,buried interface of p-i-n structured PSCs,24.11,,,,MA-free,"storage stability: None None (None); thermal stability: None None (None); operational stability (continuous light): 97 % (after 1,500 hours of continuous light operation stability testing, unencapsulated)"
Copper naphthalocyanine-based hole-transport material for high-performance and thermally stable perovskite solar cells,,SCIENCE CHINA-CHEMISTRY,9.7,tBu-CuNc,,,copper naphthalocyanine derivative,,hole-transport material (HTM),,24.03,,,,,"T80 lifetime: more than 1,000 h (under damp-heat stress); glass transition temperature (T-g): 252 degrees C (None)"
Copper naphthalocyanine-based hole-transport material for high-performance and thermally stable perovskite solar cells,,SCIENCE CHINA-CHEMISTRY,9.7,tBu-CuPc,,,CuPc analog,,,,24.03,,,,,"T80 lifetime: more than 1,000 h (under damp-heat stress); glass transition temperature (T-g): 252 degrees C (None)"
Copper naphthalocyanine-based hole-transport material for high-performance and thermally stable perovskite solar cells,,SCIENCE CHINA-CHEMISTRY,9.7,Spiro-OMeTAD,16161850,,Spiro-OMeTAD,,,,24.03,,,,,"T80 lifetime: more than 1,000 h (under damp-heat stress); glass transition temperature (T-g): 252 degrees C (None)"
Cross-linked hole transport layers for high-efficiency perovskite tandem solar cells,,SCIENCE CHINA-CHEMISTRY,9.7,"poly(bis(4-phenyl)(2,4,6-trimethylphenyl)amine) (PTAA)",,,polymer,phenyl; trimethylphenyl; amine,hole transport layer (HTL),,,,,,wide-bandgap perovskite solar cells,stability: None None (None)
Cross-linked hole transport layers for high-efficiency perovskite tandem solar cells,,SCIENCE CHINA-CHEMISTRY,9.7,"N-4,N-4 '-di(naphthalen-1-yl)-N-4,N-4 '-bis(4-vinylphenyl) biphenyl-4,4 '-diamine (VNPB)",,,small molecule,naphthalen-1-yl; vinylphenyl; biphenyl; diamine,hole transport layer (HTL),VNPB/perovskite interface,,,,,wide-bandgap perovskite solar cells,stability: None None (None)
Dopant-free hole transporting materials with supramolecular interactions and reverse diffusion for efficient and modular p-i-n perovskite solar cells,,SCIENCE CHINA-CHEMISTRY,9.7,BDT-TPA-sTh,,,pi-conjugated small-molecule HTL material,"planar fused benzo[1,2-b:4,5-b ']dithiophene (BDT) core; conjugated thiophene side chain",HTL material in p-i-n planar pero-SCs,inverse diffusion into the perovskite precursor solution,20.5,,,,p-i-n planar,moisture stability: None None (None)
Efficient and stable perovskite/organic tandem solar cells via molecules-assisted iodine capture under ultraviolet light,,SCIENCE CHINA-CHEMISTRY,9.7,tryptophan (TRP),6305,,molecule,-NH2; -COO-,iodine capture; suppress halogen ion migration induced degradation and phase segregation; incorporate with WBG perovskite to stabilize crystal structure and establish anchored interface; optimize charge transport and minimize non-radiative recombination at the interface,NiOx substrate / NiOx/perovskite interface,24.3,1.3,,,wide-bandgap (WBG) perovskite,"T80 lifetime: 800 h (unencapsulated devices in the glove box); 80% of initial efficiency after UV-light irradiation: 500 h (UV-light irradiation (365 nm, 10 mW cm-2), unencapsulated PO-TSCs)"
Efficient p-i-n structured perovskite solar cells employing low-cost and highly reproducible oligomers as hole transporting materials,,SCIENCE CHINA-CHEMISTRY,9.7,#NAME?,,,oligothiophene chain length,,,,17.69,,,0.81,p-i-n structured perovskite solar cells (PSCs),thin film stability: None None (polar solvent soaking)
Efficient p-i-n structured perovskite solar cells employing low-cost and highly reproducible oligomers as hole transporting materials,,SCIENCE CHINA-CHEMISTRY,9.7,"poly[bis (4-phenyl)(2,4-dimethylphenyl) amine], PTAA",,,polymer HTM,,commercially available benchmark polymer HTM,,17.69,,,0.81,p-i-n structured perovskite solar cells (PSCs),thin film stability: None None (polar solvent soaking)
Engineering of dendritic dopant-free hole transport molecules: enabling ultrahigh fill factor in perovskite solar cells with optimized dendron construction,,SCIENCE CHINA-CHEMISTRY,9.7,MPA-Cz-BTI,,,HTM with a D-A type molecular framework,,hole-transporting materials (HTMs) for high-performance perovskite solar cells (PVSCs),perovskite active layer,21.35,,,85.2,,long-term storage stability: None None (None)
Engineering of dendritic dopant-free hole transport molecules: enabling ultrahigh fill factor in perovskite solar cells with optimized dendron construction,,SCIENCE CHINA-CHEMISTRY,9.7,MCz-Cz-BTI,,,HTM with a D-A type molecular framework,,hole-transporting materials (HTMs) for high-performance perovskite solar cells (PVSCs),perovskite active layer,21.35,,,85.2,,long-term storage stability: None None (None)
Engineering of dendritic dopant-free hole transport molecules: enabling ultrahigh fill factor in perovskite solar cells with optimized dendron construction,,SCIENCE CHINA-CHEMISTRY,9.7,diphenylamine,11487,,building block for constructing dendrons,,building block for constructing dendrons,,21.35,,,85.2,,long-term storage stability: None None (None)
Engineering of dendritic dopant-free hole transport molecules: enabling ultrahigh fill factor in perovskite solar cells with optimized dendron construction,,SCIENCE CHINA-CHEMISTRY,9.7,carbazole,6854,,building block for constructing dendrons,,building block for constructing dendrons,,21.35,,,85.2,,long-term storage stability: None None (None)
Improved photoelectric performance of perovskite solar cells with interfacial dipole molecules,,SCIENCE CHINA-CHEMISTRY,9.7,PzT-TPA,,,small dipole molecule,,introduced into the interface between the perovskite and the hole-transport layers,interface between the perovskite and the hole-transport layers,25.55,1.177,,,organic-inorganic hybrid perovskite,operational stability: None None (None)
Improved photoelectric performance of perovskite solar cells with interfacial dipole molecules,,SCIENCE CHINA-CHEMISTRY,9.7,PzTA-TPA,,,small dipole molecule,,introduced into the interface between the perovskite and the hole-transport layers,interface between the perovskite and the hole-transport layers,25.55,1.177,,,organic-inorganic hybrid perovskite,operational stability: None None (None)
Improved photoelectric performance of perovskite solar cells with interfacial dipole molecules,,SCIENCE CHINA-CHEMISTRY,9.7,PzTA-TPAS,,,small dipole molecule,,introduced into the interface between the perovskite and the hole-transport layers; interface dipole material,interface between the perovskite and the hole-transport layers,25.55,1.177,,,organic-inorganic hybrid perovskite,operational stability: None None (None)
