Repository: kevin-ymx/perov-passivator

# perov-passivator

This repository contains two complementary research sections for molecular
passivator discovery in perovskite solar cells:

1. **Loop-orchestrated agent-skills discovery:** a configuration-first,
   restartable workflow that filters PubChem, learns molecular embeddings,
   retrieves promising derivatives, and identifies purchasable salt forms.
2. **SSL plus downstream binding-energy prediction:** a GIN-E molecular
   representation pipeline that combines self-supervised pretraining with
   supervised prediction of molecule-perovskite binding energy (`E_b`).

The two sections share molecular graph representations and GIN-E encoders, but

File: dataset/literature/extracted_results_mol_cleaned_v2.csv (part 20 of 44)
title,year,journal,impact_factor,molecule_name,molecule_cid,molecule_smiles,molecule_type,functional_groups,role,interface_location,pce_max,voc,jsc,ff,perovskite_type,stability
"Multifunctional indaceno[1,2-b:5,6-b′]dithiophene chloride molecule for stable high-efficiency perovskite solar cells",,SCIENCE CHINA-CHEMISTRY,9.7,"indaceno[1,2-b:5,6-b ']dithiophene chloride (IDT-Cl)",,,small acceptor-donor-acceptor type molecule,S-group; carbonyl group; 5-chloroindolin-2-one unit; hydrophobic alkyl side-chain,designed and synthesized to advance both the efficiency and stability of FA(0.85)MA(0.15)PbI(3) PSCs.,in the perovskite layer and between the perovskite and two adjacent carrier transport layers,24.46,,,,FA(0.85)MA(0.15)PbI(3),humidity stability: None None (None); environmental stability: None None (None); thermal stability: None None (None); light stability: None None (None)
Phytic acid dipotassium as a hole transport layer for stable tin halide perovskite solar cells with tailored interfacial chemical interaction,,SCIENCE CHINA-CHEMISTRY,9.7,phytic acid dipotassium (PADP),22838972,,hole transport material,-PO(OH)2 groups,hole transport material / HTL,buried interface between PADP and perovskites,12.45,,,,Tin halide perovskite (THP),retention of initial efficiency: 90 % (continuous light illumination for 2000 h at the maximum power point)
Sulfonyldibenzene-based hole-transporting materials for efficient n-i-p perovskite solar cells,,SCIENCE CHINA-CHEMISTRY,9.7,CS-05,,,sulfonyldibenzene-based molecule,sulfonyldibenzene; carbazole-substituted methoxytriphenylamine (CzMOTPA) group,HTM,,20.15,,,,n-i-p PSCs,stability: None None (None)
Sulfonyldibenzene-based hole-transporting materials for efficient n-i-p perovskite solar cells,,SCIENCE CHINA-CHEMISTRY,9.7,Spiro-OMeTAD,16161850,,,,control HTM,,20.15,,,,n-i-p PSCs,stability: None None (None)
Synchronously modulating the strength of chemical and electric field-induced passivation for robust and efficient perovskite photovoltaics,,SCIENCE CHINA-CHEMISTRY,9.7,AS-BP,,,nitrogen-rich small molecule,,,,25.12,,,,,stability against humidity: None None (None); stability against thermal stress: None None (None); stability against light soaking: None None (None)
Synchronously modulating the strength of chemical and electric field-induced passivation for robust and efficient perovskite photovoltaics,,SCIENCE CHINA-CHEMISTRY,9.7,AS-AZO,,,nitrogen-rich small molecule,,passivate defects of perovskite and improve the built-in potential of derived PSCs,perovskite grain,25.12,,,,,stability against humidity: None None (None); stability against thermal stress: None None (None); stability against light soaking: None None (None)
Tetraphenylethene-based hole transporting material for highly efficient and stable perovskite solar cells,,SCIENCE CHINA-CHEMISTRY,9.7,"2,2,7,7-Tetrakis-(N,N-di-p-methoxyphenylamine)-9,9-spirobifluorene (Spiro-OMeTAD)",,,hole transporting material (HTM),"N,N-di-p-methoxyphenylamine; spirobifluorene",the most widely used and effective hole transporting material (HTM) in perovskite solar cells (PSCs),perovskite/Spiro-OMeTAD,24.04,,,,perovskite solar cells (PSCs),PCE retention: 87 % (un-encapsulated device prepared with WP1 after storing for 72 days under air environment); PCE retention (reference device): 76 % (reference device after storing for 72 days under air environment)
Trimeric carbazole phosphonic acid hole-transporting molecules with robust processability enhance the efficiency of organic solar cells to 20%,,SCIENCE CHINA-CHEMISTRY,9.7,TPACz-1,,,trimeric molecule,carbazole-based,hole-transporting layer (HTL),,,,27.49,80.9,,PCE retention: 80 % (after 680 h at 25% relative humidity)
Trimeric carbazole phosphonic acid hole-transporting molecules with robust processability enhance the efficiency of organic solar cells to 20%,,SCIENCE CHINA-CHEMISTRY,9.7,TPACz-2,,,trimeric molecule,carbazole-based,hole-transporting layer (HTL),indium tin oxide (ITO) substrates,,,27.49,80.9,,PCE retention: 80 % (after 680 h at 25% relative humidity)
"Enhancing the Efficiency and Durability of Perovskite Solar Cells by Donor-Acceptor Covalent Organic Framework with Thiazolo[5,4-d] thiazole Unit",,CCS CHEMISTRY,9.2,COFTPDA-TZDA,,,"thiazolo[5,4-d]thia-zole (TZ)-based D-A type COF",,"incorporated into the FAPbI3 layer to restrain perov-skite defects, enhance grain size, and ameliorate charge transport",FAPbI3 layer,23.51,,,,FAPbI3,PCE retained: 90.55 % (stored in high relative humidity (RH approximate to 60%) for 480 h)
"Enhancing the Efficiency and Durability of Perovskite Solar Cells by Donor-Acceptor Covalent Organic Framework with Thiazolo[5,4-d] thiazole Unit",,CCS CHEMISTRY,9.2,"N,N,N ',N '-tetrakis (4-aminophenyl)-1,4-benzenediamine (TPDA)",,,,,used to synthesize COFTPDA-TZDA,,23.51,,,,FAPbI3,PCE retained: 90.55 % (stored in high relative humidity (RH approximate to 60%) for 480 h)
"Enhancing the Efficiency and Durability of Perovskite Solar Cells by Donor-Acceptor Covalent Organic Framework with Thiazolo[5,4-d] thiazole Unit",,CCS CHEMISTRY,9.2,"4,4 '-(thiazolo[5,4-d]thiazole-2,5-diyl)dibenzalde-hyde (TZDA)",,,,,"used to synthesize COFTPDA-TZDA; N atoms coordinate with PbI2 to affect crystallization, impede decomposition, and improve stability",,23.51,,,,FAPbI3,PCE retained: 90.55 % (stored in high relative humidity (RH approximate to 60%) for 480 h)
Functional Fullerene Electron Transport Material Beyond PC61BM for Efficient Inverted Perovskite Solar Cells,,CCS CHEMISTRY,9.2,"[6,6]- phenyl-C61-butyric acid methyl ester (PC61BM)",,,Fullerene-based material,,electron transport material (ETM),in inverted perovskite solar cells (PSCs),26.01,,,,inverted perovskite solar cells (PSCs),
Functional Fullerene Electron Transport Material Beyond PC61BM for Efficient Inverted Perovskite Solar Cells,,CCS CHEMISTRY,9.2,PC61BP,,,novel fullerene derivative,cyano-phosphate (CNPhP); phosphate moiety; -CN group,electron transport material (ETM); defect passivation via coordination with Pb2+; modulation of intermolecular interactions to prevent aggregation and promote uniform film,on the perovskite surface,26.01,,,,inverted perovskite solar cells (PSCs),
Hole-Selective Contact with Molecularly Tailorable Reactivity for Passivating High-Performing Inverted Perovskite Solar Cells,,CCS CHEMISTRY,9.2,Cbz2S,,,SAM molecule,cyclic disulfide; carbazole; sulfur (more-exposed sulfur atoms),hole selection and interface passivation (intended); exhibited excessive reactivity leading to interface issues,buried perovskite interface,24.42,,,,inverted perovskite solar cell (PSC),stability: None None (None)
Hole-Selective Contact with Molecularly Tailorable Reactivity for Passivating High-Performing Inverted Perovskite Solar Cells,,CCS CHEMISTRY,9.2,Cbz2SMe,,,SAM molecule,two flanking thiomethyls; carbazole; methyl groups,integrating buried interface passivation and hole selection together,buried perovskite interface,24.42,,,,inverted perovskite solar cell (PSC),stability: None None (None)
"Indolo[3,2-b]carbazole-Based Self-Assembled Monolayer Enables High-Performance Inverted Perovskite Solar Cells with Over 25.5% Efficiency",,CCS CHEMISTRY,9.2,2PICz,,,"indolo[3,2-b]carbazole-based SAM","indolo[3,2-b]carbazole; ethylphosphonic acid",HSL,inverted PSCs,25.51,1.18,,,,storage stability: 98 % (in a nitrogen atmosphere for 3000 h); thermal stability: 87 % (heating at 65 degrees C for 2000 h)
"Indolo[3,2-b]carbazole-Based Self-Assembled Monolayer Enables High-Performance Inverted Perovskite Solar Cells with Over 25.5% Efficiency",,CCS CHEMISTRY,9.2,"indolo[3,2-b]carbazole",,,group,,improves the surface wettability of the film,surface of the film,25.51,1.18,,,,storage stability: 98 % (in a nitrogen atmosphere for 3000 h); thermal stability: 87 % (heating at 65 degrees C for 2000 h)
Lead and Iodide Fixation by Thiol Copper(II) Porphyrin for Stable and Environmental Friendly Perovskite Solar Cells,,CCS CHEMISTRY,9.2,thiol copper(II) porphyrin (CuP),,,porphyrin,thiol-terminal,post-treat the perovskite film; anchors on the perovskite surface; fixes I - and I-2,perovskite surface,21.76,,,,perovskite,stability: None None (None); lead leakage: None None (treated film immersed in water)
Mitigation of Harmful Byproducts in Redox Reactions to Enhance Efficiency and Stability of NiOx-Based Perovskite Solar Cells,,CCS CHEMISTRY,9.2,"(4-(2,7-dibromo-9,9-dimethylacridin-10(9H)-yl) butyl) phosphonic acid (2Br-4PADMAc)",,,phosphonic acid; interface modifier,"2,7-dibromo; 9,9-dimethylacridin; phosphonic acid","interface modifier that anchors to NiOx surface to suppress Ni>3+ generation, improves energy level alignment and hole transport efficiency, and suppresses PbI2 accumulation",NiOx surface,25.28,,,,inverted perovskite solar cells (PSCs),PCE retention: 81 % (stored at 65 degrees C for more than 1000 h); PCE retention: 90 % (unencapsulated devices tracked in ambient air for nearly 300 h at the maximum power point under one-sun irradiation)
Mitigation of Harmful Byproducts in Redox Reactions to Enhance Efficiency and Stability of NiOx-Based Perovskite Solar Cells,,CCS CHEMISTRY,9.2,(2-(9H-carbazol-9-yl)ethyl)phosphonic acid (2PACz),154704302,,phosphonic acid,phosphonic acid; carbazol,,,25.28,,,,inverted perovskite solar cells (PSCs),PCE retention: 81 % (stored at 65 degrees C for more than 1000 h); PCE retention: 90 % (unencapsulated devices tracked in ambient air for nearly 300 h at the maximum power point under one-sun irradiation)
A Rapid and Robust Light-and-Solution-Triggered In Situ Crafting of Organic Passivating Membrane over Metal Halide Perovskites for Markedly Improved Stability and Photocatalysis,,NANO LETTERS,9.1,HIO3,24345,,molecule,,forms hydrogen-bonded networks and in situ forms a passivating layer,between HIO3 molecules at different perovskite particles ... in situ forms a passivating layer firmly anchoring on the perovskite surface,,,,,CH3NH3PbI3 (MAPbI(3)),stability against moisture: None None (None)
Dipole Molecule-Mediated Modulating Residual PbI2 Clusters in Two-Step-Processing Inverted Perovskite Photovoltaics,,NANO LETTERS,9.1,3-(decyldimethylammonio)propane sulfonate inner salt (3DPSI),,,dipole molecule,,regulate residual PbI2 clusters and quash the emergence of associated derivative defects,,24.62,,,,two-step-processing inverted perovskite photovoltaics,stability under continuous illumination: None None (None)
Efficient Rigid and Flexible Perovskite Solar Cells with Uniform Crystallization and Weak Lattice Vibration via Interface Defect Passivation,,NANO LETTERS,9.1,"1,3-dibromo-1,3,5-triazine-2,4,6-trione hydrochloride",,,,,defect passivation,(100) facets,25.5,,,,,T 90 lifetime: 1100 h (Under the maximum power point tracking measurement)
Homogenizing Nucleation and Growth of Tin Perovskite by Polarity-Free Trithiane Coordination Molecule for Efficient and Stable Photovoltaics,,NANO LETTERS,9.1,"1,3,5-trithiane (TT)",9264,,molecule,S atoms,regulate the crystallization of FASnI3; coordinate with Sn2+; enhance environment stability of the precursor; promote homogeneous nucleation and retarded growth of FASnI3 crystals,,12.87,,,,FASnI3,stability: None None (None)
Low Roll-Off and High Stable Electroluminescence in Three-Dimensional FAPbI3 Perovskites with Bifunctional-Molecule Additives,,NANO LETTERS,9.1,3-chlorobenzylamine,77802,,bifunctional-molecule additive,,additive,perovskite precursor solution,,,,,Three-dimensional (3D) perovskites,"half-lifetime: 49 h (under a constant current density of 100 mA cm(-2)); EQE retention: 80 % (at a high current density of 460 mA cm(-2), corresponding to a high brightness of 300 W sr(-1) m(-2))"
Multifunctional Phenothiazine-Based Self-Assembled Monolayer as a Hole-Selective Contact for Efficient Wide-Band-Gap Perovskite Solar Cells,,NANO LETTERS,9.1,[4-(2-cyano-10H-phenothiazin-10-yl)butyl]phosphonic acid (CN-4PAPT),,,novel multifunctional molecule,cyano (-CN); phosphonic acid,superior hole-transport material and passivating agent,perovskite and transparent conductive oxide substrates,22.66,,,,Wide-band-gap (WBG) perovskite solar cells (1.67 eV),retained efficiency: None % (500 h of maximum power point tracking under one-sun illumination)
Role of 4-tert-Butylpyridine as a Hole Transport Layer Morphological Controller in Perovskite Solar Cells,,NANO LETTERS,9.1,4-tert-Butylpyridine (tBP),19878,,,,HTL morphology controller,HTL,,,,,lead based perovskites,long-term effects due to evaporation of tBP: 1000 h (None)
Ruddlesden-Popper Perovskite Nanocrystals as Interface Modification Layer for Efficient Perovskite Solar Cells,,NANO LETTERS,9.1,2-methoxyphenylethylammonium iodide (2-MeO-PEAI),177637782,,short chain conjugated molecule,2-methoxy; phenylethylammonium; iodide,in situ modifier for interfacial passivation; part of synergic passivation,interfacial passivation,24.39,,,,CsPbBr3 nanocrystals,stability: None None (None)
Ruddlesden-Popper Perovskite Nanocrystals as Interface Modification Layer for Efficient Perovskite Solar Cells,,NANO LETTERS,9.1,2-MeO-PEA(+),,,cation,,component of synergic passivation that suppresses interface defects and enhances charge carrier transport,interfacial passivation,24.39,,,,CsPbBr3 nanocrystals,stability: None None (None)
Surface driven n-to-p transition unlocks efficient charge extraction in carbon-based CsPbI2Br perovskite solar cells,,RENEWABLE ENERGY,9.1,2PACz,154704302,,carbazole-phosphonic acid molecules,carbazole; phosphonic acid,modify the CsPbI2Br surface and interface; bind strongly to uncoordinated Pb2+; passivate halogen vacancies; suppress non-radiative recombination; facilitate hole transport via inducing Fermi level shift and n-to-p transition,CsPbI2Br surface and interface,14.3,,,,all-inorganic,retained efficiency: 85 % (unencapsulated optimized devices after 1200 h of storage in air)
Characterize and Retard the Impact of the Bias-Induced Mobile Ions in CH3NH3PbBr3 Perovskite Light-Emitting Diodes,,ADVANCED OPTICAL MATERIALS,9,Choline chloride (Ch.Cl),6209,,zwitterion molecule,,additive that passivates charged defects and interferes with ion migration,crossing the grains,,,,,polycrystalline CH3NH3PbBr3,EL and LE magnitude stability: None None (under the electric bias)
Defect Passivation Strategies in Two-Dimensional Organic-Inorganic Hybrid Perovskites for Enhanced Photoelectric Performance,,ADVANCED OPTICAL MATERIALS,9,piperazine iodide (PI),,,organic small molecule,piperazine; iodide,additive,perovskite films; precursor solution,,,,,two-dimensional organic-inorganic hybrid perovskite,responsivity after bending cycles: None None (after 7000 bending cycles)
Defect Passivation Strategies in Two-Dimensional Organic-Inorganic Hybrid Perovskites for Enhanced Photoelectric Performance,,ADVANCED OPTICAL MATERIALS,9,phthalimide (PTM),6809,,small molecular amine,phthalimide; amine,additive,perovskite films,,,,,two-dimensional organic-inorganic hybrid perovskite,responsivity after bending cycles: None None (after 7000 bending cycles)
Efficient All-Solution-Processed Perovskite Light-Emitting Diodes Enabled by Small-Molecule Doped Electron Injection Layers,,ADVANCED OPTICAL MATERIALS,9,"1,3,5-tris(1-phenyl-1H-benzimidazol-2-yl)benzene (TPBi)",21932919,,,phenyl; 1H-benzimidazol-2-yl,dopant in PFN electron injection layer; enhances electron injection; suppresses emission quenching,doped in PFN electron injection layer,,,,,Metal halide perovskites,
Efficient All-Solution-Processed Perovskite Light-Emitting Diodes Enabled by Small-Molecule Doped Electron Injection Layers,,ADVANCED OPTICAL MATERIALS,9,"poly[(9,9-bis(3 '-(N,N-dimethylamino)propyl)-2,7-fluorene)-alt-2,7-(9,9-dioctylfluorene)] (PFN)",,,,"amino-alkyl substituted; fluorene; N,N-dimethylamino",electron injection layer,electron injection layer,,,,,Metal halide perovskites,
Engineering of the Back Contact between PCBM and Metal Electrode for Planar Perovskite Solar Cells with Enhanced Efficiency and Stability,,ADVANCED OPTICAL MATERIALS,9,Isatin,7054,,simple molecule,,cathode modification interlayer,"[6,6]-phenyl-C61-butyric acid methyl ester (PCBM)/Al",19.74,,,,fullerene/perovskite planar solar cells,device stability under ambient conditions: None None (ambient conditions)
Engineering of the Back Contact between PCBM and Metal Electrode for Planar Perovskite Solar Cells with Enhanced Efficiency and Stability,,ADVANCED OPTICAL MATERIALS,9,"[6,6]-phenyl-C61-butyric acid methyl ester (PCBM)",,,,,back contact,,19.74,,,,fullerene/perovskite planar solar cells,device stability under ambient conditions: None None (ambient conditions)
Engineering of the Back Contact between PCBM and Metal Electrode for Planar Perovskite Solar Cells with Enhanced Efficiency and Stability,,ADVANCED OPTICAL MATERIALS,9,fullerene,,,,,,,19.74,,,,fullerene/perovskite planar solar cells,device stability under ambient conditions: None None (ambient conditions)
Enhanced Luminescent Performance via Passivation of Surface Undercoordinated Pb Atoms in a CsPbBr3 Microplate,,ADVANCED OPTICAL MATERIALS,9,oleylamine,5356789,,molecules,,treating surface defects; passivating lattice defects; binds to undercoordinated Pb atoms,surface of perovskite microplate,,,,,CsPbBr3,photoluminescence intensity: None None (None); carrier lifetimes: None None (None); luminescent stability: None None (None)
High Performance Perovskite Solar Cells Based on Multifunctional Additives of Crown-Ether-Iodine Supra-Molecules,,ADVANCED OPTICAL MATERIALS,9,"2,2 ',7,7 '-tetras(N,N-p-methoxyaniline)-9,9 '-spirodifluorene (Spiro)",,,,,hole-transport material that is oxidized,,24.29,,,,,efficiency retention: 96.9 % (un-encapsulated PSC with DB24C8-I2 after 2000 h)
High Performance Perovskite Solar Cells Based on Multifunctional Additives of Crown-Ether-Iodine Supra-Molecules,,ADVANCED OPTICAL MATERIALS,9,Dbenzo-24-Crown-8-Ether-Iodine (DB24C8-I2),,,,,specific crown-ether-I2 variant used as additive that yields high efficiency and enhanced stability,,24.29,,,,,efficiency retention: 96.9 % (un-encapsulated PSC with DB24C8-I2 after 2000 h)
High Stability and Temperature-Dependent Photoluminescence of Orthorhombic CsPbI3 Perovskite Nanoparticles,,ADVANCED OPTICAL MATERIALS,9,3-aminopropyl triethoxysilane,13521,,molecules,,capping ligands,capping ligands,,,,,all-inorganic perovskite nanocrystals (NCs),structural stability after ethanol exposure: None None (after exposure to ethanol); photoluminescence (PL) intensity retention after heating/cooling cycles: None None (heating/cooling cycles in the range of 295-375 K); stability of alpha-CsPbI3 under heating/cooling cycles: None None (heating/cooling cycles in the range of 295-375 K)
Improving Photovoltaic Performance and Stability of Perovskite Solar Cells via Molecular Bridge Strategy,,ADVANCED OPTICAL MATERIALS,9,5-fluoro-pyridine carboxylic acid (5-FPA),,,self-assembly molecule,F; C(sic)O,modify the SnO2/perovskite buried interface; molecular bridge,SnO2/perovskite buried interface,23,,,,perovskite,thermal stability: None None (thermal conditions); ambient stability: None None (ambient conditions)
In Situ Surface Modification Enables High Stability and Optoelectrical Performance for a Self-powered Photodetector,,ADVANCED OPTICAL MATERIALS,9,copper (II) phthalocyanine (CuPc),,,hydrophobic small molecule,,"thermally evaporated onto the SC, forming a CuPc/MAPbBr(3) heterojunction",on the surface of the SC (thermally evaporated onto the SC),,,,,MAPbBr(3) SC,photocurrent retention: 90.5 % (after 60 days in a 60-80% humidity environment)
Leveraging Phenazine-Based Ligands for Optimized Perovskite Optoelectronic Performance Through Chelation and Redox Engineering,,ADVANCED OPTICAL MATERIALS,9,"1,10-Phenanthroline (Phen)",1318,,bidentate chelating ligand,,to effectively target and passivate these detrimental surface defects,surface,,,,,Perovskite nanocrystals (PNCs),
Leveraging Phenazine-Based Ligands for Optimized Perovskite Optoelectronic Performance Through Chelation and Redox Engineering,,ADVANCED OPTICAL MATERIALS,9,"dipyrido[3,2-a:2 ',3 '-c]phenazin-11-amine (Phen-derivative)",,,Phenanthroline derivative,,dual functionality: efficient defect passivation and hole transport,interfacial,,,,,Perovskite nanocrystals (PNCs),
Leveraging Phenazine-Based Ligands for Optimized Perovskite Optoelectronic Performance Through Chelation and Redox Engineering,,ADVANCED OPTICAL MATERIALS,9,"metal-dipyrido[3,2-a:2 ',3 '-c]phenazin-11-amine complex (Ir-complex)",,,metal complex,,hinders desired hole transfer,,,,,,Perovskite nanocrystals (PNCs),
Modulating Interfacial Carrier Dynamics via Spatial Conformation toward Efficient and Stable Perovskite Solar Cells,,ADVANCED OPTICAL MATERIALS,9,biuret (BU),7913,,Lewis base ligand molecule,,surface modifier and defect passivator,surface of perovskite films,23.54,,,,perovskite films,stability: None None (None)
Modulating Interfacial Carrier Dynamics via Spatial Conformation toward Efficient and Stable Perovskite Solar Cells,,ADVANCED OPTICAL MATERIALS,9,dithiobiuret (DTBU),2758725,,Lewis base ligand molecule,,surface modifier and defect passivator,surface of perovskite films,23.54,,,,perovskite films,stability: None None (None)
Reinforcing the Buried Interface Enables Efficient and Stable Wide-Bandgap Perovskite Solar Cells for Perovskite/Silicon Tandems,,ADVANCED OPTICAL MATERIALS,9,"[(7,14-dioxo-7,14-dihydroquinolino[2,3-b] acridine-5,12-diyl) bis(butane-4,1-diyl)] bis (phosphonic acid) (DPAQA)",,,SAM material,phosphonic acid anchoring groups,SAM material,bind to both the perovskite and fluorine-doped tin oxide (FTO) simultaneously,31.2,,,,1.67 eV bandgap,thermal aging retention (co-SAMs): None % (242 h of thermal aging at 85 degrees C); thermal aging retention (control): 86.1 % (242 h of thermal aging at 85 degrees C); damp-heat retention (perovskite/silicon tandem): 94.0 % (718 h of damp-heat storage (85 degrees C and 85% RH))
Reinforcing the Buried Interface Enables Efficient and Stable Wide-Bandgap Perovskite Solar Cells for Perovskite/Silicon Tandems,,ADVANCED OPTICAL MATERIALS,9,4PADCB,,,conventional SAM,,co-SAM component,,31.2,,,,1.67 eV bandgap,thermal aging retention (co-SAMs): None % (242 h of thermal aging at 85 degrees C); thermal aging retention (control): 86.1 % (242 h of thermal aging at 85 degrees C); damp-heat retention (perovskite/silicon tandem): 94.0 % (718 h of damp-heat storage (85 degrees C and 85% RH))
Unified Approach to Sensitive and Fast Perovskite Photodetectors Featuring an Ultrawide Linear Dynamic Range,,ADVANCED OPTICAL MATERIALS,9,spiro-OMeTAD,16161850,,hole-transport layers (HTLs),,provides superior charge extraction; requires doping,,,,,,formamidinium lead iodide (FAPbI3),LDR: 200 dB (Devices with doped HTL); detection_limit: None pW cm-2 (None); stability: None None (None); long-term stability concern: None None (None)
Unified Approach to Sensitive and Fast Perovskite Photodetectors Featuring an Ultrawide Linear Dynamic Range,,ADVANCED OPTICAL MATERIALS,9,C8-BTBT,59181286,,hole-transport layers (HTLs); small molecule-based semiconductor,,provides greater stability and suitable hole mobility,,,,,,formamidinium lead iodide (FAPbI3),LDR: 200 dB (Devices with doped HTL); detection_limit: None pW cm-2 (None); stability: None None (None); long-term stability concern: None None (None)
Bioinspired molecules design for bilateral synergistic passivation in buried interfaces of planar perovskite solar cells,,NANO RESEARCH,9,"3,4-Dihydroxyphenylalanine (DOPA)",6047,,catechol derivative with functional Lewis base groups,"catechol; 3,4-Dihydroxy; functional Lewis base groups",interfacial linker; passivation agent; crosslinker,buried interface between perovskite and SnO2 surface,21.5,,,,planar PSCs,"performance retention after storage: 85 % (55 days of room-temperature storage, unencapsulated devices, in air under relative humidity of approximate to 15%)"
Bioinspired molecules design for bilateral synergistic passivation in buried interfaces of planar perovskite solar cells,,NANO RESEARCH,9,"3,4-Dihydroxyphenethylamine (DA)",681,,catechol derivative with functional Lewis base groups,"catechol; 3,4-Dihydroxy; functional Lewis base groups",interfacial linker; passivation agent; crosslinker,buried interface between perovskite and SnO2 surface,21.5,,,,planar PSCs,"performance retention after storage: 85 % (55 days of room-temperature storage, unencapsulated devices, in air under relative humidity of approximate to 15%)"
Bioinspired molecules design for bilateral synergistic passivation in buried interfaces of planar perovskite solar cells,,NANO RESEARCH,9,"3-(3,4-Dihydroxyphenyl) propionic acid (DPPA)",348154,,catechol derivative with functional Lewis base groups,"catechol; 3,4-Dihydroxy; functional Lewis base groups",interfacial linker; passivation agent; crosslinker,buried interface between perovskite and SnO2 surface,21.5,,,,planar PSCs,"performance retention after storage: 85 % (55 days of room-temperature storage, unencapsulated devices, in air under relative humidity of approximate to 15%)"
"Colloidal lead-free Cs2AgBiBr6 double perovskite nanocrystals: Synthesis, uniform thin-film fabrication, and application in solution-processed solar cells",,NANO RESEARCH,9,silver-trioctylphosphine complex,,,precursor complex,,precursor for synthesis,,,,,,lead-free double perovskite (Cs2AgBiBr6),chemical and colloidal stability / stability to polar solvents: None None (washing with polar solvent)
"Colloidal lead-free Cs2AgBiBr6 double perovskite nanocrystals: Synthesis, uniform thin-film fabrication, and application in solution-processed solar cells",,NANO RESEARCH,9,bismuth neodecanoate,16684785,,precursor,,precursor for synthesis,,,,,,lead-free double perovskite (Cs2AgBiBr6),chemical and colloidal stability / stability to polar solvents: None None (washing with polar solvent)
Dual function of a high-contrast hydrophobic-hydrophilic coating for enhanced stability of perovskite solar cells in extremely humid environments,,NANO RESEARCH,9,poly(methyl methacrylate) (PMMA),,,polymer,,component of hydrophobic composite; component of hydrophilic layer that captures residual moisture,coating the surface of the PSC devices as part of a multi-layer film,17.3,,,,organic-inorganic,PCE over exposure: 17.3 % (exposed to over 95% humidity for 180 min)
Efficient flexible perovskite solar cells and modules using a stable SnO2-nanocrystal isopropanol dispersion,,NANO RESEARCH,9,glycerol,753,,small molecule,,introduced to synthesize high-quality SnO2 nanocrystals and obtain a stable and well-dispersed SnO2-nanocrystal isopropanol dispersion,,21.8,,,,,stability: None None (large-area 5 cm x 5 cm flexible perovskite solar mini-module)
Efficient flexible perovskite solar cells and modules using a stable SnO2-nanocrystal isopropanol dispersion,,NANO RESEARCH,9,isopropanol,3776,,isopropanol dispersion,,dispersion medium for SnO2 nanocrystals,,21.8,,,,,stability: None None (large-area 5 cm x 5 cm flexible perovskite solar mini-module)
Lead iodide growth regulation included by N-formylmorpholine with strong electron-withdrawing groups for all-air-processed perovskite solar cells,,NANO RESEARCH,9,Nformylmorpholine (NFM),,,additive,C=O,used as an additive to prepare high crystallinity and large particle size of the perovskite film,PbI2 layer,21.88,,,,two-dimensional (2D) perovskite,device stability: None None (fabricated in air without control conditions)
"Leflunomide: A versatile additive for defect reduction, enhanced optoelectronic properties and environmental stability of perovskite films",,NANO RESEARCH,9,"leflunomide (LF, C12H9F3N2O2)",,,drug,C=O bond; trifluoromethyl functional (-CF3) group,incorporated into the perovskite to reduce defects and improve its photoelectric properties; form protective layer on the surface of the perovskite film; alter the nucleation position of perovskite,interact with the uncoordinated Pb2+ of the perovskite,,,,,perovskite films,trap density: 828000000000.0 None (LF-doped perovskite film); trap density: 2040000000000.0 None (perovskite film without LF); responsivity: 0.771 A/W (LF-doped perovskite photodetector); responsivity: 0.23 A/W (LF-undoped perovskite photodetector); detectivity: 281000000000.0 Jones (LF-doped perovskite photodetector); detectivity: 10600000000.0 Jones (LF-undoped perovskite photodetector); photocurrent retention: 86 % (after 30 days of storage in air (LF-doped photodetector))
Moisture-preventing MAPbI3 solar cells with high photovoltaic performance via multiple ligand engineering,,NANO RESEARCH,9,4-[(trifluoromethyl) sulphanyl]-aniline (4TA),,,multifunctional molecule,trifluoromethyl (-CF3); aniline (-NH2) moieties,modulate the perovskite; suppress surface defects to improve device stability; obtain large crystal grains through delaying crystallization; form a hydrophobic barrier on the surface of the perovskite to prevent cell decomposition; suppress lead leakage; improve the operating stability,surface of the perovskite,20.24,,,,perovskite solar cells,retained efficiency: 93 % (for over 30 days (similar to 55% humidity) in air without device encapsulation)
Structure-regulated fluorine-containing additives to improve the performance of perovskite solar cells,,NANO RESEARCH,9,"1H,1H,2H-perfluoro-1-hexene (PF3)",88054,,,perfluoro; hexene,additive (most effective modulation effect),,24.05,,,,,stability against humidity and thermal fluctuations: None None (humidity and thermal fluctuations)
Surface n-doping for perovskite solar cells with simultaneously enhanced efficiency and oxygen stability,,NANO RESEARCH,9,tris(2-aminoethyl)amine (TAEA),77731,,a branched molecule,three primary amino groups; one tertiary amino group,passivate the undercoordinated Pb2+ ions and meanwhile n-dope the perovskite surface with its multiple amino groups,perovskite surface,23.4,1.16,,82.9,halide perovskites,oxygen stability: None None (None); activation energy (Ea) of ions migration: 0.67 eV (None)
Surface termination of perovskite with 1-naphthylmethylammonium tetrafluoroborate for efficient perovskite solar cells,,NANO RESEARCH,9,1-naphthylmethylammonium tetrafluoroborate (NMABF4),,,non-halide ammonium salt,,surface terminator; defect passivation,perovskite surface,25.38,,,,low-dimensional/three-dimensional (LD/3D) perovskite heterostructures,retained efficiency: 80 % (after 2001 h of aging at the maximum power point under continuous one-sun illumination (unencapsulated device))
A two-in-one additive strategy for poly(3-hexylthiophene)-based perovskite solar cells with improved efficiency and stability,,CELL REPORTS PHYSICAL SCIENCE,8.9,Poly(3-hexylthiophene) (P3HT),,,hole transport material,,hole transport material in PSCs,P3HT/perovskite interface,23.03,1.24,,,mixed-halide PSCs,
A two-in-one additive strategy for poly(3-hexylthiophene)-based perovskite solar cells with improved efficiency and stability,,CELL REPORTS PHYSICAL SCIENCE,8.9,1-dodecanethiol (DDT),8195,,multifunctional additive,,regulate the stacking of P3HT molecules; improve the p-type doping efficacy of the P3HT film; improves hole transport properties of P3HT; provides defect passivation; inhibits iodine migration,perovskite/P3HT interface,23.03,1.24,,,mixed-halide PSCs,
Engineering an organic electron-rich surface passivation layer for efficient and stable perovskite solar cells,,CELL REPORTS PHYSICAL SCIENCE,8.9,diphenylsulfone (DPS),,,organic molecule,sulfone; conjugated structure,surface passivation,perovskite and hole transport layer interface,23.27,,,,,"efficiency retained: 92.5 % (30% relative humidity for 1,000 h)"
Engineering an organic electron-rich surface passivation layer for efficient and stable perovskite solar cells,,CELL REPORTS PHYSICAL SCIENCE,8.9,"4,40-dimethyldiphenylsulfone 0-dimethyldiphenylsulfone (DMPS)",,,organic molecule,sulfone; conjugated structure; methyl group; D-p p-A structure,surface passivation,perovskite and hole transport layer interface,23.27,,,,,"efficiency retained: 92.5 % (30% relative humidity for 1,000 h)"
Functionalized-MXene-nanosheet-doped tin oxide enhances the electrical properties in perovskite solar cells,,CELL REPORTS PHYSICAL SCIENCE,8.9,dodecyltrimethoxysilane,,,,,functionalizes MXene; used as nanosheet dopant in the SnO2 ETL,SnO2 ETL,24.12,,,,perovskite thin films,moisture resistance: None None (None); operational stability: None None (None)
Light-induced performance increase of carbon-based perovskite solar module for 20-year stability,,CELL REPORTS PHYSICAL SCIENCE,8.9,5-ammoniumvaleric acid,,,organic molecule,,forming a quasi-2-dimensional perovskite/metal oxide interface with a positive effect on charge transport and ion migration,quasi-2-dimensional perovskite/metal oxide interface,,,,,quasi-2-dimensional perovskite,"performance retention: 92 % (3,000 h of damp-heat aging at 85 degrees C/85% relative humidity); T90: 3260 h (None)"
Synchronous modulation of hole-selective self-assembled monolayer and buried interface for inverted perovskite solar cells,,CELL REPORTS PHYSICAL SCIENCE,8.9,2-mercaptoimidazole,1201386,,additive,,suppress SAM aggregation; form complexation with MeO-2PACz; enter bottom of perovskite films to passivate interface defects,in HTL; enter the bottom of perovskite films,24.38,,,,,
Synchronous modulation of hole-selective self-assembled monolayer and buried interface for inverted perovskite solar cells,,CELL REPORTS PHYSICAL SCIENCE,8.9,2-mercaptobenzimidazole,707035,,additive,,suppress SAM aggregation; form complexation with MeO-2PACz; enter bottom of perovskite films to passivate interface defects,in HTL; enter the bottom of perovskite films,24.38,,,,,
Synchronous modulation of hole-selective self-assembled monolayer and buried interface for inverted perovskite solar cells,,CELL REPORTS PHYSICAL SCIENCE,8.9,"[2-(3,6-dimethoxy-9H-carbazol-9-yl)ethyl] phosphonic acid (MeO-2PACz)",,,SAM-based HTL component,,forms SAM-based HTL; forms complexation with additives; some molecules can enter bottom of perovskite films to passivate interface defects,SAM-based HTL; some molecules enter the bottom of perovskite films,24.38,,,,,
The use of ChatGPT to generate experimentally testable hypotheses for improving the surface passivation of perovskite solar cells,,CELL REPORTS PHYSICAL SCIENCE,8.9,polyallylamine (PAA),,,molecule,,potential surface modifier,surface of hybrid perovskites,,,,,hybrid perovskites,
Facile surface regulation for highly efficient and thermally stable perovskite solar cells via chlormequat chloride,2024,CHINESE CHEMICAL LETTERS,8.9,"chlormequat chloride ( i.e. , chlorinated choline chloride, CCC)",,,quaternary ammonium halide,Cl-; [ClCH2 CH2 N(CH3 )3 ]+,regulate the upper surface chemical environment of perovskite films; passivate positively and negatively charged ionic defects,upper surface of perovskite films,24.07,,,,perovskite films,PCE retention: 92.0 % (thermal aging at 85 degrees C for 2496 h on an unencapsulated device with CCC modification)
Improving performance of perovskite solar cells enabled by defects passivation and carrier transport dynamics regulation via organic additive,2024,CHINESE CHEMICAL LETTERS,8.9,butanedioic acid (BA),1110,,organic small molecule,two carbonyl (C = O) groups,additive; passivate film defects; regulate the perovskite crystallization; regulate the charge transport behaviors,perovskite; perovskite/Spiro-OMeTAD interfaces,21.52,,,,,long-term stability: None None (None); moisture tolerance: None None (None)
Improving performance of perovskite solar cells enabled by defects passivation and carrier transport dynamics regulation via organic additive,2024,CHINESE CHEMICAL LETTERS,8.9,acetylenedicarboxylic acid (AA),371,,organic small molecule,two carbonyl (C = O) groups,additive; passivate film defects; regulate the perovskite crystallization; regulate the charge transport behaviors,perovskite; perovskite/Spiro-OMeTAD interfaces,21.52,,,,,long-term stability: None None (None); moisture tolerance: None None (None)
Improving performance of perovskite solar cells enabled by defects passivation and carrier transport dynamics regulation via organic additive,2024,CHINESE CHEMICAL LETTERS,8.9,Spiro-OMeTAD,16161850,,,,,perovskite/Spiro-OMeTAD interfaces,21.52,,,,,long-term stability: None None (None); moisture tolerance: None None (None)
Low-cost dopant-free fluoranthene-based branched hole transporting materials for efficient and stable n-i-p perovskite solar cells,2024,CHINESE CHEMICAL LETTERS,8.9,spiro-OMeTAD,16161850,,common organic HTMs,,common organic HTM used as a hole transporting material,,21.76,,,,,operational stability: 87 % (under maximum power point tracking after 1038 h)
Low-cost dopant-free fluoranthene-based branched hole transporting materials for efficient and stable n-i-p perovskite solar cells,2024,CHINESE CHEMICAL LETTERS,8.9,TPF1,,,dopant-free fluoranthene-based HTM,,HTM applied in conventional PVSCs (TPF1-based devices),,21.76,,,,,operational stability: 87 % (under maximum power point tracking after 1038 h)
Optimizing CsPbBr3 perovskite solar cell interface and performance through tetraphenylethene derivatives,2025,CHINESE CHEMICAL LETTERS,8.9,tetra(4-aminophenyl)ethylene (TPE),,,electron-donating organic molecule,-NH2 groups; amino groups,optimize the CsPbBr3/carbon electrode interface; facilitate hole transfer and defect passivation,CsPbBr3/carbon electrode interface,9.38,,,,CsPbBr3,
Optimizing CsPbBr3 perovskite solar cell interface and performance through tetraphenylethene derivatives,2025,CHINESE CHEMICAL LETTERS,8.9,tetra(4aminobiphenyl)ethylene (TPE-Ph),,,electron-donating organic molecule,-NH2 groups; amino groups,optimize the CsPbBr3/carbon electrode interface; facilitate hole transfer and defect passivation,CsPbBr3/carbon electrode interface,9.38,,,,CsPbBr3,
Self-assembly of porphyrins on perovskite film for blade-coating stable large-area methylammonium-free solar cells,2023,CHINESE CHEMICAL LETTERS,8.9,amine nickel porphyrin (NiP),,,,amine,doped into perovskite precursor solution and self-assembles on perovskite surface; used as a modification to control grain growth and improve device performance,perovskite surface,20.3,,,,formamidinium-cesium (FA-Cs) perovskite,overall stabilities: None None (Unencapsulated NiP-doped device)
A Pyrrole-Bridged Bis(oxa[5]helicene)-Based Molecular Semiconductor for Efficient and Durable Perovskite Solar Cells: Microscopic Insights,,ACS MATERIALS LETTERS,8.7,pyrrole-bridged bis(oxa[5]helicene),,,,pyrrole; oxa,pi-linker of a solution-processable molecular semiconductor (DOP-OMeDPA),,21.3,,,,perovskite,morphology stability: excellent None (60 degrees C); thermal decomposition attenuation: remarkably attenuates None (None)
A Pyrrole-Bridged Bis(oxa[5]helicene)-Based Molecular Semiconductor for Efficient and Durable Perovskite Solar Cells: Microscopic Insights,,ACS MATERIALS LETTERS,8.7,DOP-OMeDPA,,,solution-processable molecular semiconductor,,doped semiconducting composite in perovskite solar cells; solution-processable molecular semiconductor,,21.3,,,,perovskite,morphology stability: excellent None (60 degrees C); thermal decomposition attenuation: remarkably attenuates None (None)
Achieving Precise Control of Defect States and Residual Strain in Perovskite Solar Cells Using π-Conjugated Dual-Anchor Molecules,,ACS MATERIALS LETTERS,8.7,meta-aminobenzoic acid (MABA),7419,,pi-conjugated molecule with delocalized pi-electron systems,amino; carboxylic acid,additive; defect passivation and strain relaxation at perovskite top interface,perovskite top interface,23.66,,,,Cesium lead bromide (CsPbBr3),humidity and heat stability (long-term): None None (None)
Achieving Precise Control of Defect States and Residual Strain in Perovskite Solar Cells Using π-Conjugated Dual-Anchor Molecules,,ACS MATERIALS LETTERS,8.7,para-aminobenzoic acid (PABA),978,,pi-conjugated molecule with delocalized pi-electron systems,amino; carboxylic acid,additive; defect passivation and strain relaxation at perovskite top interface,perovskite top interface,23.66,,,,Cesium lead bromide (CsPbBr3),humidity and heat stability (long-term): None None (None)
