Repository: kevin-ymx/perov-passivator

# perov-passivator

This repository contains two complementary research sections for molecular
passivator discovery in perovskite solar cells:

1. **Loop-orchestrated agent-skills discovery:** a configuration-first,
   restartable workflow that filters PubChem, learns molecular embeddings,
   retrieves promising derivatives, and identifies purchasable salt forms.
2. **SSL plus downstream binding-energy prediction:** a GIN-E molecular
   representation pipeline that combines self-supervised pretraining with
   supervised prediction of molecule-perovskite binding energy (`E_b`).

The two sections share molecular graph representations and GIN-E encoders, but

File: dataset/literature/extracted_results_mol_cleaned_v2.csv (part 21 of 44)
title,year,journal,impact_factor,molecule_name,molecule_cid,molecule_smiles,molecule_type,functional_groups,role,interface_location,pce_max,voc,jsc,ff,perovskite_type,stability
Tailoring Molecular Conjugation Size for Efficient Defect Passivation in Perovskite Photovoltaics,,ACS MATERIALS LETTERS,8.7,"2,3-dihydroquinolin-4(1H)-one (DQLO)",117158,,,C=O; N-H,passivation of film surface defects,film surface defects,23.05,,,,,retained_initial_performance: 89.0 % (after 1050 h at 30% R.H.); retained_initial_performance: 92.1 % (after 230 h at 70 degrees C in N2)
Tailoring Molecular Conjugation Size for Efficient Defect Passivation in Perovskite Photovoltaics,,ACS MATERIALS LETTERS,8.7,quinolin-4(1H)-one (QLO),69141,,,C=O; N-H,passivation of film surface defects,film surface defects,23.05,,,,,retained_initial_performance: 89.0 % (after 1050 h at 30% R.H.); retained_initial_performance: 92.1 % (after 230 h at 70 degrees C in N2)
Tailoring Molecular Conjugation Size for Efficient Defect Passivation in Perovskite Photovoltaics,,ACS MATERIALS LETTERS,8.7,acridin-9(10H)-one (ADO),2015,,,C=O; N-H,passivation of film surface defects,film surface defects,23.05,,,,,retained_initial_performance: 89.0 % (after 1050 h at 30% R.H.); retained_initial_performance: 92.1 % (after 230 h at 70 degrees C in N2)
"Modulation of Perovskite Grain Boundaries by Electron Donor-Acceptor Zwitterions R,R-Diphenylamino-phenyl-pyridinium-(CH2)<su b>n-sulfonates: All-Round Improvement on the Solar Cell Performance",,JACS AU,8.7,4-(4-(4-(di-(4-methoxylphenyl)amino)phenyl)propane-1-ium-1-yl)butane-1-sulfonate (OMeZC3),,,zwitterion,di-(4-methoxylphenyl)amino; propane-1-ium-1-yl; butane-1-sulfonate,boundary modulator / passivating zwitterion,boundary,23.15,,,,Inverted perovskite solar cells (PSCs),long-term stability (PCE retention): None None (stored at 80% relative humidity for 35 days)
4-tert-butylpyridine induced Ni3+/Ni2+ ratio modulation in NiOx hole transport layer towards efficient and stable inverted perovskite solar cells,2023,MATERIALS TODAY ENERGY,8.6,4-tert-butylpyridine (tBP),19878,,small molecule,,additive in the NiOx precursor solution to enhance electrical conductivity and hole extraction capability of NiOx HTL,in the NiOx precursor solution; incorporated at the NiOx interface/surface,20.2,,,,inverted,long-term stability: None None (large area 1 cm2 device)
Additive engineering by dicyandiamide for high-performance carbon-based inorganic perovskite solar cells,2024,MATERIALS TODAY ENERGY,8.6,dicyandiamide (DCD),,,organic small molecule,cyano (C=N); imine (C=N),additive to adjust the crystallization kinetics and passivate defects,,15.84,,,,all-inorganic CsPbIxBr3-x,long-term stability: None None (None)
Additive-assisted crystallization regulation and buried interface modification enable highly-performance inorganic perovskite solar cells,,MATERIALS TODAY ENERGY,8.6,4-mercaptophenylboronic acid (4-MPBA),,,multifunctional additive,,incorporated into CsPbI2Br perovskite precursor for simultaneously ameliorating perovskite quality and modifying the buried interface,bottom surface of CsPbI2Br perovskite (forming a 4-MPBA interlayer that modifies the buried interface),14.83,,,,"Inorganic cesium halide (CsPbX3, X = I, Br) perovskite","efficiency retention: 90 % (after 960 h of aging in ambient air, the cell without encapsulation)"
Aqueous phase synthesis of trimethylsulfoxonium lead triiodide for moisture-stable perovskite solar cells,2021,MATERIALS TODAY ENERGY,8.6,trimethylsulfoxonium lead triiodide ((CH3)(3)SOPbI3 or TMSOPbI3),,,perovskite,,perovskite material,,2.23,,,,trimethylsulfoxonium lead triiodide (TMSOPbI3),PCE loss: None None (ambient temperature and relative humidity (50%) with no PCE loss during 336 h); crystal structure change: None None (during 50 days)
Aqueous phase synthesis of trimethylsulfoxonium lead triiodide for moisture-stable perovskite solar cells,2021,MATERIALS TODAY ENERGY,8.6,CuSCN,61264,,device material,,component of PSC device,,2.23,,,,trimethylsulfoxonium lead triiodide (TMSOPbI3),PCE loss: None None (ambient temperature and relative humidity (50%) with no PCE loss during 336 h); crystal structure change: None None (during 50 days)
Dip-coated SAM/CPA composite hole transport layers for high-efficiency vapor-deposited perovskite solar cells,,MATERIALS TODAY ENERGY,8.6,chloromethylphosphonic acid (CPA),,,small molecules,chlorine groups,"occupy aggregation-induced vacancies / effectively filling gaps; chlorine groups enhance the vapor phase growth of the perovskite layer, reducing voids and promoting larger grain sizes",on rough FTO substrates,21.37,,,,inverted perovskite solar cells,efficiency after 1000 h at maximum power: 82.44 % (after 1000 h of operation at maximum power)
Double-side integration of the fluorinated self-assembling monolayers for enhanced stability of inverted perovskite solar cells,,MATERIALS TODAY ENERGY,8.6,5-(4-[bis(4-fluorophenyl)amino]phenyl)thiophene-2-carboxylic acid (FTPATC),,,fluorinated SAM,thiophene-2-carboxylic acid; bis(4-fluorophenyl)amino; fluorinated,fluorinated SAM for double-side passivation,hole-transport interface and electron-transport side,,,,,microcrystalline absorber,"retained performance: 88 % (continuous light-soaking (1-sun equivalent, 65 degrees C, ISOS-L-2) over 1680 h); thermal stabilization: None None (harsh heating at 90 degrees C)"
Dual bulk and surface passivation of 3D perovskite solar cells using zwitterionic molecules,,MATERIALS TODAY ENERGY,8.6,cocamidopropyl betaine (CAPB),,,zwitterionic molecule,quaternary ammonium group; carboxylate; amide C=O groups; N-H groups,"introduced into 3D triple-cation lead mixed-halide (CsFAMA) perovskite films, enabling dual bulk and surface passivation",dual bulk and surface,21.47,,,,3D triple-cation lead mixed-halide (CsFAMA),"PCE retention (humidity): 98 % (after 4,080 h under 25 degrees C and 50 % relative humidity); PCE retention (thermal, 65 degrees C): 93 % (after 1,872 h at 65 degrees C); PCE retention (thermal, 85 degrees C): 80 % (after 1,872 h at 85 degrees C)"
"Efficient, ambient-air-processed perovskite solar cells achieved through synergistic defect passivation at the SnO2/Perovskite interface with guanidinium sulfamate",,MATERIALS TODAY ENERGY,8.6,guanidine sulfamate (GAS),170947,,multifunctional passivator,-SO3H; -NH2,to simultaneously modify the SnO2 electron transport layer (ETL) and perovskite bottom surface,SnO2 electron transport layer (ETL) and perovskite bottom surface,24,1.157,,,,ambient stability: None None (None)
Enhanced performance of perovskite solar cells with multifunctional organic interface conditioner,,MATERIALS TODAY ENERGY,8.6,"2,7-dibromobenzo[1,2-b:6,5-b'] dithiophene-4,5-dione (DBO)",,,small molecule,,multifunctional intermediate layer; facilitates intermolecular interactions that mitigate the trap state; introduces molecular dipole moments that change the work function and tune the energy level structure; can form it-it stacking with SpiroOMeTAD to shorten the carrier transmission distance and expedite charge transfer,intermediate layer,23.43,,,,,ambient stability: None None (None)
Enhanced performance of perovskite solar cells with multifunctional organic interface conditioner,,MATERIALS TODAY ENERGY,8.6,"2,2 ',7,7 '-Tetrakis[N, N-di(4-methoxyphenyl)amino]-9,9 '-spirobifluorene (SpiroOMeTAD)",,,,,forms it-it stacking with DBO to shorten the carrier transmission distance and expedite charge transfer,,23.43,,,,,ambient stability: None None (None)
Exploring N3 ruthenium dye adsorption onto ZnTiO3 (101) and (110) surfaces for dye sensitized solar cell applications: Full computational study,2019,MATERIALS TODAY ENERGY,8.6,N3 ruthenium dye,,,ruthenium dye,carboxylic groups (COOH); ester (ME) monodentate modes; bidentate bridging (BB) adsorption mode,dye,chemisorbed on the perovskite surface; links to the (101) surface via carboxylic groups (COOH); two monodentate (ME) ester modes in (110) with bidentate bridging (BB) adsorption mode,,,,,ZnTiO3,
Glutamic acid embedded interface modified SnO2 for improving the performance of carbon-based perovskite solar cells,,MATERIALS TODAY ENERGY,8.6,glutamic acid (Glu),,,,amino; carboxyl,promote electron transfer; passivate the defects of the perovskite film; reduce the non-radiative recombination of charge carriers,surface of the electron layer; coordination with O atom in the electron layer (ETL) and Pb atom in the perovskite layer,,,,,MAPbI3,percentage of initial efficiency remaining: 94.14 % (stored for 720 h in the circumstance of 30-40 % humidity)
Modulation of the interfacial contact via self-assembled molecule interlayer towards highly efficient and stable poly(3-hexylthiophene)-based perovskite solar cells,2024,MATERIALS TODAY ENERGY,8.6,"2,2',7,7'-tetrakis[N,N-di(4methoxylphenyl)amino]-9,9'-spirobifluorene (Spiro-OMeTAD)",,,,,hole transport layer (HTL),,21.37,,,,Metal halide perovskite,"PCE retention: 94.9 % (Without encapsulation, after 1600 h of aging in the N2 environment)"
Modulation of the interfacial contact via self-assembled molecule interlayer towards highly efficient and stable poly(3-hexylthiophene)-based perovskite solar cells,2024,MATERIALS TODAY ENERGY,8.6,Poly(3-hexylthiophene) (P3HT),,,,,dopant-free HTL,perovskite/P3HT interface,21.37,,,,Metal halide perovskite,"PCE retention: 94.9 % (Without encapsulation, after 1600 h of aging in the N2 environment)"
Modulation of the interfacial contact via self-assembled molecule interlayer towards highly efficient and stable poly(3-hexylthiophene)-based perovskite solar cells,2024,MATERIALS TODAY ENERGY,8.6,"[2-(3,6-Dimethoxy-9H-carbazol-9-yl)ethyl]phosphonic Acid (MeO-2PACz)",154704514,,,,interlayer at perovskite/P3HT interface,perovskite/P3HT interface,21.37,,,,Metal halide perovskite,"PCE retention: 94.9 % (Without encapsulation, after 1600 h of aging in the N2 environment)"
Synergistic resonant molecular passivator of various defects for high-performance perovskite solar cells,,MATERIALS TODAY ENERGY,8.6,"3,8-dibromo-1,10-phenanthroline-5,6-dione (BPO)",22338882,,,bipyridyl nitrogen; bicarbonyl groups,align perovskite energy levels and passivate defects,perovskite surface,23.18,,,,,efficiency retention ratio: 85 % (after 1000 h test at 65 % relative humidity)
Two birds with one stone: dopant-free squaraine hole-transporting material for perovskite solar cell,,MATERIALS TODAY ENERGY,8.6,"3,4bis(4'-(bis(4-methoxyphenyl)amino)-[1,1'-biphenyl]-4-yl)cyclobut-3-ene-1,2-dione (D12)",,,squaraine HTM; donor-acceptor-donor type molecule,4-methoxyphenyl; amino; biphenyl; dione; squaraine,hole-transporting material (HTM),,22.32,,,,,PCE retention after aging: 90 % (30 days of aging at a high relative humidity of 65% at 30 degrees C)
Chlorine-Substituent Regulation in Dopant-Free Small-Molecule Hole-Transport Materials Improves the Efficiency and Stability of Inverted Perovskite Solar Cells,,TRANSACTIONS OF TIANJIN UNIVERSITY,8.5,fluorenone-triphenylamine (FO-TPA)-p-Cl,,,dopant-free HTM,chlorine substituent; fluorenone; triphenylamine; symmetrical donor-acceptor-donor structure,dopant-free HTM for PSCs,between perovskites and these HTMs,20.82,,,,inverted PSCs,retained efficiency after 30-day aging test: 93.8 % (ambient air conditions in PSCs without encapsulation)
Chlorine-Substituent Regulation in Dopant-Free Small-Molecule Hole-Transport Materials Improves the Efficiency and Stability of Inverted Perovskite Solar Cells,,TRANSACTIONS OF TIANJIN UNIVERSITY,8.5,fluorenone-triphenylamine (FO-TPA)-m-Cl,,,dopant-free HTM,chlorine substituent; fluorenone; triphenylamine; symmetrical donor-acceptor-donor structure,dopant-free HTM for PSCs,between perovskites and these HTMs,20.82,,,,inverted PSCs,retained efficiency after 30-day aging test: 93.8 % (ambient air conditions in PSCs without encapsulation)
Chlorine-Substituent Regulation in Dopant-Free Small-Molecule Hole-Transport Materials Improves the Efficiency and Stability of Inverted Perovskite Solar Cells,,TRANSACTIONS OF TIANJIN UNIVERSITY,8.5,fluorenone-triphenylamine (FO-TPA)-o-Cl,,,dopant-free HTM,chlorine substituent; fluorenone; triphenylamine; symmetrical donor-acceptor-donor structure,dopant-free HTM for PSCs,between perovskites and these HTMs,20.82,,,,inverted PSCs,retained efficiency after 30-day aging test: 93.8 % (ambient air conditions in PSCs without encapsulation)
Active Functional Groups and Adjacent Dual-Interaction Strategies Enable Perovskite Solar Cells to Prosper: Including Unique Morphology and Enhanced Optoelectronic Performance,,ACS SUSTAINABLE CHEMISTRY & ENGINEERING,8.4,phthalic acid (PHA),1017,,small-molecule additive,adjacent carboxylic acid groups (-COOH),used to passivate defects and regulate the morphology of perovskite films,perovskite films,20.02,,22.8,,,stability: None None (None)
Bionic Levodopa-Modified TiO2 for Preparation of Perovskite Solar Cells with Efficiency over 23%,,ACS SUSTAINABLE CHEMISTRY & ENGINEERING,8.4,levodopa,,,,phenolic hydroxyl group of levodopa,was chlorinated to form LDA-Cl for the modification of TiO2,in a TiO2 precursor solution,23.28,,,,,"PCE: 90 % (after 4000 h (T = 25 degrees C, RH = 25%))"
Bionic Levodopa-Modified TiO2 for Preparation of Perovskite Solar Cells with Efficiency over 23%,,ACS SUSTAINABLE CHEMISTRY & ENGINEERING,8.4,LDA-Cl,,,,carboxyl; chloride ions,passivated uncoordinated lead ions and halogen vacancies; used to modify TiO2 (TiO2/LDA-Cl film) and improve conductivity and charge extraction,in a TiO2 precursor solution; at the interface between the perovskite and TiO2 (as part of TiO2/LDA-Cl),23.28,,,,,"PCE: 90 % (after 4000 h (T = 25 degrees C, RH = 25%))"
Defect Passivation Enabled by Amphiphilic Polymer Additives for Perovskite Solar Cells with Suppressed Charge Recombination,,ACS SUSTAINABLE CHEMISTRY & ENGINEERING,8.4,p(HEMA-co-DEAMA),,,amphiphilic polymer,,doped into organic salt solution; chemically bonded to a perovskite; reduces trap density; suppresses charge recombination; boosts PCE; forms a gridlike crystal that stitches grain boundaries; provides a hydrophobic coating that protects the perovskite film and enhances operation stability,stitches the grain boundaries; perovskite film surface (hydrophobic coating),,,,,,PCE retention: more than 90 % (stored for 1000 h in an air environment)
Direct Observation of Suppressing Ion Migration at Surface and Buried Interface toward Stable Perovskite Solar Cells,,ACS SUSTAINABLE CHEMISTRY & ENGINEERING,8.4,1-butyl-3-methylimidazolium tetrafluoroborate (BMIMBF4),2734178,,,,"introduced to enhance the stability of PSCs; when incorporated, PSCs exhibit enhanced power conversion efficiency and stability",,,,,,,stability: None None (None)
Direct Observation of Suppressing Ion Migration at Surface and Buried Interface toward Stable Perovskite Solar Cells,,ACS SUSTAINABLE CHEMISTRY & ENGINEERING,8.4,BMIM,2734162,,,,,exists throughout the perovskite film and accumulates at the surface,,,,,,stability: None None (None)
Efficient Surface Passivation and Electron Transport Enable Low Temperature-Processed Inverted Perovskite Solar Cells with Efficiency over 20%,,ACS SUSTAINABLE CHEMISTRY & ENGINEERING,8.4,PCBM,53384373,,fullerene derivative,,electron transport layer (ETL),perovskite/PCBM interface,20.3,,,,low temperature-processed perovskite solar cells (PSCs),stability: None None (None)
Efficient Surface Passivation and Electron Transport Enable Low Temperature-Processed Inverted Perovskite Solar Cells with Efficiency over 20%,,ACS SUSTAINABLE CHEMISTRY & ENGINEERING,8.4,2FBT2FPDI,,,perylene diimide dimer,,ETL or intermediary layer,perovskite surface,20.3,,,,low temperature-processed perovskite solar cells (PSCs),stability: None None (None)
Flexible Backbone-Assisted Green-Solvent Processable Polymer Hole Transport Material in Perovskite Solar Cells,,ACS SUSTAINABLE CHEMISTRY & ENGINEERING,8.4,A-EDOT,,,p-HTM,flexible amide chains; polar solubilizing ethylenedioxythiophene (EDOT) units; conjugated binaphthalene groups,HTM,,20.23,,,81.9,,long-term device stability: None None (None); thermal stability: None None (None)
Flexible Backbone-Assisted Green-Solvent Processable Polymer Hole Transport Material in Perovskite Solar Cells,,ACS SUSTAINABLE CHEMISTRY & ENGINEERING,8.4,PTAA,19734974,,polymer,,,,20.23,,,81.9,,long-term device stability: None None (None); thermal stability: None None (None)
Flexible Backbone-Assisted Green-Solvent Processable Polymer Hole Transport Material in Perovskite Solar Cells,,ACS SUSTAINABLE CHEMISTRY & ENGINEERING,8.4,2-methylanisole (2MA),33637,,green solvent,,processing solvent,,20.23,,,81.9,,long-term device stability: None None (None); thermal stability: None None (None)
Flexible Backbone-Assisted Green-Solvent Processable Polymer Hole Transport Material in Perovskite Solar Cells,,ACS SUSTAINABLE CHEMISTRY & ENGINEERING,8.4,chlorobenzene,7964,,solvent,,processing solvent,,20.23,,,81.9,,long-term device stability: None None (None); thermal stability: None None (None)
Grain Boundary Passivation Using D131 Organic Dye Molecule for Efficient and Thermally Stable Perovskite Solar Cells,,ACS SUSTAINABLE CHEMISTRY & ENGINEERING,8.4,D131 dye,,,an indoline molecule with a Donor-Acceptor structure,terminal cyanoacrylic acid group,additive introduced into a perovskite precursor; interacts with Pb2+ to retard crystallization and enhance crystallinity; passivates undercoordinated Pb2+ defects at grain boundaries; enhances thermal and humid stability of perovskite films,grain boundaries and interfaces,21.38,,,,,"PCE retention: 81 % (nonencapsulated cell; after 1100 h of storage (25 degrees C, 15 +/- 5% relative humidity))"
Manipulating the Interfacial Dipole Toward High-Performance Perovskite Solar Cells via Conjugated Organic Ammonium,,ACS SUSTAINABLE CHEMISTRY & ENGINEERING,8.4,anthracen-2-aminium iodide (AAI),,,organic ammonium molecule,pi-conjugation; ammonium; iodide; anthracene,efficient surface passivation modulator,assembled on the surface of the perovskite in the perpendicular direction; on the top of the perovskite layer,24.7,1.19,,,,long-term stability: None None (None)
Multifunctional Zwitterionic Modification of SnO2 in n-i-p Perovskite Solar Cells with Enhanced Fill Factor,,ACS SUSTAINABLE CHEMISTRY & ENGINEERING,8.4,aminomethanesulfonic acid (AMSA),83791,,amphoteric,,"multifunctional modifier integrated into SnO2; played a pivotal role in flattening the SnO2 film, ensuring uniform dispersion of SnO2 colloids, preventing nanoparticle aggregation, filling oxygen vacancies, and promoting a more aligned interfacial energy-level arrangement",integrated into SnO2,24.12,,,84.29,n-i-p,efficiency retention under continuous 1 sun illumination: 93 % (1000 h of continuous 1 sun illumination); efficiency retention in air without encapsulation: 94 % (4000 h in an air environment without encapsulation)
Postassembly Multifunctional Boric Acid Molecular-Modulated Buried Interface for High-Performance Inverted Perovskite Solar Cells,,ACS SUSTAINABLE CHEMISTRY & ENGINEERING,8.4,"[4-(3,6-dimethyl-9H-carbazol-9-yl)butyl]phosphonic acid (Me-4PACz)",164186534,,,phosphonic acid,primary SAM; hole-selective layer,anchored onto the nickel oxide (NiO x ) substrate,25.61,1.184,,84.35,inverted perovskite solar cells (PSCs),PCE retention: 86 % (encapsulated device retains 86% of its initial PCE after 1200 h of aging under ISOS-D-2 protocols)
Postassembly Multifunctional Boric Acid Molecular-Modulated Buried Interface for High-Performance Inverted Perovskite Solar Cells,,ACS SUSTAINABLE CHEMISTRY & ENGINEERING,8.4,"1,4-phenylenediboronic acid (PB)",230478,,,boronic acid groups,secondary assembly component in po-SAM; forms coordination bonds with Pb2+; modulates crystallization kinetics; passivates buried interfacial defects; reinforces interfacial anchoring,undergoes secondary assembly within the exposed voids,25.61,1.184,,84.35,inverted perovskite solar cells (PSCs),PCE retention: 86 % (encapsulated device retains 86% of its initial PCE after 1200 h of aging under ISOS-D-2 protocols)
Self-Assembled Hydrophobic Molecule-Based Surface Modification: A Strategy to Improve Efficiency and Stability of Perovskite Solar Cells,,ACS SUSTAINABLE CHEMISTRY & ENGINEERING,8.4,phenyltrimethylammonium bromide (PTABr),27663,,self-assembled ammonium salt,phenyl; trimethylammonium; bromide; aliphatic moiety; ammonium,modify perovskite films; passivate PbI3- antidefects; reduce trap state density; enhance carrier lifetime,surface perovskite,,,,,organic-inorganic hybrid perovskites,PCE retention: 86 % (after 60 days in ambient atmosphere without encapsulation)
Symmetric Polar Molecule Optimized Buried Interface for Stable Flexible Perovskite Solar Cells,,ACS SUSTAINABLE CHEMISTRY & ENGINEERING,8.4,DPBCA,,,small molecular,-C=O; -CN; carbonyl; cyano; hydroxyl,buffer layer; adhesion promoter; defect passivant,between the ETL and perovskite layer,23.05,,,,FA0.85MA0.15PbI3,"PCE retention after bending test cycles: 81.3 % (after bending test cycles; under exposure to light, water, and temperature)"
Theoretical Study on the Construction of Efficient Electron Transport Materials with A-DA′D-A Structures toward Efficient Perovskite Solar Cells,,ACS SUSTAINABLE CHEMISTRY & ENGINEERING,8.4,naphthalene diimide (NDI),157464,,,naphthalene diimide core,acceptor A ' / parent molecule,,,,,,,moisture resistance: None None (AIMD simulations); stability: None None (None)
Theoretical Study on the Construction of Efficient Electron Transport Materials with A-DA′D-A Structures toward Efficient Perovskite Solar Cells,,ACS SUSTAINABLE CHEMISTRY & ENGINEERING,8.4,NDI-6Th-H,,,,naphthalene diimide (NDI) core; thiophene rings; end groups with different electron-withdrawing ability,electron transport material (ETM),perovskite surface,,,,,,moisture resistance: None None (AIMD simulations); stability: None None (None)
Water-Repelling Dopant-Free Hole-Transporting Materials for Stable and Efficient Planar Perovskite Solar Cells,,ACS SUSTAINABLE CHEMISTRY & ENGINEERING,8.4,F-PBTBDT,,,novel dopant-free HTM,F-containing side chain,hole-transport material; facilitates hole extraction,perovskite film,19.5,,,,perovskite solar cells (PSCs),efficiency retention: 81 % (under extremely humid conditions for 1000 h)
A N-Ethylcarbazole-Terminated Spiro-Type Hole-Transporting Material for Efficient and Stable Perovskite Solar Cells,,CHEMSUSCHEM,8.4,spiro-OMeTAD,16161850,,,methoxy group,,,22.01,,,,perovskite solar cells (PSCs),thermal stability: None None (None); humid stability: None None (None); long-term stability: None None (None)
Aggregation-Suppressed and Synergistically Anchored Co-SAMs for High-Efficiency Stable Perovskite Solar Cells,,CHEMSUSCHEM,8.4,Me-4PACz,164186534,,self-assembled material,phosphonic acid; carbazole; dimethyl; butyl,HTL,indium tin oxide (ITO),23.73,,,,,stability: None None (None)
Aggregation-Suppressed and Synergistically Anchored Co-SAMs for High-Efficiency Stable Perovskite Solar Cells,,CHEMSUSCHEM,8.4,phenylphosphonic acid (PPA),15295,,co-dopant,phosphonic acid; phenyl,co-dopant,HTL/perovskite interface,23.73,,,,,stability: None None (None)
Aggregation-Suppressed and Synergistically Anchored Co-SAMs for High-Efficiency Stable Perovskite Solar Cells,,CHEMSUSCHEM,8.4,BrPPA,,,co-dopant (derivative),-Br; phosphonic acid; phenyl,co-dopant in Co-SAM,HTL/perovskite interface,23.73,,,,,stability: None None (None)
Amino-Linked Conjugated Tetrazole Ring Passivation Strategy for Air-Processed Perovskite Cells with Predominant Stability and Efficiency,,CHEMSUSCHEM,8.4,5-aminotetrazole (5ATZ),20467,,functional organic small molecule,-NH2; -NH; tetrazole conjugated ring,passivator; anchored defects and prevented further unavoidable ion migration and device degradation; promoted charge transfer,interacted with the Pb and I related to vacancy defects in perovskites,19.75,,,,,stability: None None (None)
Decoding Fluorine Peripheral Substitution Impact in Zinc Phthalocyanines for Perovskite Solar Cells,,CHEMSUSCHEM,8.4,ZnPc-1,,,molecular semiconductors,,,,,,,,n-i-p architecture perovskite solar cells,ambient operational stability (J MPP retention): 80 % (over 24 h without encapsulation)
Decoding Fluorine Peripheral Substitution Impact in Zinc Phthalocyanines for Perovskite Solar Cells,,CHEMSUSCHEM,8.4,ZnPc-2,,,molecular semiconductors,three tert-butyl groups; trifluoroethoxy,hole-selective materials,,,,,,n-i-p architecture perovskite solar cells,ambient operational stability (J MPP retention): 80 % (over 24 h without encapsulation)
Decoding Fluorine Peripheral Substitution Impact in Zinc Phthalocyanines for Perovskite Solar Cells,,CHEMSUSCHEM,8.4,ZnPc-3,,,molecular semiconductors,,,,,,,,n-i-p architecture perovskite solar cells,ambient operational stability (J MPP retention): 80 % (over 24 h without encapsulation)
Decoding Fluorine Peripheral Substitution Impact in Zinc Phthalocyanines for Perovskite Solar Cells,,CHEMSUSCHEM,8.4,ZnPc-4,,,molecular semiconductors,,,,,,,,n-i-p architecture perovskite solar cells,ambient operational stability (J MPP retention): 80 % (over 24 h without encapsulation)
Decoding Fluorine Peripheral Substitution Impact in Zinc Phthalocyanines for Perovskite Solar Cells,,CHEMSUSCHEM,8.4,ZnPc-5,,,molecular semiconductors,,,,,,,,n-i-p architecture perovskite solar cells,ambient operational stability (J MPP retention): 80 % (over 24 h without encapsulation)
Decoding Fluorine Peripheral Substitution Impact in Zinc Phthalocyanines for Perovskite Solar Cells,,CHEMSUSCHEM,8.4,ZnPc-6,,,molecular semiconductors,,,,,,,,n-i-p architecture perovskite solar cells,ambient operational stability (J MPP retention): 80 % (over 24 h without encapsulation)
Effective Interface Defect Passivation via Employing 1-Methylbenzimidazole for Highly Efficient and Stable Perovskite Solar Cells,,CHEMSUSCHEM,8.4,1-methylimidazole (1-MIm),1390,,,,interfacial passivation agent to passivate the defects at surface and interface,surface and interface,21.22,1.15,,,,long-term stability: None None (None)
Effective Interface Defect Passivation via Employing 1-Methylbenzimidazole for Highly Efficient and Stable Perovskite Solar Cells,,CHEMSUSCHEM,8.4,1-methylbenzimidazole (1-MBIm),95890,,,,interfacial passivation agent to passivate the defects at surface and interface,surface and interface,21.22,1.15,,,,long-term stability: None None (None)
Efficient and Stable Inverted Planar Perovskite Solar Cells Using a Triphenylamine Hole-Transporting Material,,CHEMSUSCHEM,8.4,"poly(3,4-ethylenedioxythiophene polystyrene sulfonate (PEDOT:PSS)",,,organic HTM,,hole-transport material (HTM),,18.12,,,,Inverted perovskite solar cells (PSCs) with a p-i-n structure,PCE retention: 90 % (under ambient conditions over 1000 h); PCE retention: 40 % (None)
Efficient and Stable Inverted Planar Perovskite Solar Cells Using a Triphenylamine Hole-Transporting Material,,CHEMSUSCHEM,8.4,"4,4,4-tris(N-3-methylphenyl-N-phenylamino) triphenylamine (m-MTDATA)",,,small molecule,,hole-transport material (HTM),,18.12,,,,Inverted perovskite solar cells (PSCs) with a p-i-n structure,PCE retention: 90 % (under ambient conditions over 1000 h); PCE retention: 40 % (None)
"Facilely Synthesized spiro[fluorene-9,9′-phenanthren-10′-one] in Donor-Acceptor-Donor Hole-Transporting Materials for Perovskite Solar Cells",,CHEMSUSCHEM,8.4,"spiro[fluorene-9,9-phenanthren-10-one]",,,core structure,,core structure,,16.06,,,,perovskite solar cells (PSCs),moisture resistivity / lifetime under ambient conditions: None None (under ambient conditions)
"Facilely Synthesized spiro[fluorene-9,9′-phenanthren-10′-one] in Donor-Acceptor-Donor Hole-Transporting Materials for Perovskite Solar Cells",,CHEMSUSCHEM,8.4,"2,2,7,7-tetrakis[N,N-di(4-methoxyphenyl)amino]-9,9-spirobifluorene (Spiro-OMeTAD)",,,conventional HTM,,conventional HTM,,16.06,,,,perovskite solar cells (PSCs),moisture resistivity / lifetime under ambient conditions: None None (under ambient conditions)
Molecular Symmetry of Small-Molecule Passivating Agents Improves Crystal Quality of Perovskite Solar Cells,,CHEMSUSCHEM,8.4,"thiophen-2,5-dicarboxylic acid (TPDC)",,,axially symmetric binary acid,carboxyl,passivating agent,under-coordinated Pb2+ in perovskite,17.15,,,,fully printable mesoscopic perovskite,
Molecular Symmetry of Small-Molecule Passivating Agents Improves Crystal Quality of Perovskite Solar Cells,,CHEMSUSCHEM,8.4,"thieno[3,2-b] thiophene-2,5-dicarboxylic acid (TTDC)",,,centrally symmetric,carboxyl,passivating agent,under-coordinated Pb2+ in perovskite,17.15,,,,fully printable mesoscopic perovskite,
Multi-Bridged Lewis-Functionalized Self-Assembled Monolayers for Enhanced Interfacial Affinity in Perovskite Photoelectric Sensors,,CHEMSUSCHEM,8.4,"((5H-Diindolo[3,2-a:3 ',2 '-c]carbazole-5,10,15-triyl)tris(propane-3,1-diyl))triphosphonic acid (3PATAT-C3)",,,asymmetric self-assembled monolayers (SAMs) architecture,three phosphonic acid anchoring groups; Lewis basic oxygen and sulfur heteroatoms,advance interfacial engineering in perovskite photoelectric devices,face-on orientation,21.74,,,,perovskite photoelectric devices,dark current density: 8.93e-09 A/cm2 (None); shot noise-limited detectivity: 10100000000000.0 Jones (None); work function: 5.18 eV (None); grain size: 0.784 mu m (None); moisture resistance: None None (None); charge transport efficiency: None None (None)
Multifunctional Interface Modification Enables Efficient and Stable HTL-Free Carbon-Electroded CsPbI2Br Perovskite Solar Cells,,CHEMSUSCHEM,8.4,1-benzyl-3-methylimidazolium hexafluorophosphate (1-B-3-MIMPF6),11461285,,imidazolium-based ionic liquid,benzene ring; fluorine atoms,modification of the perovskite/carbon interface,perovskite/carbon interface,13.47,1.2,14.69,76,all-inorganic CsPbI2Br,PCE retention: 78 % (after 24 h storage at room temperature in a 30 %-35 % humidity environment); PCE retention (pristine devices): None None (after 24 h storage at room temperature in a 30 %-35 % humidity environment)
Multifunctional Molecule Assists Passivate Method to Simultaneously Improve the Efficiency and Stability of Perovskite Solar Cells,,CHEMSUSCHEM,8.4,2-chlorothiazole-4-carboxylic acid (SN),21803026,,small organic molecule,sulfur donor atom; nitrogen donor atom; -COOH groups,"passivates defects, suppresses charge recombination, and adjusts energy level alignment to aid charge separation and extraction; applied as a spin-coated interfacial layer to enhance PSC performance",spin coated on a perovskite film,22.55,,,,organic-inorganic polycrystalline perovskite films,PCE retention: 96 % (storage in ambient air for 500 h)
"Organic Semiconductor Based on N, S-Containing Crown Ether Enabling Efficient and Stable Perovskite Solar Cells",,CHEMSUSCHEM,8.4,CDT-S,,,,,passivation molecule; modify the Pb2+ defects in perovskite films,in perovskite films (through the anti-solvent method),23.05,,,,perovskite films,retained efficiency: 90.5 % (unencapsulated device stored under dark conditions for 1000 hours)
"Organic Semiconductor Based on N, S-Containing Crown Ether Enabling Efficient and Stable Perovskite Solar Cells",,CHEMSUSCHEM,8.4,CDT-N,,,,,passivation molecule; modify the Pb2+ defects in perovskite films,in perovskite films (through the anti-solvent method),23.05,,,,perovskite films,retained efficiency: 90.5 % (unencapsulated device stored under dark conditions for 1000 hours)
"Organic Semiconductor Based on N, S-Containing Crown Ether Enabling Efficient and Stable Perovskite Solar Cells",,CHEMSUSCHEM,8.4,15-crown-5,36336,,,,,,23.05,,,,perovskite films,retained efficiency: 90.5 % (unencapsulated device stored under dark conditions for 1000 hours)
Perylene Diimide-Based Electron-Transporting Material for Perovskite Solar Cells with Undoped Poly(3-hexylthiophene) as Hole-Transporting Material,,CHEMSUSCHEM,8.4,tetrachloroperylene diimide (TCl-PDI),,,small-molecule,,electron-transporting material (ETM); small-molecule replacement for TiO2,ETM layer between ITO and perovskite (as part of device stack ITO/ETM/perovskite/P3HT/MoO3/Ag),14.73,,,,,stability: None None (None)
Perylene Diimide-Based Electron-Transporting Material for Perovskite Solar Cells with Undoped Poly(3-hexylthiophene) as Hole-Transporting Material,,CHEMSUSCHEM,8.4,poly(3-hexylthiophene) (P3HT),,,hole-transporting material (HTM),,hole-transporting material (HTM); provides highest stability and reproducibility among HTMs,layer between perovskite and MoO3/Ag (as part of device stack ITO/ETM/perovskite/P3HT/MoO3/Ag),14.73,,,,,stability: None None (None)
Pyridalthiadiazole-Based Molecular Chromophores for Defect Passivation Enables High-Performance Perovskite Solar Cells,,CHEMSUSCHEM,8.4,CPT,,,conjugated molecules,pyridalthiadiazole (PT) units,passivator,surface and grain boundaries,23.14,,,,,storage stability: None None (under ambient conditions)
Pyridalthiadiazole-Based Molecular Chromophores for Defect Passivation Enables High-Performance Perovskite Solar Cells,,CHEMSUSCHEM,8.4,SiPT,,,conjugated molecules,pyridalthiadiazole (PT) units,passivator,surface and grain boundaries,23.14,,,,,storage stability: None None (under ambient conditions)
"Rational Molecular Design of Indeno[1,2-b]Quinoxaline-Based Passivators with Multifunctional Groups to Effectively Retard Recombination and Enhance Voc in Perovskite Solar Cells",,CHEMSUSCHEM,8.4,CQ-Spiro,,,passivator,ketone; malononitrile; nitrile; amine,passivator,perovskite layer,21.42,1.14,24.72,0.76,,efficiency retention: 89.6 % (after 264 hours operation)
"Rational Molecular Design of Indeno[1,2-b]Quinoxaline-Based Passivators with Multifunctional Groups to Effectively Retard Recombination and Enhance Voc in Perovskite Solar Cells",,CHEMSUSCHEM,8.4,Spiro-OMeTAD,16161850,,control device component,,used in control device,,21.42,1.14,24.72,0.76,,efficiency retention: 89.6 % (after 264 hours operation)
Terthiophene-Based Dopant-Free Hole-Transporting Materials for Inverted Perovskite Solar Cells,,CHEMSUSCHEM,8.4,WZ102,,,triarylamine end-capped functionalized terthiophene derivatives,triarylamine end-capped; functionalized terthiophene; sulfur-rich terthiophene core,hole-transporting materials (HTMs),HTM/perovskite interface,,1.09,,,mixed-halide inverted perovskite solar cells,decomposition temperature: 415 degrees C (None)
The 3D Structure of Twisted Benzo[ghi]perylene-Triimide Dimer as a Non-Fullerene Acceptor for Inverted Perovskite Solar Cells,,CHEMSUSCHEM,8.4,benzo[ghi]perylenetriimide (BPTI),,,,,alternative electron-transport layer (ETL) material to replace the commonly used PC61BM,glass/ITO/PEDOT:PSS/perovskite/BPTI/C-60 or PDI-C4/BCP/Al,11.63,,,,inverted planar heterojunction perovskite solar cells (PSCs),hysteresis effect: None None (None)
The 3D Structure of Twisted Benzo[ghi]perylene-Triimide Dimer as a Non-Fullerene Acceptor for Inverted Perovskite Solar Cells,,CHEMSUSCHEM,8.4,t-BPTI,,,,,alternative electron-transport layer (ETL) material; non-fullerene electron acceptor,double ETL (t-BPTI/C-60 or t-BPTI/PDI-C4) in structure glass/ITO/PEDOT:PSS/perovskite/BPTI/C-60 or PDI-C4/BCP/Al,11.63,,,,inverted planar heterojunction perovskite solar cells (PSCs),hysteresis effect: None None (None)
The 3D Structure of Twisted Benzo[ghi]perylene-Triimide Dimer as a Non-Fullerene Acceptor for Inverted Perovskite Solar Cells,,CHEMSUSCHEM,8.4,PC61BM,53384373,,,,,,11.63,,,,inverted planar heterojunction perovskite solar cells (PSCs),hysteresis effect: None None (None)
The 3D Structure of Twisted Benzo[ghi]perylene-Triimide Dimer as a Non-Fullerene Acceptor for Inverted Perovskite Solar Cells,,CHEMSUSCHEM,8.4,C-60,,,,,,glass/ITO/PEDOT:PSS/perovskite/BPTI/C-60 or PDI-C4/BCP/Al,11.63,,,,inverted planar heterojunction perovskite solar cells (PSCs),hysteresis effect: None None (None)
The 3D Structure of Twisted Benzo[ghi]perylene-Triimide Dimer as a Non-Fullerene Acceptor for Inverted Perovskite Solar Cells,,CHEMSUSCHEM,8.4,PDI-C4,,,,,,glass/ITO/PEDOT:PSS/perovskite/BPTI/C-60 or PDI-C4/BCP/Al,11.63,,,,inverted planar heterojunction perovskite solar cells (PSCs),hysteresis effect: None None (None)
The 3D Structure of Twisted Benzo[ghi]perylene-Triimide Dimer as a Non-Fullerene Acceptor for Inverted Perovskite Solar Cells,,CHEMSUSCHEM,8.4,BCP,,,,,,glass/ITO/PEDOT:PSS/perovskite/BPTI/C-60 or PDI-C4/BCP/Al,11.63,,,,inverted planar heterojunction perovskite solar cells (PSCs),hysteresis effect: None None (None)
The 3D Structure of Twisted Benzo[ghi]perylene-Triimide Dimer as a Non-Fullerene Acceptor for Inverted Perovskite Solar Cells,,CHEMSUSCHEM,8.4,PEDOT:PSS,,,,,,glass/ITO/PEDOT:PSS/perovskite/BPTI/C-60 or PDI-C4/BCP/Al,11.63,,,,inverted planar heterojunction perovskite solar cells (PSCs),hysteresis effect: None None (None)
Advances in perovskite nanomaterials: Synthesis and catalytic applications in energy and environmental remediation,,INTERNATIONAL JOURNAL OF HYDROGEN ENERGY,8.3,carbon dioxide (CO2),280,,,,carbon dioxide (CO2) reduction,,,,,,,stability: None None (None); sensitivity to moisture: None None (None); potential toxicity: None None (None)
Molecular Cooperation of Ion-Free Ternary Complexes Enhances Efficiency and Stability of Perovskite Solar Cells,2023,SMALL SCIENCE,8.3,"2,2 ',7,7 '-tetrakis (N,N-di-p-methoxyphenyl-amine) 9,9 '-spirobifluorene (Spiro)",,,Spiro-based HTL material,,conventional hole-transport layer (HTL) base into which CTC components are combined,Spiro-based HTLs,20.14,,,,,efficiency retention: 90 % (about 2500 h under ambient conditions without any encapsulation)
4-Bromobenzylamine Bidirectional Regulation Strategy Enables High-Efficiency and Stable Sn-Pb Perovskite Solar Cells,,ACS APPLIED MATERIALS & INTERFACES,8.2,"poly(3,4-ethylenedioxythiophene) polystyrenesulfonate (PEDOT/PSS) mixed polymer",,,mixed polymer,,excellent hole transport material for inverted Sn-Pb perovskite solar cells (PSCs),,18.36,,,,inverted Sn-Pb perovskite,maintained % of initial PCE: 71 % (aging for 300 h under relative humidity conditions of 20 similar to 30%); photovoltaic conversion efficiency (control): None None (after aging for 300 h under relative humidity conditions of 20 similar to 30%)
4-Bromobenzylamine Bidirectional Regulation Strategy Enables High-Efficiency and Stable Sn-Pb Perovskite Solar Cells,,ACS APPLIED MATERIALS & INTERFACES,8.2,4-bromobenzylamine hydrochloride (4-BBAC),2724096,,molecules,,introduced into the interface between PEDOT/PSS and the perovskite,between PEDOT/PSS and the perovskite,18.36,,,,inverted Sn-Pb perovskite,maintained % of initial PCE: 71 % (aging for 300 h under relative humidity conditions of 20 similar to 30%); photovoltaic conversion efficiency (control): None None (after aging for 300 h under relative humidity conditions of 20 similar to 30%)
6-Trifluoromethylnicotinamide Bilaterally Anchored All Cations Implementing Efficient and Humidity-Stable Perovskite Solar Cells,,ACS APPLIED MATERIALS & INTERFACES,8.2,6-trifluoromethylnicotinamide (TNA),2777545,,Lewis additives,amide; trifluoromethyl; -NH2; C=O,to anchor all cation defect sites and optimize the crystallization process of perovskite,precursor solution of perovskite,24.15,,,,organic-inorganic hybrid perovskite,humidity stability: None None (harsh high-humidity environment)
A Natural Antioxidant Organic Material Modifying the Buried Interface To Regulate the Photovoltaic Performance and Stability of Pure Tin-Based Perovskite Solar Cells,,ACS APPLIED MATERIALS & INTERFACES,8.2,thiolactic acid (TA),62326,,natural antioxidant organic small molecule,C=O; C-S,modify the interface between PEDOT:PSS and the tin-based perovskite film; cross-link to form a network polymer and regulate the microstructure and photoelectrical characteristics of PEDOT:PSS; interact with Sn2+ to inhibit its oxidation,between PEDOT:PSS and the tin-based perovskite film,9.03,,,,tin-based perovskite,"PCE retention: 95.4 % (stored for 1000 h in a nitrogen atmosphere, unencapsulated devices with TA modification); PCE retention (control): 66.5 % (stored for 1000 h in a nitrogen atmosphere, unencapsulated control devices)"
