Repository: kevin-ymx/perov-passivator

# perov-passivator

This repository contains two complementary research sections for molecular
passivator discovery in perovskite solar cells:

1. **Loop-orchestrated agent-skills discovery:** a configuration-first,
   restartable workflow that filters PubChem, learns molecular embeddings,
   retrieves promising derivatives, and identifies purchasable salt forms.
2. **SSL plus downstream binding-energy prediction:** a GIN-E molecular
   representation pipeline that combines self-supervised pretraining with
   supervised prediction of molecule-perovskite binding energy (`E_b`).

The two sections share molecular graph representations and GIN-E encoders, but

File: dataset/literature/extracted_results_mol_cleaned_v2.csv (part 22 of 44)
title,year,journal,impact_factor,molecule_name,molecule_cid,molecule_smiles,molecule_type,functional_groups,role,interface_location,pce_max,voc,jsc,ff,perovskite_type,stability
A Natural Antioxidant Organic Material Modifying the Buried Interface To Regulate the Photovoltaic Performance and Stability of Pure Tin-Based Perovskite Solar Cells,,ACS APPLIED MATERIALS & INTERFACES,8.2,PEDOT:PSS,,,,,,,9.03,,,,tin-based perovskite,"PCE retention: 95.4 % (stored for 1000 h in a nitrogen atmosphere, unencapsulated devices with TA modification); PCE retention (control): 66.5 % (stored for 1000 h in a nitrogen atmosphere, unencapsulated control devices)"
"A Porphyrin-Involved Benzene-1,3,5-Tricarboxamide Dendrimer (Por-BTA) as a Multifunctional Interface Material for Efficient and Stable Perovskite Solar Cells",,ACS APPLIED MATERIALS & INTERFACES,8.2,"porphyrin-involved benzene-1,3,5-tricarboxamide dendrimer (Por-BTA)",,,"porphyrin-involved benzene-1,3,5-tricarboxamide dendrimer",carbonyl unit; pyrrole units,multifunctional interface material between the interface of the perovskite and the hole-transporting layer (spiro-OMeTAD) for the surface passivation of perovskite films,between the interface of the perovskite and the hole-transporting layer (spiro-OMeTAD),22.3,,,,perovskite films,stability of moisture: None None (None)
"A Porphyrin-Involved Benzene-1,3,5-Tricarboxamide Dendrimer (Por-BTA) as a Multifunctional Interface Material for Efficient and Stable Perovskite Solar Cells",,ACS APPLIED MATERIALS & INTERFACES,8.2,spiro-OMeTAD,16161850,,hole-transporting layer,,hole-transporting layer,interface of the perovskite and the hole-transporting layer (spiro-OMeTAD),22.3,,,,perovskite films,stability of moisture: None None (None)
Additive Engineering-Assisted Perovskite Crystallization Modulation and In Situ Buried Interface Healing for Stable and Efficient Planar CsPbI3 Perovskite Solar Cells,,ACS APPLIED MATERIALS & INTERFACES,8.2,4-aminobenzenesulfonic acid (ABSA),8479,,additive,amino; sulfonic acid,"introduced into the CsPbI3 perovskite precursor to reduce perovskite defects, modulate crystallization, form an in situ ABSA dipolar interlayer, heal the buried interface, and promote interfacial charge transfer",bottom surface of the CsPbI3 perovskite / buried interface,17.89,,,,CsPbI3 perovskite,efficiency retention: 90 % (unencapsulated CsPbI3 cell in ambient air after 480 h of storage)
"Additive-free, Cost-Effective Hole-Transporting Materials for Perovskite Solar Cells Based on Vinyl Triarylamines",,ACS APPLIED MATERIALS & INTERFACES,8.2,"2,2',7,7'-tetrakis(N,N-di-p-methoxyphenylamine)-9,9'-spirobifluorene (Spiro-OMeTAD)",,,,"N,N-di-p-methoxyphenylamine; 9,9'-spirobifluorene",reference HTM,,18.6,,,,CH3NH3PbI3,device stability: None None (None)
Ambient Pressure X-ray Photoelectron Spectroscopy Investigation of Thermally Stable Halide Perovskite Solar Cells via Post-Treatment,,ACS APPLIED MATERIALS & INTERFACES,8.2,"4,4'-dibromotriphenyl-amine (DBTPA)",,,,,post-treating molecule / passivation agent,on top of a CH3NH3PbI3 layer,20.6,,,,CH3NH3PbI3,PCE retention: 96 % (1000 h at 85 degrees C in a N-2 atmosphere without encapsulation); suppression of iodide and methylamine escape: None None (up to 150 degrees C under 5 mbar humidity)
Ambient Pressure X-ray Photoelectron Spectroscopy Investigation of Thermally Stable Halide Perovskite Solar Cells via Post-Treatment,,ACS APPLIED MATERIALS & INTERFACES,8.2,methylamine,6329,,,,volatile decomposition/product species (escaped species),,20.6,,,,CH3NH3PbI3,PCE retention: 96 % (1000 h at 85 degrees C in a N-2 atmosphere without encapsulation); suppression of iodide and methylamine escape: None None (up to 150 degrees C under 5 mbar humidity)
Asymmetric Benzotrithiophene-Based Hole Transporting Materials Provide High-Efficiency Perovskite Solar Cells,,ACS APPLIED MATERIALS & INTERFACES,8.2,BTT-CB,,,small-molecule benzotrithiophenes; hole transporting material (HTM),carbazole,hole transporting material (HTM) in perovskite solar cells (PSCs),,18.58,,,,,storage stability: >700 h (storage for more than 700 h)
Asymmetric Benzotrithiophene-Based Hole Transporting Materials Provide High-Efficiency Perovskite Solar Cells,,ACS APPLIED MATERIALS & INTERFACES,8.2,BTT-FT,,,small-molecule benzotrithiophenes; hole transporting material (HTM),thieno thiophene,hole transporting material (HTM) in perovskite solar cells (PSCs),,18.58,,,,,storage stability: >700 h (storage for more than 700 h)
Asymmetric Benzotrithiophene-Based Hole Transporting Materials Provide High-Efficiency Perovskite Solar Cells,,ACS APPLIED MATERIALS & INTERFACES,8.2,BTT-TPA,,,small-molecule benzotrithiophenes; hole transporting material (HTM),triphenylamine,hole transporting material (HTM) in perovskite solar cells (PSCs),,18.58,,,,,storage stability: >700 h (storage for more than 700 h)
Asymmetric Benzotrithiophene-Based Hole Transporting Materials Provide High-Efficiency Perovskite Solar Cells,,ACS APPLIED MATERIALS & INTERFACES,8.2,BTT-TT,,,small-molecule benzotrithiophenes; hole transporting material (HTM),bithiophene,hole transporting material (HTM) in perovskite solar cells (PSCs),covering the perovskite active layer,18.58,,,,,storage stability: >700 h (storage for more than 700 h)
Azahomofullerenes as New n-Type Acceptor Materials for Efficient and Stable Inverted Planar Perovskite Solar Cells,,ACS APPLIED MATERIALS & INTERFACES,8.2,"[6,6]-phenyl-C-61-butyric acid methyl ester (PCBM)",,,fullerene molecule,,electron-transport layer (ETL),ETL,20.21,,,,p-i-n planar PSCs,stability: None None (ambient); stability: None None (thermal)
Azahomofullerenes as New n-Type Acceptor Materials for Efficient and Stable Inverted Planar Perovskite Solar Cells,,ACS APPLIED MATERIALS & INTERFACES,8.2,AHF-1,,,azahomofullerene (AHF) derivative,,electron-transport layer (ETL),ETL,20.21,,,,p-i-n planar PSCs,stability: None None (ambient); stability: None None (thermal)
Azahomofullerenes as New n-Type Acceptor Materials for Efficient and Stable Inverted Planar Perovskite Solar Cells,,ACS APPLIED MATERIALS & INTERFACES,8.2,AHF-2,,,azahomofullerene (AHF) derivative,,electron-transport layer (ETL),ETL,20.21,,,,p-i-n planar PSCs,stability: None None (ambient); stability: None None (thermal)
Benzophenone: A Small Molecule Additive for Enhanced Performance and Stability of Inverted Perovskite Solar Cells,,ACS APPLIED MATERIALS & INTERFACES,8.2,benzophenone (BP),3102,,small molecule additive,,additive,introduced BP into the perovskite precursor solution of FAPbI(3) to fabricate PSCs with an ITO/PEDOT:PSS/BP:FAPbI(3)/PCBM/C-60/PCB/Ag architecture,18.84,,,,FAPbI(3),PCE retention: 90 % (stored in ambient air with 30% relative humidity at 25 degrees C for 700 h); PCE retention: 30 % (within 300 h under the same conditions (ambient air with 30% relative humidity at 25 degrees C))
Benzophenone: A Small Molecule Additive for Enhanced Performance and Stability of Inverted Perovskite Solar Cells,,ACS APPLIED MATERIALS & INTERFACES,8.2,PEDOT:PSS,,,,,,ITO/PEDOT:PSS/BP:FAPbI(3)/PCBM/C-60/PCB/Ag architecture,18.84,,,,FAPbI(3),PCE retention: 90 % (stored in ambient air with 30% relative humidity at 25 degrees C for 700 h); PCE retention: 30 % (within 300 h under the same conditions (ambient air with 30% relative humidity at 25 degrees C))
Benzophenone: A Small Molecule Additive for Enhanced Performance and Stability of Inverted Perovskite Solar Cells,,ACS APPLIED MATERIALS & INTERFACES,8.2,PCBM,53384373,,,,,ITO/PEDOT:PSS/BP:FAPbI(3)/PCBM/C-60/PCB/Ag architecture,18.84,,,,FAPbI(3),PCE retention: 90 % (stored in ambient air with 30% relative humidity at 25 degrees C for 700 h); PCE retention: 30 % (within 300 h under the same conditions (ambient air with 30% relative humidity at 25 degrees C))
Benzophenone: A Small Molecule Additive for Enhanced Performance and Stability of Inverted Perovskite Solar Cells,,ACS APPLIED MATERIALS & INTERFACES,8.2,C-60,,,,,,ITO/PEDOT:PSS/BP:FAPbI(3)/PCBM/C-60/PCB/Ag architecture,18.84,,,,FAPbI(3),PCE retention: 90 % (stored in ambient air with 30% relative humidity at 25 degrees C for 700 h); PCE retention: 30 % (within 300 h under the same conditions (ambient air with 30% relative humidity at 25 degrees C))
Beyond Fullerenes: Indacenodithiophene-Based Organic Charge-Transport Layer toward Upscaling of Low-Cost Perovskite Solar Cells,,ACS APPLIED MATERIALS & INTERFACES,8.2,Phenyl-C-61-butyric acid methyl ester (PCBM),,,,,electron-transport layer (ETL),in the low-cost inverted planar structure of perovskite solar cells (PeSCs),,,,,low-cost inverted planar structure,mechanical integrity and stability: None None (None)
Beyond Fullerenes: Indacenodithiophene-Based Organic Charge-Transport Layer toward Upscaling of Low-Cost Perovskite Solar Cells,,ACS APPLIED MATERIALS & INTERFACES,8.2,"3,9-bis(2-methylene-(3-(1,1-dicyanomethylene)-indanone))-5,5,11,11-tetrakis(4-hexylpheny1)-dithieno[2,3-d:2',3'-d']-s-indaceno[1,2-b:5,6-b'] dithiophene (ITIC)",,,nonfullerene indacenodithiophene (IDT)-based molecule,,PCBM replacement; electron-transport layer (ETL),in ambient-processed PeSCs,,,,,low-cost inverted planar structure,mechanical integrity and stability: None None (None)
Bi(trifluoromethyl) Benzoic Acid-Assisted Shallow Defect Passivation for Perovskite Solar Cells with an Efficiency Exceeding 21%,,ACS APPLIED MATERIALS & INTERFACES,8.2,"3,5- bis(trifluoromethyl)benzoic acid (6FBzA)",,,small organic molecule,bis(trifluoromethyl); benzoic acid; carbonyl; fluorine,shallow defect passivator,surface,21.09,,,,,PCE retention: 82 % (unencapsulated device at a relative humidity of 30-40% in ambient air after 1800 h of aging)
Bidentate Pyridine Passivators Attaching Trifluoromethyl Substitute Groups in Varied Positions for Efficient Carbon-Based Perovskite Solar Cells,,ACS APPLIED MATERIALS & INTERFACES,8.2,3-TFMAP,,,2-amino-n-(trifluoromethyl)pyridine,pyridinic N; -NH2; -CF3,passivator,surface,14.14,,,,carbon-based PSCs (C-PSCs),PCE retention: 88 % (30 days of storage in the dark with 35-45% relative humidity); PCE retention (control): 63 % (30 days of storage in the dark with 35-45% relative humidity)
Bidentate Pyridine Passivators Attaching Trifluoromethyl Substitute Groups in Varied Positions for Efficient Carbon-Based Perovskite Solar Cells,,ACS APPLIED MATERIALS & INTERFACES,8.2,4-TFMAP,,,2-amino-n-(trifluoromethyl)pyridine,pyridinic N; -NH2; -CF3,passivator,surface,14.14,,,,carbon-based PSCs (C-PSCs),PCE retention: 88 % (30 days of storage in the dark with 35-45% relative humidity); PCE retention (control): 63 % (30 days of storage in the dark with 35-45% relative humidity)
Bidentate Pyridine Passivators Attaching Trifluoromethyl Substitute Groups in Varied Positions for Efficient Carbon-Based Perovskite Solar Cells,,ACS APPLIED MATERIALS & INTERFACES,8.2,5-TFMAP,,,2-amino-n-(trifluoromethyl)pyridine,pyridinic N; -NH2; -CF3,passivator,surface,14.14,,,,carbon-based PSCs (C-PSCs),PCE retention: 88 % (30 days of storage in the dark with 35-45% relative humidity); PCE retention (control): 63 % (30 days of storage in the dark with 35-45% relative humidity)
Bidentate Pyridine Passivators Attaching Trifluoromethyl Substitute Groups in Varied Positions for Efficient Carbon-Based Perovskite Solar Cells,,ACS APPLIED MATERIALS & INTERFACES,8.2,6-TFMAP,,,2-amino-n-(trifluoromethyl)pyridine,pyridinic N; -NH2; -CF3,passivator,surface,14.14,,,,carbon-based PSCs (C-PSCs),PCE retention: 88 % (30 days of storage in the dark with 35-45% relative humidity); PCE retention (control): 63 % (30 days of storage in the dark with 35-45% relative humidity)
Bifacial Modified Charge Transport Materials for Highly Efficient and Stable Inverted Perovskite Solar Cells,,ACS APPLIED MATERIALS & INTERFACES,8.2,"[6,6]-phenyl-C-61-butyric acid methyl (PCBM)",,,component of mixed electron transport layer,,component of mixed electron transport layer (BSO/PCBM),electron transport layer,16.2,,,,lead halide perovskite,PCE retention: None % (after exposure to ambient air for 650 h)
Bithiophene Imide-Based Self-Assembled Monolayers (SAMs) on NiOx for High-Performance Tin Perovskite Solar Cells Fabricated Using a Two-Step Approach,,ACS APPLIED MATERIALS & INTERFACES,8.2,BTI-MN-b4 (1),,,bithiophene imide (BTI)-based organic small molecule,bithiophene imide; alkyl side chains,self-assembled monolayers (SAMs),NiOx films,8.6,,,,tin perovskite,retained efficiency: 80 % (after 3600 h)
Bithiophene Imide-Based Self-Assembled Monolayers (SAMs) on NiOx for High-Performance Tin Perovskite Solar Cells Fabricated Using a Two-Step Approach,,ACS APPLIED MATERIALS & INTERFACES,8.2,BTI-MN-b8 (2),,,bithiophene imide (BTI)-based organic small molecule,bithiophene imide; alkyl side chains,self-assembled monolayers (SAMs),NiOx films; NiOx/ITO substrate,8.6,,,,tin perovskite,retained efficiency: 80 % (after 3600 h)
Bithiophene Imide-Based Self-Assembled Monolayers (SAMs) on NiOx for High-Performance Tin Perovskite Solar Cells Fabricated Using a Two-Step Approach,,ACS APPLIED MATERIALS & INTERFACES,8.2,BTI-MN-b16 (3),,,bithiophene imide (BTI)-based organic small molecule,bithiophene imide; alkyl side chains,self-assembled monolayers (SAMs),NiOx films,8.6,,,,tin perovskite,retained efficiency: 80 % (after 3600 h)
Bottom Passivation of Sn-Pb Perovskites Using Ethylenediamine-Phosphonic Acids for Efficient HTL-Free Solar Cells,,ACS APPLIED MATERIALS & INTERFACES,8.2,ethylenediamine tetramethylphosphonic acid (EDTMP),,,novel interfacial modifier,phosphonic acid; diamine,interfacial modifier,anchoring to FTO and interaction with perovskite defects,,,,,Tin-lead (Sn-Pb) perovskite solar cells,operational stability: None None (None)
Buried Interface Passivation of Regular Perovskite Solar Cells Using Trimethoxysilane-Based Small Molecule Materials,,ACS APPLIED MATERIALS & INTERFACES,8.2,(3-bromopropyl)trimethoxysilane (BTS),103984,,small molecule material,,efficient modifier for the buried interface; passivating defects; improving extraction and transportation of charge carriers; inhibiting nonradiative recombination; increasing carrier lifetime,buried interface of regular perovskite solar cells,23.6,1.169,,,regular perovskite solar cells,PCE retention after aging: 85.7 % (aged for 160 days under a relative humidity of 35% at room temperature)
Buried Interface Passivation with Sulfonic Acid-Based Co-Assembled Monolayer Enables High-Performance Inverted Perovskite Solar Cells,,ACS APPLIED MATERIALS & INTERFACES,8.2,4-Fluorobenzenesulfonic Acid (4FBSA),,,,sulfonic acid; fluorine,coself-assembled monolayer component; suppresses aggregation of Me-4PACz; passivates defects; mitigates halide vacancy defects,buried interface between the hole-transporting layer (HTL) and the perovskite layer,24.37,,,,,"retained efficiency: 83.1 % (after 400 h under continuous operation in ambient air at 65 +/- 5% relative humidity, without encapsulation)"
Buried Interface Passivation with Sulfonic Acid-Based Co-Assembled Monolayer Enables High-Performance Inverted Perovskite Solar Cells,,ACS APPLIED MATERIALS & INTERFACES,8.2,"[4-(3,6-dimethyl-9H-carbazol-9yl)butyl]phosphonic acid (Me-4PACz)",,,,phosphonic acid,self-assembled monolayer component; hole-transporting material; subject to self-aggregation,buried interface between the hole-transporting layer (HTL) and the perovskite layer,24.37,,,,,"retained efficiency: 83.1 % (after 400 h under continuous operation in ambient air at 65 +/- 5% relative humidity, without encapsulation)"
Chelate Multisite Coordination for High-Performance Inverted Perovskite Solar Cells,,ACS APPLIED MATERIALS & INTERFACES,8.2,"N,N '-ethylenediamine disuccinic acid (EDDS)",,,chelating agent,,to simultaneously passivate uncoordinated Pb2+ and I- defects at the perovskite interface,perovskite interface,24.57,,,,inverted PSCs,operational stability (retained efficiency): 90.2 % (after 3000 h under continuous one-sun illumination)
Chirality-Induced Crystallization and Defect Passivation of Perovskites: Toward High-Performance Solar Cells,,ACS APPLIED MATERIALS & INTERFACES,8.2,l-pyroglutamic acid (l-PA),7405,,chiral molecule (amino acid),C & boxH;O groups; N-H groups,additives for perovskite passivators,,24.11,1.17,,,,efficiency retention: 93 % (in N-2 for more than 3000 h); efficiency retention: 74 % (after 500 h of operation at maximum power point tracking under continuous illumination)
Chirality-Induced Crystallization and Defect Passivation of Perovskites: Toward High-Performance Solar Cells,,ACS APPLIED MATERIALS & INTERFACES,8.2,d-pyroglutamic acid (d-PA),,,chiral molecule (amino acid),C & boxH;O groups; N-H groups,additives for perovskite passivators,,24.11,1.17,,,,efficiency retention: 93 % (in N-2 for more than 3000 h); efficiency retention: 74 % (after 500 h of operation at maximum power point tracking under continuous illumination)
Co-Evaporated p-i-n Perovskite Solar Cells beyond 20% Efficiency: Impact of Substrate Temperature and Hole-Transport Layer,,ACS APPLIED MATERIALS & INTERFACES,8.2,methylammonium iodide (MAI),519034,,perovskite precursor,,precursor,,20.6,,,,methylammonium lead iodide perovskite,stabilized PCE: 20.6 % (None)
Co-Evaporated p-i-n Perovskite Solar Cells beyond 20% Efficiency: Impact of Substrate Temperature and Hole-Transport Layer,,ACS APPLIED MATERIALS & INTERFACES,8.2,polymer PTAA,,,hole-transport layer (polymer),,underlying hole-transport layer,underlying hole-transport layer,20.6,,,,methylammonium lead iodide perovskite,stabilized PCE: 20.6 % (None)
Co-Evaporated p-i-n Perovskite Solar Cells beyond 20% Efficiency: Impact of Substrate Temperature and Hole-Transport Layer,,ACS APPLIED MATERIALS & INTERFACES,8.2,MeO-2PACz,154704514,,self-assembling monolayer molecule; hole-transport layer (HTL),,underlying hole-transport layer,underlying hole-transport layer,20.6,,,,methylammonium lead iodide perovskite,stabilized PCE: 20.6 % (None)
Critical Role of Functional Groups in Defect Passivation and Energy Band Modulation in Efficient and Stable Inverted Perovskite Solar Cells Exceeding 21% Efficiency,,ACS APPLIED MATERIALS & INTERFACES,8.2,MBI,169488756,,mercaptobenzimidazole (MBI)-based molecule,,passivate defects at surface and grain boundaries; improve energy level alignment; modify perovskite/electron transport layer (ETL) interface,perovskite/electron transport layer (ETL) interface,21.2,,,,inverted MAPbI(3-) based PSCs,stability: None None (None)
Critical Role of Functional Groups in Defect Passivation and Energy Band Modulation in Efficient and Stable Inverted Perovskite Solar Cells Exceeding 21% Efficiency,,ACS APPLIED MATERIALS & INTERFACES,8.2,MBI-OCH3,,,mercaptobenzimidazole (MBI)-based molecule,OCH3,passivate defects at surface and grain boundaries; improve energy level alignment; modify perovskite/electron transport layer (ETL) interface,perovskite/electron transport layer (ETL) interface,21.2,,,,inverted MAPbI(3-) based PSCs,stability: None None (None)
Critical Role of Functional Groups in Defect Passivation and Energy Band Modulation in Efficient and Stable Inverted Perovskite Solar Cells Exceeding 21% Efficiency,,ACS APPLIED MATERIALS & INTERFACES,8.2,MBI-NO2,,,mercaptobenzimidazole (MBI)-based molecule,NO2,increases defect density; negligibly influences the energy level alignment; modify perovskite/electron transport layer (ETL) interface,perovskite/electron transport layer (ETL) interface,21.2,,,,inverted MAPbI(3-) based PSCs,stability: None None (None)
Crystal Orientation Modulation and Defect Passivation for Efficient and Stable Methylammonium-Free Dion-Jacobson Quasi-2D Perovskite Solar Cells,,ACS APPLIED MATERIALS & INTERFACES,8.2,"1,1'-carbonyldi(1,2,4-triazole) (CDTA)",4393961,,,,multifunctional additive; passivate defects; control phase distribution; enlarge grain size; modulate crystallinity and crystal orientation,incorporated into the perovskite precursor solution,16.07,,,,MA-free DJ quasi-2D perovskite,PCE retention: 92 % (aging under one sun illumination for 360 h); PCE retention: 86 % (aging at 60 degrees C for 360 h)
Cs2SnI6-Encapsulated Multidye-Sensitized All-Solid-State Solar Cells,,ACS APPLIED MATERIALS & INTERFACES,8.2,YD2-o-C8,,,porphyrin-based,,complementary absorber; sensitizing molecule,sensitizing molecules,11.2,,,,,long-term device stability (expected): None None (None)
Cs2SnI6-Encapsulated Multidye-Sensitized All-Solid-State Solar Cells,,ACS APPLIED MATERIALS & INTERFACES,8.2,YDD6,,,porphyrin-based,,complementary absorber; sensitizing molecule,sensitizing molecules,11.2,,,,,long-term device stability (expected): None None (None)
Cs2SnI6-Encapsulated Multidye-Sensitized All-Solid-State Solar Cells,,ACS APPLIED MATERIALS & INTERFACES,8.2,Cs2SnI6,,,,,encapsulating layer; contributes to absorption of longer wavelengths,over the sensitizing molecules,11.2,,,,,long-term device stability (expected): None None (None)
Cs2SnI6-Encapsulated Multidye-Sensitized All-Solid-State Solar Cells,,ACS APPLIED MATERIALS & INTERFACES,8.2,succinonitrile,8062,,,,component of solid hole-transport electrolyte,solid hole-transport electrolyte,11.2,,,,,long-term device stability (expected): None None (None)
"Cyanuric Acid-Functionalized Perovskite Nanocrystals toward Low Interface Impedance, High Environmental Stability, and Superior Electrochemiluminescence",,ACS APPLIED MATERIALS & INTERFACES,8.2,cyanuric acid (CA),7956,,molecules,triazine ring,surface modification (surface passivation) of PNs,surface of PNs,,,,,Perovskite nanocrystals (PNs),stability under O-2 exposure: almost sixfold fold (under O-2 exposure)
D-A-D-Typed Hole Transport Materials for Efficient Perovskite Solar Cells: Tuning Photovoltaic Properties via the Acceptor Group,,ACS APPLIED MATERIALS & INTERFACES,8.2,YN1,5466139,,D-A-D-structured hole-transport material,,used in perovskite solar cells,,19.27,,,,,retained efficiency: 91.3 % (None); retained efficiency: 42.2 % (after 1000 h lifetime (dark conditions))
D-A-D-Typed Hole Transport Materials for Efficient Perovskite Solar Cells: Tuning Photovoltaic Properties via the Acceptor Group,,ACS APPLIED MATERIALS & INTERFACES,8.2,Spiro-OMeTAD,16161850,,,,,,19.27,,,,,retained efficiency: 91.3 % (None); retained efficiency: 42.2 % (after 1000 h lifetime (dark conditions))
Defect Passivation Effect of Chemical Groups on Perovskite Solar Cells,,ACS APPLIED MATERIALS & INTERFACES,8.2,poly(acrylic acid) (PAA),,,polymer,#NAME?,passivation molecule,PAA-incorporated PVSCs; cross-linking perovskite grains,20.29,1.13,,,MAPbI(3),light soaking stability / PCE retention: None % (unencapsulated devices under one sun illumination for 1000 h)
Defect Passivation by a Multifunctional Phosphate Additive toward Improvements of Efficiency and Stability of Perovskite Solar Cells,,ACS APPLIED MATERIALS & INTERFACES,8.2,hydrogen octylphosphonate potassium (KHOP),,,multifunctional additive,octylphosphonate; moderate hydrophobic alkyl chain,to passivate defects; regulate perovskite film growth by coordinating with Pb; inhibit production of Pb0,perovskite precursor solution,22.21,,,,perovskite polycrystalline films,moisture stability: None None (None)
Defect Passivation in Hybrid Perovskite Solar Cells by Tailoring the Electron Density Distribution in Passivation Molecules,,ACS APPLIED MATERIALS & INTERFACES,8.2,4-aminobenzonitrile (ABN),13396,,passivation molecule,,additive,perovskite thin films,,,,,,stability in humid air: None None (humid air)
Defect Passivation through (α-Methylguanido)acetic Acid in Perovskite Solar Cell for High Operational Stability,,ACS APPLIED MATERIALS & INTERFACES,8.2,"(alpha-methylguanido)acetic acid, also known as creatine",,,,,employed both as an additive and as a surface passivation layer of perovskite thin films,surface passivation layer of perovskite thin films,22.6,,,,perovskite thin films,thermal stability: None None (85 degrees C); humidity stability: None None (50% relative humidity)
Defect Passivation via a Bidentate Anchoring Molecule Enables Efficient and Stable Perovskite Solar Cells,,ACS APPLIED MATERIALS & INTERFACES,8.2,"4H-3-amino-1,2,4-triazole (4-HTAZ)",,,,-NH2; pyridinic-N; pyrrolic-N,bidentate passivation,on the surface of the perovskite film,25.12,,,,,retention of initial efficiency: 92.7 % (after 500 h of continuous light exposure and maximum power point tracking)
Defect-Passivating Organic/Inorganic Bicomponent Hole-Transport Layer for High Efficiency Metal-Halide Perovskite Device,,ACS APPLIED MATERIALS & INTERFACES,8.2,"(4',4'''-(1,3,4-oxadiazole-2,5-diyl)bis(N,N-bis(4-methoxyphenyl)-[1,1'-biphenyl]-4-amine))",,,donor-acceptor-donor (D-A-D)-structured organic small molecule,"methoxy functional units; 1,3,4-oxadiazole; N,N-bis(4-methoxyphenyl); [1,1'-biphenyl]-4-amine",hole-transporting material (HTM),,,,,,p-i-n planar perovskite photovoltaic (PV) cells,stability improvement: None None (None)
Degradation Mechanism and Relative Stability of Methylammonium Halide Based Perovskites Analyzed on the Basis of Acid Base Theory,,ACS APPLIED MATERIALS & INTERFACES,8.2,CH3I,6328,,,,,,,,,,MAPbX3,stability: None None (None)
Degradation Mechanism and Relative Stability of Methylammonium Halide Based Perovskites Analyzed on the Basis of Acid Base Theory,,ACS APPLIED MATERIALS & INTERFACES,8.2,CH3NH2,6329,,,,higher nucleophilic character compared to NH3,preferentially attached on the electrophilic perovskite surface (P132),,,,,MAPbX3,stability: None None (None)
Degradation Mechanism and Relative Stability of Methylammonium Halide Based Perovskites Analyzed on the Basis of Acid Base Theory,,ACS APPLIED MATERIALS & INTERFACES,8.2,NH3,222,,,,,detached as observed for the NH3 molecule,,,,,MAPbX3,stability: None None (None)
Degradation Mechanism and Relative Stability of Methylammonium Halide Based Perovskites Analyzed on the Basis of Acid Base Theory,,ACS APPLIED MATERIALS & INTERFACES,8.2,HI,24841,,,,,,,,,,MAPbX3,stability: None None (None)
Dependence of Acetate-Based Antisolvents for High Humidity Fabrication of CH3NH3PbI3 Perovskite Devices in Ambient Atmosphere,,ACS APPLIED MATERIALS & INTERFACES,8.2,methyl acetate (MA),6584,,antisolvent,,antisolvent,perovskite films / during perovskite film formation,16.3,,,,CH3NH3PbI3,shelf life stability: more than 80% % (360 h in ambient air condition); PCE with 2 vol % deionized water added in MA: 15.6 % (2 vol % deionized water was added in the MA for preparing the perovskite layer)
Dependence of Acetate-Based Antisolvents for High Humidity Fabrication of CH3NH3PbI3 Perovskite Devices in Ambient Atmosphere,,ACS APPLIED MATERIALS & INTERFACES,8.2,ethyl acetate,8857,,antisolvent,,antisolvent,,16.3,,,,CH3NH3PbI3,shelf life stability: more than 80% % (360 h in ambient air condition); PCE with 2 vol % deionized water added in MA: 15.6 % (2 vol % deionized water was added in the MA for preparing the perovskite layer)
Dependence of Acetate-Based Antisolvents for High Humidity Fabrication of CH3NH3PbI3 Perovskite Devices in Ambient Atmosphere,,ACS APPLIED MATERIALS & INTERFACES,8.2,propyl acetate,7997,,antisolvent,,antisolvent,,16.3,,,,CH3NH3PbI3,shelf life stability: more than 80% % (360 h in ambient air condition); PCE with 2 vol % deionized water added in MA: 15.6 % (2 vol % deionized water was added in the MA for preparing the perovskite layer)
Dependence of Acetate-Based Antisolvents for High Humidity Fabrication of CH3NH3PbI3 Perovskite Devices in Ambient Atmosphere,,ACS APPLIED MATERIALS & INTERFACES,8.2,butyl acetate,31272,,antisolvent,,antisolvent,,16.3,,,,CH3NH3PbI3,shelf life stability: more than 80% % (360 h in ambient air condition); PCE with 2 vol % deionized water added in MA: 15.6 % (2 vol % deionized water was added in the MA for preparing the perovskite layer)
Diammonium Porphyrin-Induced CsPbBr3 Nanocrystals to Stabilize Perovskite Films for Efficient and Stable Solar Cells,,ACS APPLIED MATERIALS & INTERFACES,8.2,ZnPy-NH3Br,,,conductive diammonium porphyrin,diammonium; porphyrin,"to treat CsPbBr3 QDs coated on a three-dimensional perovskite film, thus constructing a stable 0D-two-dimensional perovskite capping layer","to treat CsPbBr3 QDs coated on a three-dimensional perovskite film, thus constructing a stable 0D-two-dimensional perovskite capping layer",20,,,,all-inorganic perovskite quantum dots (QDs),efficiency retained: 65 % (placed at 85 degrees C for 1000 h); efficiency retained: 85 % (placed at 45% humidity tracking for 1000 h); efficiency retained: 85 % (illuminated at AM 1.5 G for 450 h)
"Dibenzothiophene S, S-Dioxide-Containing Dipolar Molecules As Efficient Hole-Transport Materials for p-i-n Perovskite Solar Cells",,ACS APPLIED MATERIALS & INTERFACES,8.2,TPAF-SO2,,,organic HTM,dibenzothiophene S-dioxide; triphenylamine; methoxy group; adjacent fluorine atom,hole-transport material (HTM),,22.08,,,,Organic-inorganic hybrid perovskite,PCE retention: 85 % (stored in N-2 for 1200 h); PCE retention: 0 % (stored in N-2 for 800 h)
"Dibenzothiophene S, S-Dioxide-Containing Dipolar Molecules As Efficient Hole-Transport Materials for p-i-n Perovskite Solar Cells",,ACS APPLIED MATERIALS & INTERFACES,8.2,TPA-SO2,,,organic HTM,dibenzothiophene S-dioxide; triphenylamine; methyl sulfide group,hole-transport material (HTM),,22.08,,,,Organic-inorganic hybrid perovskite,PCE retention: 85 % (stored in N-2 for 1200 h); PCE retention: 0 % (stored in N-2 for 800 h)
Difluorobenzylamine Treatment of Organolead Halide Perovskite Boosts the High Efficiency and Stability of Photovoltaic Cells,,ACS APPLIED MATERIALS & INTERFACES,8.2,"2,4-fluorobenzylamine (FBA)",,,,,passivation material,,17.6,,,,organometal halide perovskites,moisture resistance: None None (None); stability: None None (None)
Dimension-Controlled Growth of Antimony-Based Perovskite-like Halides for Lead-Free and Semitransparent Photovoltaics,,ACS APPLIED MATERIALS & INTERFACES,8.2,bis(trifluoromethane)sulfonimide lithium (LiTFSI),,,compound,,"facilitates heterogeneous nucleation, controls dimension transformation, acts as spacer molecule forming a zero-dimensional intermediate phase and retards crystallization",spacer molecule among Sb-based pyramidal clusters,3.34,,,,Sb-based perovskite-like halides,PCE retention: 90 % (stored under ambient conditions for over 1400 h)
Dual Effect of Superhalogen Ionic Liquids Ensures Efficient Carrier Transport for Highly Efficient and Stable Perovskite Solar Cells,,ACS APPLIED MATERIALS & INTERFACES,8.2,potassium tetrafluoroborate (KBF4),518872,,molecules,,simultaneous passivation of the SnO2/perovskite interface and perovskite grain boundaries,SnO2/perovskite interface and perovskite grain boundaries,22.9,1.137,25.1,,,retained PCE: 85 % (after aging for 1000 h under ambient conditions (70 +/- 10% RH) in the dark)
Dual Surface Modifications of NiOx/Perovskite Interface for Enhancement of Device Stability,,ACS APPLIED MATERIALS & INTERFACES,8.2,ethanolamine,,,,,surface modification; fill gaps in 2PACz coverage; provide improved interfacial defect passivation; complementary effects to 2PACz passivation,surface,22,,,,inverted perovskite solar cells,T-80 lifetime: 15 times (under simulated solar illumination in ambient)
Dual Surface Modifications of NiOx/Perovskite Interface for Enhancement of Device Stability,,ACS APPLIED MATERIALS & INTERFACES,8.2,[2-(9H-carbazol-9-yl)ethyl]-phosphonic acid (2PACz),,,,phosphonic acid,surface modification; passivation,surface,22,,,,inverted perovskite solar cells,T-80 lifetime: 15 times (under simulated solar illumination in ambient)
Dual-Bidentate Thiophene-Derived Interface Engineering in Perovskite Solar Cells: Synergistic Management of Defect Passivation and Strain Relaxation,,ACS APPLIED MATERIALS & INTERFACES,8.2,"2,2 '-bithiophene-4,4 '-dicarboxylic acid (BTDA)",,,molecule,carboxylic acid; thiophene,build a bilateral interface bridge layer for synergistically enabling buried defect passivation and perovskite film strain relaxation,bilateral interface bridge layer; buried interlayer,24.09,,,,,"PCE retention: 80 % (after 1000 h of aging under ambient conditions (25 degrees C, 20-50% RH)); PCE retention (unmodified): 57.1 % (after 1000 h of aging under ambient conditions (25 degrees C, 20-50% RH))"
Dual-Functional Passivation Agent of Natural Dye Congo Red For Enhanced Carbon-Based Perovskite Solar Cells,,ACS APPLIED MATERIALS & INTERFACES,8.2,Congo red molecule,,,natural dye,amino; sulfonic acids,surface passivation agent to treat the surface of perovskite films,surface of perovskite films,16.22,,,,Carbon-based perovskite solar cells (C-PSCs),"performance retention: 87.21 % (after 840 h of storage at 30-40% relative humidity at room temperature, unencapsulated); performance retention (control): 43.26 % (after 840 h of storage at 30-40% relative humidity at room temperature, unencapsulated)"
Dual-Passivation Interfacial Engineering with Creatinol-O-Phosphate for High-Efficiency and Stable Perovskite Solar Cells,,ACS APPLIED MATERIALS & INTERFACES,8.2,creatinol-O-phosphate (COP),23342,,bifunctional small molecule,,interlayer between SnO2 and the perovskite layers,between SnO2 and the perovskite layers,24.45,,,,n-i-p,storage stability: None None (None)
Eco-Friendly Boost for Perovskite Photovoltaics: Harnessing Cellulose-Modified SnO2 as a High-Performance Electron Transporting Material,,ACS APPLIED MATERIALS & INTERFACES,8.2,sodium carboxymethyl cellulose (Na-CMC),6328154,,,,modifier agent,electron transporting layer (ETL),22.2,1.12,24.57,80.6,,stability under ambient conditions: 2000 h (ambient conditions)
"Effect of Energy Alignment, Electron Mobility, and Film Morphology of Perylene Diimide Based Polymers as Electron Transport Layer on the Performance of Perovskite Solar Cells",,ACS APPLIED MATERIALS & INTERFACES,8.2,Fullerene,123591,,spherical small molecules,,ETL,p- i-n structured PerSCs,10.14,,,,organic inorganic perovskite solar cells (PerSCs),morphology stability: None None (high annealing temperature)
"Effect of Energy Alignment, Electron Mobility, and Film Morphology of Perylene Diimide Based Polymers as Electron Transport Layer on the Performance of Perovskite Solar Cells",,ACS APPLIED MATERIALS & INTERFACES,8.2,thiophene (T),8030,,,,copolymeried unit (X) in PX-PDIs,,10.14,,,,organic inorganic perovskite solar cells (PerSCs),morphology stability: None None (high annealing temperature)
"Effect of Energy Alignment, Electron Mobility, and Film Morphology of Perylene Diimide Based Polymers as Electron Transport Layer on the Performance of Perovskite Solar Cells",,ACS APPLIED MATERIALS & INTERFACES,8.2,selenophene (Se),136130,,,,copolymeried unit (X) in PX-PDIs,,10.14,,,,organic inorganic perovskite solar cells (PerSCs),morphology stability: None None (high annealing temperature)
"Effect of Energy Alignment, Electron Mobility, and Film Morphology of Perylene Diimide Based Polymers as Electron Transport Layer on the Performance of Perovskite Solar Cells",,ACS APPLIED MATERIALS & INTERFACES,8.2,dibenzosilole (DBS),,,,,copolymeried unit (X) in PX-PDIs,,10.14,,,,organic inorganic perovskite solar cells (PerSCs),morphology stability: None None (high annealing temperature)
"Effect of Energy Alignment, Electron Mobility, and Film Morphology of Perylene Diimide Based Polymers as Electron Transport Layer on the Performance of Perovskite Solar Cells",,ACS APPLIED MATERIALS & INTERFACES,8.2,cyclopentadithiophene (CPDT),,,,,copolymeried unit (X) in PX-PDIs,,10.14,,,,organic inorganic perovskite solar cells (PerSCs),morphology stability: None None (high annealing temperature)
"Effect of Energy Alignment, Electron Mobility, and Film Morphology of Perylene Diimide Based Polymers as Electron Transport Layer on the Performance of Perovskite Solar Cells",,ACS APPLIED MATERIALS & INTERFACES,8.2,PV-PDI,,,,,electron transport material / ETL,planar heterojunction PerSC,10.14,,,,organic inorganic perovskite solar cells (PerSCs),morphology stability: None None (high annealing temperature)
Efficient Blade-Coated Wide-Bandgap Perovskite Solar Cells via Interface Engineering,,ACS APPLIED MATERIALS & INTERFACES,8.2,2PACz (2-(9H-carbazol-9-yl)ethyl]phosphonic acid),,,,9H-carbazol-9-yl; phosphonic acid,monolayer hole transporting layer (HTL),NiO x /perovskite interface,17.4,,,,1.77 eV WBG,
Efficient MA-Free Perovskite Solar Cells Enabled by a Solvent-Engineering-Assisted Low-Dimensional Passivation Strategy,,ACS APPLIED MATERIALS & INTERFACES,8.2,octyl-ammonium iodide (OAI),,,a long-chain quaternary ammonium salt,quaternary ammonium; iodide,"utilized in Q-2D passivation; functions with enhanced efficiency and stability, thereby optimizing the efficacy of Q-2D passivation in photovoltaic performance enhancement",on the 3D perovskite surface,24.98,,,,Quasi-two-dimensional(Q-2D) perovskites,long-term operational stability: None None (None); resistance to environmental degradation: None None (None); charge transport efficiency: None None (None)
Efficient and Stable Carbon-Based Perovskite Solar Cells Enabled by Mixed CuPc:CuSCN Hole Transporting Layer for Indoor Applications,,ACS APPLIED MATERIALS & INTERFACES,8.2,copper phthalocyanine (CuPc),,,molecules,,mixed into a copper(I) thiocyanate (CuSCN) film to create a hole-transporting layer (HTL),hole-transporting layer (HTL); perovskite/HTL interface; HTL/carbon interface,32.1,,,,cesium/formamidinium (Cs0.17FA0.83Pb-(I0.83Br0.17)3),"long-term stability: None None (over 1 year); thermal stability: 50 % (85 degrees C, after 1000 h); UV light stability: 40 % (70 min of exposure)"
Efficient and Stable Carbon-Based Perovskite Solar Cells Enabled by Mixed CuPc:CuSCN Hole Transporting Layer for Indoor Applications,,ACS APPLIED MATERIALS & INTERFACES,8.2,copper(I) thiocyanate (CuSCN),,,film,,"constitutes the film that, when mixed with CuPc, forms the hole-transporting layer (HTL)",hole-transporting layer (HTL); perovskite/HTL interface; HTL/carbon interface,32.1,,,,cesium/formamidinium (Cs0.17FA0.83Pb-(I0.83Br0.17)3),"long-term stability: None None (over 1 year); thermal stability: 50 % (85 degrees C, after 1000 h); UV light stability: 40 % (70 min of exposure)"
Efficient and Stable Carbon-Based Perovskite Solar Cells via Passivation by a Multifunctional Hydrophobic Molecule with Bidentate Anchors,,ACS APPLIED MATERIALS & INTERFACES,8.2,2-amino-5-(trifluoromethyl)pyridine (5-TFMAP),735862,,passivation agent,bidentate groups; pyridine ring; amino group; trifluoromethyl group,passivate perovskite CH3NH3PbI3 films,,14.96,,,,CH3NH3PbI3,PCE retention: 80 % (stored for 1200 h with a relative humidity of around 35% at room temperature)
Elevated Efficiency and Stability of Hole-Transport-Layer-Free Perovskite Solar Cells Triggered by Surface Engineering,,ACS APPLIED MATERIALS & INTERFACES,8.2,"2-chloro-1,3-dimethylimidazolidinium hexafluorophosphate (CIP)",,,ionic liquid,"F atoms; F groups; 2-chloro; 1,3-dimethylimidazolidinium; hexafluorophosphate",introduced into PSCs to passivate the defects of the perovskite films,ITO/SnO2/MAPbI(3)/CIP/carbon devices,17.06,,,,MAPbI(3),efficiency retention: 98.18 % (stored in 30-40% relative humidity for 850 h)
Eliminating Charge Accumulation via Interfacial Dipole for Efficient and Stable Perovskite Solar Cells,,ACS APPLIED MATERIALS & INTERFACES,8.2,trimethylamine oxide (TMAO),1145,,effective interface dipole,,connecting bridge; suppress charge accumulation; facilitate charge transfer; reduce trapped charge densities and recombination centers,between the electron transport layer (ETL) and the perovskite layer,21.77,,,,organic-inorganic perovskite solar cells (PSCs),stability of the unencapsulated PSCs: None None (None)
Eliminating Light-Soaking Instability in Planar Heterojunction Perovskite Solar Cells by Interfacial Modifications,,ACS APPLIED MATERIALS & INTERFACES,8.2,PCDTBT,,,conjugated polymer,,dopant-free hole-transport layer,,17.7,,,,,light-soaking instability: None None (None)
Eliminating Light-Soaking Instability in Planar Heterojunction Perovskite Solar Cells by Interfacial Modifications,,ACS APPLIED MATERIALS & INTERFACES,8.2,PDI2,424947,,organic molecule,,n-type interfacial layer between TiO2 and perovskite layers,interfacial layer between TiO2 and perovskite layers,17.7,,,,,light-soaking instability: None None (None)
