Repository: kevin-ymx/perov-passivator

# perov-passivator

This repository contains two complementary research sections for molecular
passivator discovery in perovskite solar cells:

1. **Loop-orchestrated agent-skills discovery:** a configuration-first,
   restartable workflow that filters PubChem, learns molecular embeddings,
   retrieves promising derivatives, and identifies purchasable salt forms.
2. **SSL plus downstream binding-energy prediction:** a GIN-E molecular
   representation pipeline that combines self-supervised pretraining with
   supervised prediction of molecule-perovskite binding energy (`E_b`).

The two sections share molecular graph representations and GIN-E encoders, but

File: dataset/literature/extracted_results_mol_cleaned_v2.csv (part 23 of 44)
title,year,journal,impact_factor,molecule_name,molecule_cid,molecule_smiles,molecule_type,functional_groups,role,interface_location,pce_max,voc,jsc,ff,perovskite_type,stability
Eliminating Light-Soaking Instability in Planar Heterojunction Perovskite Solar Cells by Interfacial Modifications,,ACS APPLIED MATERIALS & INTERFACES,8.2,PC61BM,53384373,,fullerene derivative,,n-type interfacial layer between TiO2 and perovskite layers,interfacial layer between TiO2 and perovskite layers,17.7,,,,,light-soaking instability: None None (None)
Elucidating Black α-CsPbI3 Perovskite Stabilization via PPD Bication-Conjugated Molecule Surface Passivation: Ab Initio Simulations,,ACS APPLIED MATERIALS & INTERFACES,8.2,C6H4(NH3)(2) [p-phenylenediamine (PPD)],,,molecule,NH3,passivation agent,"alpha-, gamma-, and delta-CsPbI3(100) surfaces",,,,,cubic alpha-CsPbI3,surface formation energies: None None (PPD passivation); surface formation energies: None None (Cs passivation)
Enhanced Activation Energy Released by Coordination of Bifunctional Lewis Base D-Tryptophan for Highly Efficient and Stable Perovskite Solar Cells,,ACS APPLIED MATERIALS & INTERFACES,8.2,D-tryptophan,,,bifunctional Lewis base additive,,control the crystallization and growth of perovskite grains and passivation defects,grain boundaries,21.55,,,,,retained efficiency: 86.85 % (under ambient conditions at room temperature after 500 h)
Enhanced Charge Transport in Conventional Polymer Solar Cells with a Perovskite-Type LaNiO3 Layer,,ACS APPLIED MATERIALS & INTERFACES,8.2,PEDOT:PSS,,,,,hole transport layer (HTL),,,,,,perovskite structure,stability: None None (None)
Enhanced Device Efficiency and Long-Term Stability via Boronic Acid-Based Self-Assembled Monolayer Modification of Indium Tin Oxide in a Planar Perovskite Solar Cell,,ACS APPLIED MATERIALS & INTERFACES,8.2,"poly(3,4ethylenedioxylenethiophene):poly(styrenesulfonic acid)",,,,,forms interface with ITO where trap states are passivated by SAM treatment,"ITO/[poly(3,4ethylenedioxylenethiophene):poly(styrenesulfonic acid)] interface",16,,,,planar perovskite solar cells,efficiency decrease: 20 % (after one month)
Enhanced Interface Compatibility by Ionic Dendritic Molecules To Achieve Efficient and Stable Perovskite Solar Cells,,ACS APPLIED MATERIALS & INTERFACES,8.2,Poly(3-hexylthiophene)(P3HT),,,hole transport material,3-hexylthiophene,hole transport material/hole transport layer,P3HT/perovskite interface,19.7,,,,,efficiency retention: 85 % (unencapsulated devices stored for 1500 h under humid conditions (70% relative humidity))
Enhanced Interface Compatibility by Ionic Dendritic Molecules To Achieve Efficient and Stable Perovskite Solar Cells,,ACS APPLIED MATERIALS & INTERFACES,8.2,"3,3′-(2,7-bis(3,6-bis(bis(4-methoxyphenyl)amino)-9H-carbazol-9-yl)-9H-fluorene-9,9-diyl)bis(N,N,N-trimethylpropan-1-aminium)iodide (MPA-Cz-FAI)",,,ionic dendritic molecule,peripheral methoxy groups; quaternary ammonium iodide side chains; conjugated dendritic backbone,interlayer to enhance interfacial compatibility; defect passivation; enable efficient interfacial hole extraction,interlayer at the P3HT/perovskite interface,19.7,,,,,efficiency retention: 85 % (unencapsulated devices stored for 1500 h under humid conditions (70% relative humidity))
Enhanced Interface Compatibility by Ionic Dendritic Molecules To Achieve Efficient and Stable Perovskite Solar Cells,,ACS APPLIED MATERIALS & INTERFACES,8.2,"3,3′-(2,7-bis(bis(4-(bis(4-methoxyphenyl)amino)phenyl)amino)-9H-fluorene-9,9-diyl)bis(N,N,N-trimethylpropan-1-aminium)iodide (MPA-PA-FAI)",,,ionic dendritic molecule,peripheral methoxy groups; quaternary ammonium iodide side chains; conjugated dendritic backbone,interlayer to enhance interfacial compatibility; defect passivation; enable efficient interfacial hole extraction,interlayer at the P3HT/perovskite interface,19.7,,,,,efficiency retention: 85 % (unencapsulated devices stored for 1500 h under humid conditions (70% relative humidity))
Enhanced Performance and Stability of Perovskite Solar Cells Through Surface Modification with Benzocaine Hydrochloride,,ACS APPLIED MATERIALS & INTERFACES,8.2,benzocaine hydrochloride (BHC),10214462,,multifunctional molecule,,reduce defect density and enhance the photovoltaic performance and stability of the resultant p-i-n PSCs,interface / surface of perovskite films,22.1,,,,inverted p-i-n,stability: None None (None)
Enhanced Self-Assembled Monolayer Surface Coverage by ALD NiO in p-i-n Perovskite Solar Cells,,ACS APPLIED MATERIALS & INTERFACES,8.2,"MeO-2PACz ([2-(3,6-dimethoxy-9H-carbazol-9-yl)ethyl]phosphonic acid)",,,phosphonic acid SAM,phosphonic acid; dimethoxy; carbazol,"self-assembled monolayer, stand-alone hole transport layer",directly functionalizing indium-tin oxide (ITO); on metal oxide area when NiO present,,,,,Metal halide perovskites,stability: None None (None); shunt resistance: None None (None)
Enhanced Self-Assembled Monolayer Surface Coverage by ALD NiO in p-i-n Perovskite Solar Cells,,ACS APPLIED MATERIALS & INTERFACES,8.2,Ni(MeCp)(2),,,precursor,,precursor for plasma-assisted ALD NiO,,,,,,Metal halide perovskites,stability: None None (None); shunt resistance: None None (None)
Enhancing Charge Collection of Tin-Based Perovskite Solar Cells by Optimizing the Buried Interface with a Multifunctional Self-Assembled Monolayer,,ACS APPLIED MATERIALS & INTERFACES,8.2,"Poly(3,4-ethylenedioxythiophene):poly(styrenesulfonate) (PEDOT:PSS)",,,hole transport material,thiophene ring; poly(styrenesulfonate),hole transport material,PEDOT:PSS/Sn perovskite interface,14.7,,,,tin-based perovskite,efficiency retention: 90 % (after 160 h under 1 Sun illumination)
Enhancing Charge Collection of Tin-Based Perovskite Solar Cells by Optimizing the Buried Interface with a Multifunctional Self-Assembled Monolayer,,ACS APPLIED MATERIALS & INTERFACES,8.2,"(2-(7H-dibenzo[c,g]carbazol-7-yl)ethyl) phosphonic acid (2PADCB)",,,self-assembled monolayer (SAM),phosphate group; phosphonic acid; two additional benzene rings,multifunctional buffer molecule at the buried PEDOT:PSS/Sn perovskite interface,buried PEDOT:PSS/Sn perovskite interface,14.7,,,,tin-based perovskite,efficiency retention: 90 % (after 160 h under 1 Sun illumination)
Enhancing Charge Collection of Tin-Based Perovskite Solar Cells by Optimizing the Buried Interface with a Multifunctional Self-Assembled Monolayer,,ACS APPLIED MATERIALS & INTERFACES,8.2,PSS,,,component of PEDOT:PSS,poly(styrenesulfonate),can cause acidification of the PEDOT:PSS surface and poor conductivity when excessive,,14.7,,,,tin-based perovskite,efficiency retention: 90 % (after 160 h under 1 Sun illumination)
"Enhancing Stability and Performance in Perovskite Solar Cells through Rationally Designed Phenanthro[9,10-d]imidazole Derivatives for Tailored Interfacial Engineering",,ACS APPLIED MATERIALS & INTERFACES,8.2,SR-1,,,"phenanthro[9,10-d]imidazole derivative; dopant-free ultrathin interfacial layer (IFL) material",,IFL material,between NiO x and the perovskite layer,20.3,,,,CH3NH3PbI3 (MAPbI3),thermal stability: None None (continuous heating at 60 degrees C and 50-60% relative humidity)
"Enhancing Stability and Performance in Perovskite Solar Cells through Rationally Designed Phenanthro[9,10-d]imidazole Derivatives for Tailored Interfacial Engineering",,ACS APPLIED MATERIALS & INTERFACES,8.2,PCBM,53384373,,,,,,20.3,,,,CH3NH3PbI3 (MAPbI3),thermal stability: None None (continuous heating at 60 degrees C and 50-60% relative humidity)
"Enhancing Stability and Performance in Perovskite Solar Cells through Rationally Designed Phenanthro[9,10-d]imidazole Derivatives for Tailored Interfacial Engineering",,ACS APPLIED MATERIALS & INTERFACES,8.2,BCP,,,,,,,20.3,,,,CH3NH3PbI3 (MAPbI3),thermal stability: None None (continuous heating at 60 degrees C and 50-60% relative humidity)
Enhancing the Efficiency and Stability of Inverted Formamidinium-Cesium Lead-Triiodide Perovskite Solar Cells through Lewis Base Pretreatment of Buried Interfaces,,ACS APPLIED MATERIALS & INTERFACES,8.2,poly(-triarylamine) (PTAA),,,organic polymer,,substrate; organic polymer layer interfacing with perovskite,buried interface,23.33,,,,formamidinium(FA) and cesium (Cs)-based perovskite,retained efficiency after maximum power point tracking: 94 % (unencapsulated devices after aging at maximum power point tracking for 1000 h)
Enhancing the Efficiency and Stability of Inverted Formamidinium-Cesium Lead-Triiodide Perovskite Solar Cells through Lewis Base Pretreatment of Buried Interfaces,,ACS APPLIED MATERIALS & INTERFACES,8.2,2-butynoic acid (BA),68535,,Lewis base,C=O,interfacial buffering layer; passivating agent for Pb2+ defects,buried interface,23.33,,,,formamidinium(FA) and cesium (Cs)-based perovskite,retained efficiency after maximum power point tracking: 94 % (unencapsulated devices after aging at maximum power point tracking for 1000 h)
Enhancing the Efficiency and Stability of Perovskite Solar Cells through Defect Passivation and Controlled Crystal Growth Using Allantoin,,ACS APPLIED MATERIALS & INTERFACES,8.2,allantoin,204,,small molecule additive,carbonyl; amino,manages crystal growth and defect passivation within the perovskite layer,perovskite layer,20.63,,,,,operational stability (allantoin-incorporated device): 80 % (after 500 h of continuous illumination); operational stability (pristine device): 65 % (after 400 h of continuous illumination); stability against humidity and temperature: None None (None)
Enhancing the Open-Circuit Voltage of Perovskite Solar Cells by Embedding Molecular Dipoles within Their Hole-Blocking Layer,,ACS APPLIED MATERIALS & INTERFACES,8.2,bathocuproine (BCP),65149,,,,hole-blocking layer,hole-blocking layer,,,,,inverted perovskite solar cells,
Enhancing the Phase Stability of Inorganic α-CsPbI3 by the Bication-Conjugated Organic Molecule for Efficient Perovskite Solar Cells,,ACS APPLIED MATERIALS & INTERFACES,8.2,p-phenylenediammonium iodide (PPDI),,,,NH3+; benzene rings,"posttreat CsPbI3 films for controlling the phase conversion, strengthening moisture resistance, and improving device performance",surface,10.4,,,,Inorganic CsPbI3 perovskite,alpha phase maintenance: 30 d (dry air (<20% RH)); PCE retention: 91 % (storage for 504 h in a dark dry box without any encapsulation)
Enhancing the Stability and Efficiency of Tin-Based Perovskite Solar Cells via Bifunctional Additive-Engineered Defect Passivation,,ACS APPLIED MATERIALS & INTERFACES,8.2,cyanamide (CA),9864,,multifunctional additive,-C=N; -NH2,introduced as a multifunctional additive to the precursor solution of Sn-PSCs to improve crystallinity and suppress microstructure defects,,11.74,,,,Tin-based perovskites,efficiency retention: None None (exposure of unencapsulated CA-modified PSC to a N-2 atmosphere for 5000 h); efficiency retention: 63 % (exposure of unencapsulated control devices to a N-2 atmosphere for 5000 h)
Existence of Ligands within Sol-Gel-Derived ZnO Films and Their Effect on Perovskite Solar Cells,,ACS APPLIED MATERIALS & INTERFACES,8.2,zinc acetate dihydrate,24212194,,,,precursor in precursor films,,,,,,,
Existence of Ligands within Sol-Gel-Derived ZnO Films and Their Effect on Perovskite Solar Cells,,ACS APPLIED MATERIALS & INTERFACES,8.2,monoethanolamine (EA),700,,,,stabilizing ligand,within the ZnO films,,,,,,
Facile Approach to Preparing a Vanadium Oxide Hydrate Layer as a Hole-Transport Layer for High-Performance Polymer Solar Cells,,ACS APPLIED MATERIALS & INTERFACES,8.2,H2O2,784,,,,,,8.11,,,,,stability: None None (None)
Facile Approach to Preparing a Vanadium Oxide Hydrate Layer as a Hole-Transport Layer for High-Performance Polymer Solar Cells,,ACS APPLIED MATERIALS & INTERFACES,8.2,"poly[(ethylhexyl-thiophenyl)-benzodithiophene-(ethylhexyl)-thienothiophene]/[6,6]-phenyl-C-71-butyric acid methyl ester",,,,,,,8.11,,,,,stability: None None (None)
Facile Approach to Preparing a Vanadium Oxide Hydrate Layer as a Hole-Transport Layer for High-Performance Polymer Solar Cells,,ACS APPLIED MATERIALS & INTERFACES,8.2,poly(3-hexylthiophene),,,,,,,8.11,,,,,stability: None None (None)
Facile Approach to Preparing a Vanadium Oxide Hydrate Layer as a Hole-Transport Layer for High-Performance Polymer Solar Cells,,ACS APPLIED MATERIALS & INTERFACES,8.2,"[6,6]-phenyl-C-61-butyric acid methyl ester",,,,,,,8.11,,,,,stability: None None (None)
Facile Approach to Preparing a Vanadium Oxide Hydrate Layer as a Hole-Transport Layer for High-Performance Polymer Solar Cells,,ACS APPLIED MATERIALS & INTERFACES,8.2,polyethylenedioxythiophenepolystyrenesulfonate (PEDOT:PSS),,,,,,,8.11,,,,,stability: None None (None)
Fluorinating Dopant-Free Small-Molecule Hole-Transport Material to Enhance the Photovoltaic Property,,ACS APPLIED MATERIALS & INTERFACES,8.2,BT-MTP,,,small-molecule DF-HTM,"2,2'bithiophene",DF-HTM,,20.2,,,,p-i-n PVK-SCs,
Fluorinating Dopant-Free Small-Molecule Hole-Transport Material to Enhance the Photovoltaic Property,,ACS APPLIED MATERIALS & INTERFACES,8.2,DFBT-MTP,,,small-molecule DF-HTM,"2,2'-bithiophene; fluorine atoms",DF-HTM,,20.2,,,,p-i-n PVK-SCs,
Fluoro- and Amino-Functionalized Conjugated Polymers as Electron Transport Materials for Perovskite Solar Cells with Improved Efficiency and Stability,,ACS APPLIED MATERIALS & INTERFACES,8.2,PC61BM,53384373,,,,,,,,,,perovskite solar cells (PVSCs),water-resistance capability: None None (None); stability of PVSCs: None None (None)
Green-Solvent-Processable Low-Cost Fluorinated Hole Contacts with Optimized Buried Interface for Highly Efficient Perovskite Solar Cells,,ACS APPLIED MATERIALS & INTERFACES,8.2,FMPA-BT-CA,,,donor- acceptor (D-A)-type hole contact molecules,fluorine atoms,hole contact molecules,buried interfacial interaction between hole contacts and perovskite,22.37,,,,inverted PSC devices,light stability: None None (green-solvent-processed FMPA-BT-CA-based inverted PSC devices)
Green-Solvent-Processable Low-Cost Fluorinated Hole Contacts with Optimized Buried Interface for Highly Efficient Perovskite Solar Cells,,ACS APPLIED MATERIALS & INTERFACES,8.2,2FMPA-BT-CA,,,donor- acceptor (D-A)-type hole contact molecules,fluorine atoms,hole contact molecules,buried interfacial interaction between hole contacts and perovskite,22.37,,,,inverted PSC devices,light stability: None None (green-solvent-processed FMPA-BT-CA-based inverted PSC devices)
Healing the Buried Interface by a Plant-Derived Green Passivator for Carbon-Based CsPbIBr2 Perovskite Solar Cells,,ACS APPLIED MATERIALS & INTERFACES,8.2,ergothioneine (ET),5351619,,plant-derived small molecule,-C & boxH;O; -C & boxH;S,adopted to heal the defective buried interface of CsPbIBr2-based PSC to improve power conversion efficiency (PCE),buried interface,14.56,1.308,,,CsPbIBr2,efficiency retention: 96 % (unencapsulated device in ambient conditions over 70 days)
High-Light-Tolerance PbI2 Boosting the Stability and Efficiency of Perovskite Solar Cells,,ACS APPLIED MATERIALS & INTERFACES,8.2,2-thiophenecarboxamide (2-TCAm),22063,,,,an electron-donor molecule introduced to strengthen the [PbX6](4-) frame; used to dope perovskite films and improve crystallization and morphology,2-TCAm-doped perovskite films / [PbX6](4-) frame,,,,,perovskite films,lifetime (relative): 12 times (None)
High-Quality Perovskite Films Grown with a Fast Solvent-Assisted Molecule Inserting Strategy for Highly Efficient and Stable Solar Cells,,ACS APPLIED MATERIALS & INTERFACES,8.2,MAI,,,,,inserting into the PbX2 precursor film,,,,,80,organolead halide perovskites,stability: None None (unsealed solar cell devices in an ambient atmosphere)
High-Quality Perovskite Films Grown with a Fast Solvent-Assisted Molecule Inserting Strategy for Highly Efficient and Stable Solar Cells,,ACS APPLIED MATERIALS & INTERFACES,8.2,2-propanol (IPA),3776,,,,component of the MAI/IPA solution that is spin-coated onto the precursor film,,,,,80,organolead halide perovskites,stability: None None (unsealed solar cell devices in an ambient atmosphere)
High-Quality Perovskite Films Grown with a Fast Solvent-Assisted Molecule Inserting Strategy for Highly Efficient and Stable Solar Cells,,ACS APPLIED MATERIALS & INTERFACES,8.2,dimethyl-formamide (DMF),,,solvent,,help the inserting of MAI molecules into the PbX2 precursor film and provide a solvent environment to help the grain growth of the perovskite film,wetted mixed lead halide (PbX2) precursor film,,,,80,organolead halide perovskites,stability: None None (unsealed solar cell devices in an ambient atmosphere)
Highly Crystalline Graphene as the Atomic 2D Blanket of a Perovskite Absorber for Enhanced Photovoltaic Performance,,ACS APPLIED MATERIALS & INTERFACES,8.2,triphenylamine (TPA),11775,,,,molecule modification,,21.54,,,,,efficiency retention under voltage bias (sample with blanket graphene): 85 % (under voltage bias); efficiency retention under voltage bias (control sample): 52 % (under voltage bias); PCE retention after aging (sample with graphene blanket): 86 % (600 h of aging at 25 degrees C and 55 RH%); PCE retention after aging (control device): None % (600 h of aging at 25 degrees C and 55 RH%)
Hole-Transport Layer Molecular Weight and Doping Effects on Perovskite Solar Cell Efficiency and Mechanical Behavior,,ACS APPLIED MATERIALS & INTERFACES,8.2,"poly[bis (4-phenyl) (2,4,6-trimethylphenyl)amine] (PTAA)",,,polymer,,,,,,,,,Moisture stability: None None (PTAA films exposed to mechanical loads in humid environments); Mechanical properties (cohesion and tensile tests): None None (None)
Homogenizing Electron and Hole Transport Layers in Tin Perovskite Solar Cells to Enhance Photocurrent and Voltage,,ACS APPLIED MATERIALS & INTERFACES,8.2,"poly(3,4-ethylenedioxythiophene):poly(styrenesulfonate) (PEDOT:PSS)",,,hole transport layer,,hole transport layer; its microstructure was modified to increase conductivity and the crystallization density of the overlying perovskite layer,interface with the perovskite layer,15.8,,,,Tin perovskite,short-term stability: None None (None)
Homogenizing Electron and Hole Transport Layers in Tin Perovskite Solar Cells to Enhance Photocurrent and Voltage,,ACS APPLIED MATERIALS & INTERFACES,8.2,indene-C-60 bisadduct (ICBA),,,electron transport layer (ETL),,electron transport layer; when made uniform facilitated electron transport across its interface with tin perovskite,interface with tin perovskite,15.8,,,,Tin perovskite,short-term stability: None None (None)
Homogenizing Electron and Hole Transport Layers in Tin Perovskite Solar Cells to Enhance Photocurrent and Voltage,,ACS APPLIED MATERIALS & INTERFACES,8.2,d-sorbitol,,,hydrogen-bond donor molecule,,"modified the microstructure of PEDOT:PSS, increasing its conductivity and the crystallization density of the overlying perovskite layer",microstructure of PEDOT:PSS,15.8,,,,Tin perovskite,short-term stability: None None (None)
Homogenizing Electron and Hole Transport Layers in Tin Perovskite Solar Cells to Enhance Photocurrent and Voltage,,ACS APPLIED MATERIALS & INTERFACES,8.2,poly(methyl methacrylate),,,,,blended (1%) into ICBA to render a uniform ETL and facilitate electron transport across its interface with tin perovskite,blended into ICBA; across its interface with tin perovskite,15.8,,,,Tin perovskite,short-term stability: None None (None)
Improved Power Conversion Efficiency and Stability of Perovskite Solar Cells Induced by Molecular Interaction with Poly(ionic liquid) Additives,,ACS APPLIED MATERIALS & INTERFACES,8.2,poly-[1-(2-acryloylethyl)-3-methylimidazolium]bis (trifluoromethane) sulfonamides (PAEMI-TFSIs),,,macromolecule,1-(2-acryloylethyl); 3-methylimidazolium; trifluoromethane sulfonamides,coordinate with Pb and I of PbI6 (2-) octahedra; passivate electronic defects on grain boundaries; enhance charge-carrier transport; incorporated into perovskite films and solar cells,perovskite films; grain boundaries; solar cells,22.4,,,,MAPbI(3),storage stability: 92 % (after 1200 h operation in a nitrogen atmosphere for nonencapsulated devices)
Improved Power Conversion Efficiency and Stability of Perovskite Solar Cells Induced by Surface Modification with Multifunctional Dipoles,,ACS APPLIED MATERIALS & INTERFACES,8.2,Spiro-OMeTAD,16161850,,hole transport layer (HTL),,hole transport layer (HTL),perovskite/spiro-OMeTAD interface,27,,,,,stability: None None (None)
Improved Power Conversion Efficiency and Stability of Perovskite Solar Cells Induced by Surface Modification with Multifunctional Dipoles,,ACS APPLIED MATERIALS & INTERFACES,8.2,lithium bis(trifluoromethanesulfonyl)imide (Li-TFSI),,,p-type additive,,to increase electrical conductivity,,27,,,,,stability: None None (None)
"Improving the Efficiency, Stability, and Adhesion of Perovskite Solar Cells Using Nanogel Additive Engineering",,ACS APPLIED MATERIALS & INTERFACES,8.2,poly(2-(2-methoxyethoxy) ethyl methacrylate)-co-methacrylic acid-co-ethylenegylcol dimethacrylate (PMEO(2)MA-MAA-EGD),,,copolymer particles,methacrylic acid; carboxylic acid (-COOH),constituent of NGs,located at the grain boundaries,20.2,,,,,"PCE retention: None % (180 days of storage under ambient conditions); stability improvement: None None (ambient storage, elevated temperature, and humidity)"
Improving the Performance of Perovskite Solar Cells with Insulating Additive-Modified Hole Transport Layers,,ACS APPLIED MATERIALS & INTERFACES,8.2,F4TCNQ,,,highly conductive additive,,additive,hole transport layer (HTL),21.5,,,,,T50: 574 h (double 85 aging conditions)
Improving the Performance of Perovskite Solar Cells with Insulating Additive-Modified Hole Transport Layers,,ACS APPLIED MATERIALS & INTERFACES,8.2,Li-TFSI,,,highly conductive additive,,additive,hole transport layer (HTL),21.5,,,,,T50: 574 h (double 85 aging conditions)
Improving the Performance of Perovskite Solar Cells with Insulating Additive-Modified Hole Transport Layers,,ACS APPLIED MATERIALS & INTERFACES,8.2,polyphenylene sulfide,,,insulating additive,,additive,HTL,21.5,,,,,T50: 574 h (double 85 aging conditions)
Improving the Photovoltage of Blade-Coated MAPbI3 Perovskite Solar Cells via Surface and Grain Boundary Passivation with π-Conjugated Phenyl Boronic Acids,,ACS APPLIED MATERIALS & INTERFACES,8.2,phenylboronic acid,66827,,organic pi-conjugated phenylboronic acid,phenylboronic acid,passivation of trap states,,18.89,1.13,,,methylammonium lead iodide (MAPbI(3)),long-term stability: None None (None)
Improving the Photovoltage of Blade-Coated MAPbI3 Perovskite Solar Cells via Surface and Grain Boundary Passivation with π-Conjugated Phenyl Boronic Acids,,ACS APPLIED MATERIALS & INTERFACES,8.2,2-amino phenylboronic acid (2a),,,organic pi-conjugated phenylboronic acid,amino; phenylboronic acid,passivation of trap states,,18.89,1.13,,,methylammonium lead iodide (MAPbI(3)),long-term stability: None None (None)
Improving the Photovoltage of Blade-Coated MAPbI3 Perovskite Solar Cells via Surface and Grain Boundary Passivation with π-Conjugated Phenyl Boronic Acids,,ACS APPLIED MATERIALS & INTERFACES,8.2,3-amino phenylboronic acid (3a),92269,,organic pi-conjugated phenylboronic acid,-B(OH)(2); (-NH2),passivation of trap states,surface/GBs,18.89,1.13,,,methylammonium lead iodide (MAPbI(3)),long-term stability: None None (None)
Improving the Photovoltage of Blade-Coated MAPbI3 Perovskite Solar Cells via Surface and Grain Boundary Passivation with π-Conjugated Phenyl Boronic Acids,,ACS APPLIED MATERIALS & INTERFACES,8.2,4-amino phenylboronic acid (4a),,,organic pi-conjugated phenylboronic acid,amino; phenylboronic acid,passivation of trap states,,18.89,1.13,,,methylammonium lead iodide (MAPbI(3)),long-term stability: None None (None)
Influence of Nonfused Cores on the Photovoltaic Performance of Linear Triphenylamine-Based Hole-Transporting Materials for Perovskite Solar Cells,,ACS APPLIED MATERIALS & INTERFACES,8.2,spiro-OMeTAD,16161850,,HTM,,hole transport material (HTM),,16.5,,,,perovskite solar cells (PSCs),
Interface Engineering by Small Molecules toward Efficient Hole Transport Layer-Free Sn-Pb Perovskite Solar Cells with High Fill Factors,,ACS APPLIED MATERIALS & INTERFACES,8.2,"3-amino-5-mercapto-1,2,4-triazole (AMTZ)",,,rear interface passivator,aromatic triazole group; thiol (-SH) group,rear interface passivator to mitigate defects and stabilize Sn-Pb perovskite films; post-treatment modulates energy-level alignments to promote charge transfer,rear interface,21.87,,,,Low-bandgap (LBG) tin-lead (Sn-Pb) perovskites,efficiency retention: 80 % (550 h of storage)
Interface Engineering by Small Molecules toward Efficient Hole Transport Layer-Free Sn-Pb Perovskite Solar Cells with High Fill Factors,,ACS APPLIED MATERIALS & INTERFACES,8.2,PEDOT:PSS,,,hole transport layer (HTL),,hole transport layer (HTL) with hygroscopic properties that reduces device stability,hole transport layer (HTL),21.87,,,,Low-bandgap (LBG) tin-lead (Sn-Pb) perovskites,efficiency retention: 80 % (550 h of storage)
Interface Engineering by Unsubstituted Pristine Nickel Phthalocyanine as Hole Transport Material for Efficient and Stable Perovskite Solar Cells,,ACS APPLIED MATERIALS & INTERFACES,8.2,unsubstituted pristine nickel phthalocyanine (NiPc),,,,,interface engineering agent; improves hole extraction,perovskite grain boundaries,20,,,,Lead halide perovskite solar cells (PSCs),long-term stability: None None (None)
Interface Engineering in Hybrid Iodide CH3NH3PbI3 Perovskites Using Lewis Base and Graphene toward High-Performance Solar Cells,,ACS APPLIED MATERIALS & INTERFACES,8.2,thiocarbamide,2723790,,S-donor Lewis base,S-donor,combined with perovskite to improve performance through surface trap passivation and band alignment alteration,CH3NH3PbI3 interfaces; S-donor perovskite interfaces; CH3NH3PbI3(110) surface,,,,,CH3NH3PbI3,stability enhancement (activation barriers for vacancy-mediated iodine atom migrations): None None (None)
Interface Engineering in Hybrid Iodide CH3NH3PbI3 Perovskites Using Lewis Base and Graphene toward High-Performance Solar Cells,,ACS APPLIED MATERIALS & INTERFACES,8.2,thioacetamide,2723949,,S-donor Lewis base,S-donor,combined with perovskite to improve performance through surface trap passivation and band alignment alteration,CH3NH3PbI3 interfaces; S-donor perovskite interfaces; CH3NH3PbI3(110) surface,,,,,CH3NH3PbI3,stability enhancement (activation barriers for vacancy-mediated iodine atom migrations): None None (None)
Interface Engineering in Hybrid Iodide CH3NH3PbI3 Perovskites Using Lewis Base and Graphene toward High-Performance Solar Cells,,ACS APPLIED MATERIALS & INTERFACES,8.2,dimethyl sulfoxide,,,O-donor Lewis base,O-donor,combined with perovskite to improve performance through surface trap passivation and band alignment alteration,CH3NH3PbI3 interfaces,,,,,CH3NH3PbI3,stability enhancement (activation barriers for vacancy-mediated iodine atom migrations): None None (None)
Interface Passivation of a Pyridine-Based Bifunctional Molecule for Inverted Perovskite Solar Cells,,ACS APPLIED MATERIALS & INTERFACES,8.2,"dimethylpyridine-3,5-dicarboxylate (DPDC)",,,pyridine-based bifunctional molecule,pyridine; dicarboxylate; dimethyl,interface passivation,between the electron-transport layer and perovskite layer,21.37,,,,inverted MAPbI3-based PSC,PCE retention: None % (over 300 h even at a 60% relative humidity level)
Interfacial Engineering of PTAA/Perovskites for Improved Crystallinity and Hole Extraction in Inverted Perovskite Solar Cells,,ACS APPLIED MATERIALS & INTERFACES,8.2,poly (triarylamine) (PTAA),,,semiconductor,triarylamine,the most frequently used semiconductor in the hole-transporting layer (HTL) in inverted PSCs,on the PTAA film,20.23,,,,Inverted,operational stability: None None (None); photostability: None None (None)
Interfacial Engineering of PTAA/Perovskites for Improved Crystallinity and Hole Extraction in Inverted Perovskite Solar Cells,,ACS APPLIED MATERIALS & INTERFACES,8.2,"4,4',4.-(1-hexyl-1H-dithieno [3',2':3,4; 2.,3.:5,6] benzo[1,2-d] imidazole-2,5,8-triyl) tris (N,N-bis(4-methoxyphenyl) aniline) (denoted as M2)",,,donor-acceptor-donor type organic molecule,"1-hexyl; dithieno [3',2':3,4; 2.,3.:5,6] benzo[1,2-d] imidazole; N,N-bis(4-methoxyphenyl) aniline",is employed to modify the surface of PTAA,PTAA/M2 composite hole transport layer,20.23,,,,Inverted,operational stability: None None (None); photostability: None None (None)
Interfacial Molecular Lock Enables Highly Efficient Tin Perovskite Solar Cells,,ACS APPLIED MATERIALS & INTERFACES,8.2,myricetin (C15H10O8),5281672,,natural multifunctional antioxidant,,anchored on the surface and grain boundaries; reducing Sn4+ to Sn2+ and stabilizing iodine in tin perovskite octahedrons,surface and grain boundaries of perovskite layers,14.08,,,,Tin perovskite,PCE change after storage: None None (1000 h storage in the dark); PCE retention after irradiation: 89.9 % (continuous irradiation for 200 h)
Interfacial and Permeating Modification Effect of n-type Non-fullerene Acceptors toward High-Performance Perovskite Solar Cells,,ACS APPLIED MATERIALS & INTERFACES,8.2,Y6,145705715,,n-type small organic molecule,,ETL modifier,electron transport layer (ETL),20.02,,,,MAPbI(3),long-term stability: None None (None)
Interfacial and Permeating Modification Effect of n-type Non-fullerene Acceptors toward High-Performance Perovskite Solar Cells,,ACS APPLIED MATERIALS & INTERFACES,8.2,PCBM,53384373,,ETL component,,part of PCBM + Y6 ETL,electron transport layer (ETL),20.02,,,,MAPbI(3),long-term stability: None None (None)
Interior/Interface Modification of Textured Perovskite for Enhanced Photovoltaic Outputs of Planar Solar Cells by an In Situ Growth Passivation Technology,,ACS APPLIED MATERIALS & INTERFACES,8.2,2-amino-4-chlorophenol (AC),7265,,modifier,hydroxyl; amino; chlorophenol,passivating deep-level defects and accelerating the charge extraction/transfer,during the growth of textured perovskite,21.18,,,,textured perovskite,photovoltaic output stability and reproducibility: None None (without encapsulation)
Interior/Interface Modification of Textured Perovskite for Enhanced Photovoltaic Outputs of Planar Solar Cells by an In Situ Growth Passivation Technology,,ACS APPLIED MATERIALS & INTERFACES,8.2,dimethylformamide (DMF),6228,,etchant,,"etchant that induces morphology evolution, FA(+) replacement of MA(+), and texture formation to broaden spectral absorption and improve light-trapping and Jsc",,21.18,,,,textured perovskite,photovoltaic output stability and reproducibility: None None (without encapsulation)
Introduction of Multifunctional Triphenylamino Derivatives at the Perovskite/HTL Interface To Promote Efficiency and Stability of Perovskite Solar Cells,,ACS APPLIED MATERIALS & INTERFACES,8.2,"N-((4-(N,N,N-triphenyl)phenyl)ethyl)ammonium bromide (TPA-PEABr)",,,organic surface passivation molecule,triphenylamino group; ammonium bromide,surface passivation molecule,perovskite surface,18.15,1.09,,,,stability: None None (None)
Large-Area Perovskite Solar Modules Based on Uniformity Engineering of Perovskite Films: The Critical Role of Methyldiphenylphosphine Oxide Additive,,ACS APPLIED MATERIALS & INTERFACES,8.2,methyldiphenylphosphine oxide (MDPPO),75041,,,,additive,in a PVK precursor solution,23.85,1.15,,81.21,perovskite (PVK) films,operational stability: 68 % (after 750 h under continuous 1-sun illumination)
Leverage of Pyridine Isomer on Phenothiazine Core: Organic Semiconductors as Selective Layers in Perovskite Solar Cells,,ACS APPLIED MATERIALS & INTERFACES,8.2,2PyPTPDAn,,,small molecules-based hole-transporting materials,"pyridin-x-yl; phenothiazine-3,7-diyl; N,N-bis(4-methoxyphenyl)aniline; pyridine nitrogen heteroatom",hole-transporting material,,,,,,perovskite solar cells (PSCs),stability: None None (None)
Leverage of Pyridine Isomer on Phenothiazine Core: Organic Semiconductors as Selective Layers in Perovskite Solar Cells,,ACS APPLIED MATERIALS & INTERFACES,8.2,3PyPTPDAn,,,small molecules-based hole-transporting materials,"pyridin-x-yl; phenothiazine-3,7-diyl; N,N-bis(4-methoxyphenyl)aniline; pyridine nitrogen heteroatom",hole-transporting material,,,,,,perovskite solar cells (PSCs),stability: None None (None)
Leverage of Pyridine Isomer on Phenothiazine Core: Organic Semiconductors as Selective Layers in Perovskite Solar Cells,,ACS APPLIED MATERIALS & INTERFACES,8.2,4PyPTPDAn,,,small molecules-based hole-transporting materials,"pyridin-x-yl; phenothiazine-3,7-diyl; N,N-bis(4-methoxyphenyl)aniline; pyridine nitrogen heteroatom",hole-transporting material,,,,,,perovskite solar cells (PSCs),stability: None None (None)
Leverage of Pyridine Isomer on Phenothiazine Core: Organic Semiconductors as Selective Layers in Perovskite Solar Cells,,ACS APPLIED MATERIALS & INTERFACES,8.2,Spiro-OMeTAD,16161850,,,,,,,,,,perovskite solar cells (PSCs),stability: None None (None)
LiTFSI-Free Hole Transport Materials for Robust Perovskite Solar Cells and Modules with High Efficiencies,,ACS APPLIED MATERIALS & INTERFACES,8.2,Lithium bis(trifluoromethane) sulfonamide (LiTFSI),,,,,used to achieve record power conversion efficiencies / conventional dopant,,21.8,,,,,efficiency retention: 85 % (aging in an ambient condition without encapsulation for 1000 h)
LiTFSI-Free Hole Transport Materials for Robust Perovskite Solar Cells and Modules with High Efficiencies,,ACS APPLIED MATERIALS & INTERFACES,8.2,"N-2,N-2,N-7,N-7-tetrakis (4-methoxyphenyl)-9-(4-(octyloxy) phenyl)-9H carbazole-2,7-diamine (labeled OH44)",,,a new small-molecule organic semiconductor,,used in an alternative p-doping process (mixed with its preoxidized form),,21.8,,,,,efficiency retention: 85 % (aging in an ambient condition without encapsulation for 1000 h)
LiTFSI-Free Hole Transport Materials for Robust Perovskite Solar Cells and Modules with High Efficiencies,,ACS APPLIED MATERIALS & INTERFACES,8.2,OH44(+)(TFSI-),,,preoxidized form,,used in an alternative p-doping process (mixed with OH44),,21.8,,,,,efficiency retention: 85 % (aging in an ambient condition without encapsulation for 1000 h)
LiTFSI-Free Hole Transport Materials for Robust Perovskite Solar Cells and Modules with High Efficiencies,,ACS APPLIED MATERIALS & INTERFACES,8.2,EH44,,,,,state-of-the-art comparator,,21.8,,,,,efficiency retention: 85 % (aging in an ambient condition without encapsulation for 1000 h)
LiTFSI-Free Hole Transport Materials for Robust Perovskite Solar Cells and Modules with High Efficiencies,,ACS APPLIED MATERIALS & INTERFACES,8.2,spiro-OMeTAD,16161850,,oxygen-doped,,comparator (oxygen-doped),,21.8,,,,,efficiency retention: 85 % (aging in an ambient condition without encapsulation for 1000 h)
Low-Cost Hole-Transporting Materials Based on Carbohelicene for High-Performance Perovskite Solar Cells,,ACS APPLIED MATERIALS & INTERFACES,8.2,spiro-OMeTAD,16161850,,,,,,19.36,,,,,initial performance retained: 90 % (aging with a 50-60% relative humidity at 25 degrees C for 500 h)
Maximizing Defect Formation Energies via Collaborative Passivation Achieves High-Performance Perovskite Solar Cells,,ACS APPLIED MATERIALS & INTERFACES,8.2,cesium(I) bis(trifluoromethanesulfonyl)imide (CBTI),101771832,,additive molecule,S=O; -CF3,handle the intricate intrinsic defects present in the perovskite film; chemically anchor uncoordinated Pb2+ at grain boundaries and surfaces; immobilize organic cations via hydrogen bonding; reinforce the perovskite lattice and improve defect formation energy,grain boundaries and surfaces,24.42,,,,,retention after ambient air exposure: 90.8 % (1200 h in ambient air); retention after continuous illumination: 80.6 % (500 h of continuous illumination)
Metal-Free Inverted Perovskite Solar Cells with N-DMBI-Doped Single-Walled Carbon Nanotubes for Enhanced Charge Transport,,ACS APPLIED MATERIALS & INTERFACES,8.2,"4-(1,3-Dimethyl-2,3-dihydro-1H-benzimidazol-2-yl)-N,N-dimethylaniline (N-DMBI)",759333,,,,n-dopant,SWCNT thin films,10.1,,,,CH3NH3PbI3,PCE decrease: 50 % (under a nitrogen atmosphere for 50 days); PCE retained: 90 % (under a nitrogen atmosphere for 50 days)
Metal-Free Inverted Perovskite Solar Cells with N-DMBI-Doped Single-Walled Carbon Nanotubes for Enhanced Charge Transport,,ACS APPLIED MATERIALS & INTERFACES,8.2,"6,6-phenyl-C61-butyric acid methyl ester (PCBM)",,,,,,layer between CH3NH3PbI3 and PDIN,10.1,,,,CH3NH3PbI3,PCE decrease: 50 % (under a nitrogen atmosphere for 50 days); PCE retained: 90 % (under a nitrogen atmosphere for 50 days)
Metal-Free Inverted Perovskite Solar Cells with N-DMBI-Doped Single-Walled Carbon Nanotubes for Enhanced Charge Transport,,ACS APPLIED MATERIALS & INTERFACES,8.2,"N,N'-bis[3-(dimethylamino)propyl]perylene-3,4,9,10-tetracarboxylic diimide (PDIN)",3555371,,,,interfacial layer,between PCBM and the SWCNTs,10.1,,,,CH3NH3PbI3,PCE decrease: 50 % (under a nitrogen atmosphere for 50 days); PCE retained: 90 % (under a nitrogen atmosphere for 50 days)
Metal-Free Inverted Perovskite Solar Cells with N-DMBI-Doped Single-Walled Carbon Nanotubes for Enhanced Charge Transport,,ACS APPLIED MATERIALS & INTERFACES,8.2,"poly(3,4-ethylenedioxythiophene) polystyrenesulfonate (PEDOT:PSS)",,,,,hole transport layer (HTL),HTL,10.1,,,,CH3NH3PbI3,PCE decrease: 50 % (under a nitrogen atmosphere for 50 days); PCE retained: 90 % (under a nitrogen atmosphere for 50 days)
Metal-Free Inverted Perovskite Solar Cells with N-DMBI-Doped Single-Walled Carbon Nanotubes for Enhanced Charge Transport,,ACS APPLIED MATERIALS & INTERFACES,8.2,"poly[bis(4-phenyl)(2,4,6-trimethylphenyl)amine] (PTAA)",,,,,hole transport layer (HTL) alternative,HTL,10.1,,,,CH3NH3PbI3,PCE decrease: 50 % (under a nitrogen atmosphere for 50 days); PCE retained: 90 % (under a nitrogen atmosphere for 50 days)
Metallophthalocyanine-Based Molecular Dipole Layer as a Universal and Versatile Approach to Realize Efficient and Stable Perovskite Solar Cells,,ACS APPLIED MATERIALS & INTERFACES,8.2,copperphthalocyanine (CuPc),,,metallophthalocyanine derivative,,multifunctional dipole layer; modulate energetic alignment between the perovskite and hole-transporting layer; passivate CH3NH3PbI3 surface; fill grain boundaries; suppress charge recombination,between the perovskite and hole-transporting layer,20.2,,,,CH3NH3PbI3,long-term stability: None None (ambient conditions)
Metallophthalocyanine-Based Molecular Dipole Layer as a Universal and Versatile Approach to Realize Efficient and Stable Perovskite Solar Cells,,ACS APPLIED MATERIALS & INTERFACES,8.2,highly fluorinated copper hexadecafluor-ophthalocyanine (F16CuPc),,,metallophthalocyanine derivative,highly fluorinated,multifunctional dipole layer; modulate energetic alignment between the perovskite and hole-transporting layer; passivate CH3NH3PbI3 surface; fill grain boundaries; suppress charge recombination,between the perovskite and hole-transporting layer,20.2,,,,CH3NH3PbI3,long-term stability: None None (ambient conditions)
Method to Inhibit Perovskite Solution Aging: Induced by Perovskite Microcrystals,,ACS APPLIED MATERIALS & INTERFACES,8.2,formamidinium iodide (FAI),89906651,,salt,,reacts with MA molecules to form adverse byproducts,,90,,,,formamidinium (FA)-based,PCE retention: 90 % (device with 3 week-aged MC solution); PCE reduction over continuous operation: 10 % (after 160 h of continuous operation)
Mitigation of Defect Formation at the NiO x /Perovskite Interface in p-i-n Perovskite Solar Cells,,ACS APPLIED MATERIALS & INTERFACES,8.2,MeO-2PACz (M2P),154704514,,organic interlayer,,surface passivation / mitigation of interfacial defect states,NiO x /MHP interface,,,,,metal halide perovskite (MHP),
Molecular Design Engineering Regulates the Ground-State Passivation Ability of Benzophenone Derivatives in Perovskite Solar Cells,,ACS APPLIED MATERIALS & INTERFACES,8.2,2-hydroxy-4-n-octyloxy-benzophenone (UV5),,,benzophenone derivative (additive),n-octyloxy (-OC8H17); hydroxyl (-OH); elongated carbon-chain,additive; enhances passivate defect capability,ground and excited states,24.46,,,,,PCE retention: 75 % (exposure to UV light)
