Repository: kevin-ymx/perov-passivator

# perov-passivator

This repository contains two complementary research sections for molecular
passivator discovery in perovskite solar cells:

1. **Loop-orchestrated agent-skills discovery:** a configuration-first,
   restartable workflow that filters PubChem, learns molecular embeddings,
   retrieves promising derivatives, and identifies purchasable salt forms.
2. **SSL plus downstream binding-energy prediction:** a GIN-E molecular
   representation pipeline that combines self-supervised pretraining with
   supervised prediction of molecule-perovskite binding energy (`E_b`).

The two sections share molecular graph representations and GIN-E encoders, but

File: dataset/literature/extracted_results_mol_cleaned_v2.csv (part 24 of 44)
title,year,journal,impact_factor,molecule_name,molecule_cid,molecule_smiles,molecule_type,functional_groups,role,interface_location,pce_max,voc,jsc,ff,perovskite_type,stability
Molecularly Functionalized SnO2 Films by Carboxylic Acids for High- Performance Perovskite Solar Cells,,ACS APPLIED MATERIALS & INTERFACES,8.2,citric acid (CA),311,,carboxylic acid-based molecule,carboxyl,modify the SnO2 ETL,SnO2 ETL,23.1,,,,n-i-p perovskite solar cells (PSCs),environmental stability: None None (None)
Monodentate versus Bidentate Anchoring Groups in Self-Assembling Molecules (SAMs) for Robust p-i-n Perovskite Solar Cells,,ACS APPLIED MATERIALS & INTERFACES,8.2,MC-54,,,bidentate,bidentate anchoring groups,form self-assembled layers (SAMs) as an alternative to PTAA,p-type contact,,,,80,perovskite solar cells (PSCs),stability: None None (None); reproducibility: None None (None)
Monodentate versus Bidentate Anchoring Groups in Self-Assembling Molecules (SAMs) for Robust p-i-n Perovskite Solar Cells,,ACS APPLIED MATERIALS & INTERFACES,8.2,MC-55,,,bidentate,bidentate anchoring groups,form self-assembled layers (SAMs) as an alternative to PTAA,p-type contact,,,,80,perovskite solar cells (PSCs),stability: None None (None); reproducibility: None None (None)
Monodentate versus Bidentate Anchoring Groups in Self-Assembling Molecules (SAMs) for Robust p-i-n Perovskite Solar Cells,,ACS APPLIED MATERIALS & INTERFACES,8.2,MC-45,,,monodentate,monodentate,form self-assembled layers (SAMs) as an alternative to PTAA,p-type contact,,,,80,perovskite solar cells (PSCs),stability: None None (None); reproducibility: None None (None)
Monodentate versus Bidentate Anchoring Groups in Self-Assembling Molecules (SAMs) for Robust p-i-n Perovskite Solar Cells,,ACS APPLIED MATERIALS & INTERFACES,8.2,PTAA,19734974,,p-type contact material,,most commonly used p-type contact material (comparison reference),p-type contact material,,,,80,perovskite solar cells (PSCs),stability: None None (None); reproducibility: None None (None)
Multidentate Polymer-Stabilized Buried Interface for Efficient Planar Perovskite Solar Cells,,ACS APPLIED MATERIALS & INTERFACES,8.2,sodium alginate (SA),,,multidentate polymer,C & boxH;O groups,"acts with both surfaces via numerous C & boxH;O groups to reinforce buried interfaces; effectively reduces buried interface defects, adjusts the energy level alignment, and refines carrier dynamics; induces the growth of a perovskite film that is less tensile stressed and free of voids",buried interfaces,24.98,,,,perovskite film,light stability: None None (None); thermal stability: None None (None)
Multifunctional Ruthenium Dye Assists PTAA-Based Inverted Perovskite Solar Cells,,ACS APPLIED MATERIALS & INTERFACES,8.2,"PTAA (poly[bis(4-phenyl)(2,4,6-trimethylphenyl)amine])",,,hole transport material,,hole transport material,,23.83,,,,inverted perovskite solar cells (PSCs),PCE retention: None % (unencapsulated devices ... stored for 1500 h under ambient conditions at room temperature)
Multifunctional Ruthenium Dye Assists PTAA-Based Inverted Perovskite Solar Cells,,ACS APPLIED MATERIALS & INTERFACES,8.2,"N719 (ditetrabutylammonium cis-bis(isothiocyanato)bis(2,2 '-bipyridyl-4,4 '-dicarboxylato) ruthenium(II))",,,multifunctional dye molecule,hydrophilic functional groups; rich functional groups,modify PTAA,PTAA/N719 film,23.83,,,,inverted perovskite solar cells (PSCs),PCE retention: None % (unencapsulated devices ... stored for 1500 h under ambient conditions at room temperature)
Mutually Tuned Dual Additive Engineering Synergistically Enhances the Photovoltaic Performance of Tin-Based Perovskite Solar Cells,,ACS APPLIED MATERIALS & INTERFACES,8.2,guanidinium bromide (GABr),,,,,adjust the band gap of the perovskite film and energy level alignment; increase the open-circuit voltage (V (oc)),introduced into the FA(0.9)PEA(0.1)SnI(3)-based perovskite precursor,9.34,,,,FA(0.9)PEA(0.1)SnI(3)-based,efficiency retention (with GABr and MAOCN): more than 110% % (after aging for 1750 h in a nitrogen glovebox); efficiency retention (control PSCs): 50% % (kept in the same conditions)
Mutually Tuned Dual Additive Engineering Synergistically Enhances the Photovoltaic Performance of Tin-Based Perovskite Solar Cells,,ACS APPLIED MATERIALS & INTERFACES,8.2,methylamine cyanate (MAOCN),146680260,,organic Lewis-based additive,,"can form hydrogen bonds with SnI2 in the precursor, inhibit the oxidation of Sn2+, and significantly improve the short-circuit current density (J (sc))",introduced into the FA(0.9)PEA(0.1)SnI(3)-based perovskite precursor,9.34,,,,FA(0.9)PEA(0.1)SnI(3)-based,efficiency retention (with GABr and MAOCN): more than 110% % (after aging for 1750 h in a nitrogen glovebox); efficiency retention (control PSCs): 50% % (kept in the same conditions)
New Helicene-Type Hole-Transporting Molecules for High-Performance and Durable Perovskite Solar Cells,,ACS APPLIED MATERIALS & INTERFACES,8.2,SY1,,,derivative,bis(p-methoxyphenyl)amino,hole-transporting material (HTM),,17.34,,,,,retained performance: more than 96 % (ambient long-term stability test; after 500 h)
New Helicene-Type Hole-Transporting Molecules for High-Performance and Durable Perovskite Solar Cells,,ACS APPLIED MATERIALS & INTERFACES,8.2,SY2,42601398,,derivative,bis(p-methoxyphenyeaminophenyl-substituted,hole-transporting material (HTM),,17.34,,,,,retained performance: more than 96 % (ambient long-term stability test; after 500 h)
New Helicene-Type Hole-Transporting Molecules for High-Performance and Durable Perovskite Solar Cells,,ACS APPLIED MATERIALS & INTERFACES,8.2,spiro-OMeTAD,16161850,,,,reference HTM,,17.34,,,,,retained performance: more than 96 % (ambient long-term stability test; after 500 h)
New Insight into the Lewis Basic Sites in Metal-Organic Framework-Doped Hole Transport Materials for Efficient and Stable Perovskite Solar Cells,,ACS APPLIED MATERIALS & INTERFACES,8.2,Spiro-OMeTAD,16161850,,hole transport material (HTM),,hole transport material,nonpolar contact interface,20.64,,,,,stability: None None (None)
New Insight into the Lewis Basic Sites in Metal-Organic Framework-Doped Hole Transport Materials for Efficient and Stable Perovskite Solar Cells,,ACS APPLIED MATERIALS & INTERFACES,8.2,SpiroOMeTAD,,,hole transport material (HTM),,hole transport material,nonpolar contact interface,20.64,,,,,stability: None None (None)
New Insight into the Lewis Basic Sites in Metal-Organic Framework-Doped Hole Transport Materials for Efficient and Stable Perovskite Solar Cells,,ACS APPLIED MATERIALS & INTERFACES,8.2,{[Zn(Hcbob)]center dot(solvent)}(n) (Zn-CBOB),,,metal-organic framework,,dopant for the hole transport layer; controllably oxidizes Spiro-OMeTAD and improves the conductivity of the HTM; passivates surface traps of the perovskite film; provides hydrophobic protection,hole transport layer; surface of the perovskite film,20.64,,,,,stability: None None (None)
Nondestructive Post-Treatment Enabled by In Situ Generated 2D Perovskites Derived from Multi-ammonium Molecule Vapor for High-Performance 2D/3D Bilayer Perovskite Solar Cells,,ACS APPLIED MATERIALS & INTERFACES,8.2,diethylenetriamine (DETA),,,multi-ammonium molecule (MAM),3 amine groups (3N),MAM vapor post-treatment agent to generate DJ 2D capping layers / nondestructively fabricate 2D/3D bilayer perovskite films,surface of 3D perovskite films,21.79,,,,Dion-Jacobson (DJ) 2D/3D bilayer perovskite films,stability: None None (None)
Nondestructive Post-Treatment Enabled by In Situ Generated 2D Perovskites Derived from Multi-ammonium Molecule Vapor for High-Performance 2D/3D Bilayer Perovskite Solar Cells,,ACS APPLIED MATERIALS & INTERFACES,8.2,triethylenetetramine (TETA),5565,,multi-ammonium molecule (MAM),4 amine groups (4N),MAM vapor post-treatment agent to generate DJ 2D capping layers / nondestructively fabricate 2D/3D bilayer perovskite films,surface of 3D perovskite films,21.79,,,,Dion-Jacobson (DJ) 2D/3D bilayer perovskite films,stability: None None (None)
Nondestructive Post-Treatment Enabled by In Situ Generated 2D Perovskites Derived from Multi-ammonium Molecule Vapor for High-Performance 2D/3D Bilayer Perovskite Solar Cells,,ACS APPLIED MATERIALS & INTERFACES,8.2,tetraethylenepentamine (TEPA),8197,,multi-ammonium molecule (MAM),5 amine groups (5N),MAM vapor post-treatment agent to generate DJ 2D capping layers / nondestructively fabricate 2D/3D bilayer perovskite films,surface of 3D perovskite films,21.79,,,,Dion-Jacobson (DJ) 2D/3D bilayer perovskite films,stability: None None (None)
Nondestructive Post-Treatment Enabled by In Situ Generated 2D Perovskites Derived from Multi-ammonium Molecule Vapor for High-Performance 2D/3D Bilayer Perovskite Solar Cells,,ACS APPLIED MATERIALS & INTERFACES,8.2,pentaethylenehexamine (PEHA),19990,,multi-ammonium molecule (MAM),6 amine groups (6N),MAM vapor post-treatment agent to generate DJ 2D capping layers / nondestructively fabricate 2D/3D bilayer perovskite films; used in device that delivered champion PCE,surface of 3D perovskite films,21.79,,,,Dion-Jacobson (DJ) 2D/3D bilayer perovskite films,stability: None None (None)
Optimizing Self-Assembled Monolayers via Boronic Acid for High-Performance Inverted Perovskite Solar Cells,,ACS APPLIED MATERIALS & INTERFACES,8.2,"[4-(3,6-dimethyl-9H-carbazol-9-yl)butyl]phosphonic acid (Me-4PACz)",164186534,,self-assembled monolayer (SAM),phosphonic acid; carbazol; dimethyl; butyl,commonly used self-assembled monolayer (SAM),SAM,24.75,,,,inverted (p-i-n) perovskite solar cells (PSCs),"retained efficiency: 80.5 % (after 700 h of maximum power point (MPP) tracking under continuous illumination, unencapsulated)"
Optimizing Self-Assembled Monolayers via Boronic Acid for High-Performance Inverted Perovskite Solar Cells,,ACS APPLIED MATERIALS & INTERFACES,8.2,4-methoxyphenylboronic acid (MeO-BOH),201262,,small-molecule additive,methoxy; phenyl; boronic acid,"regulate intermolecular interactions, suppress aggregation, and improve SAM distribution, energy-level alignment, and charge extraction",SAM,24.75,,,,inverted (p-i-n) perovskite solar cells (PSCs),"retained efficiency: 80.5 % (after 700 h of maximum power point (MPP) tracking under continuous illumination, unencapsulated)"
Optimizing Self-Assembled Monolayers via Boronic Acid for High-Performance Inverted Perovskite Solar Cells,,ACS APPLIED MATERIALS & INTERFACES,8.2,2-methoxypyridine-5-boronic acid (MeO-N-BOH),2734368,,small-molecule additive,methoxy; pyridine; boronic acid,"regulate intermolecular interactions, suppress aggregation, and improve SAM distribution, energy-level alignment, and charge extraction",SAM,24.75,,,,inverted (p-i-n) perovskite solar cells (PSCs),"retained efficiency: 80.5 % (after 700 h of maximum power point (MPP) tracking under continuous illumination, unencapsulated)"
Orotic Acid as a Bifunctional Additive for Regulating Crystallization and Passivating Defects toward High-Performance Formamidinium-Cesium Perovskite Solar Cells,,ACS APPLIED MATERIALS & INTERFACES,8.2,orotic acid (ORO),967,,a common heterocyclic conjugated molecule,carboxyl group,novel bifunctional additive to simultaneously achieve crystallization regulation and defect passivation,grain boundaries,20.62,,,,Formamidinium-cesium (FA-Cs) perovskites,resistance to moisture incursion / environmental stability: None None (None)
P-Type Doping of Mixed Tin-Lead Halide Perovskites Using Electron Transfer to Mo(tfd-COCF3)3 and F4TCNQ,,ACS APPLIED MATERIALS & INTERFACES,8.2,F4TCNQ,,,molecular dopant,,p-type electron-transfer dopant,sequential deposition approach (perovskite film followed by dopant incorporation),,,,,MAPb0.5Sn0.5I3,
P-Type Doping of Mixed Tin-Lead Halide Perovskites Using Electron Transfer to Mo(tfd-COCF3)3 and F4TCNQ,,ACS APPLIED MATERIALS & INTERFACES,8.2,Mo(tfd-COCF3)3,,,molecular dopant,,p-type electron-transfer dopant,sequential deposition approach (perovskite film followed by dopant incorporation),,,,,MAPb0.5Sn0.5I3,
Performance Optimization of Perovskite Solar Cells via Fluorinated Carbonyl Additives,,ACS APPLIED MATERIALS & INTERFACES,8.2,"4,5-difluoro-phthalic anhydride (2FPA)",,,carbonyl small molecule additive,fluorine atoms; carbonyl groups,passivate defects in the perovskite structure,perovskite structure,23.21,,,,,"retained efficiency: 87 % (unencapsulated conditions, after approximately 1000 h in ambient air with 50 to 60% humidity)"
Performance Optimization of Perovskite Solar Cells via Fluorinated Carbonyl Additives,,ACS APPLIED MATERIALS & INTERFACES,8.2,tetrafluorophthalic anhydride (4FPA),69545,,carbonyl small molecule additive,fluorine atoms; carbonyl groups,"facilitates slow crystal growth and effective defect passivation, significantly suppressing nonradiative recombination and enhancing carrier transport efficiency",perovskite structure,23.21,,,,,"retained efficiency: 87 % (unencapsulated conditions, after approximately 1000 h in ambient air with 50 to 60% humidity)"
Perovskite Solar Cell Using Isonicotinic Acid as a Gap-Filling Self-Assembled Monolayer with High Photovoltaic Performance and Light Stability,,ACS APPLIED MATERIALS & INTERFACES,8.2,isonicotinic acid,5922,,solution,,used to form the best GFSAM in this study,,18.68,,,,lead-halide perovskite solar cells,PCE retention after light stability test: 99 % (after a light stability test for 68 h at 50 °C under 1 sun illumination); PCE change after outdoor exposure: None None (following outdoor exposure for six months)
Perovskite Solar Cells Based on Regulated Crystallization of Multifunctional Pyridine Molecules,,ACS APPLIED MATERIALS & INTERFACES,8.2,6-chloropyridine-3-sulfonamide (6-CPS),1201512,,molecule,-SO2NH2; C5H5N; Cl,dopant,,24.56,,,,,PCE retention: 85.44 % (after 720 h of accelerated aging under 65 +/- 5% relative humidity)
Phenanthroline-Based Low-Cost and Efficient Small-Molecule Cathode Interfacial Layer Enables High-Performance Inverted Perovskite Solar Cells via Doctor-Blade Coating,,ACS APPLIED MATERIALS & INTERFACES,8.2,"4,7-dimethoxy-1,10-phenanthroline (Phen-OMe)",,,phenanthroline derivative,dimethoxy; phenanthroline,cathode interfacial layer (CIL),between the PCBM and Ag electrodes,22.29,2.12,,,wide-band-gap perovskite (band gap of 1.77 eV),
Phenanthroline-Based Low-Cost and Efficient Small-Molecule Cathode Interfacial Layer Enables High-Performance Inverted Perovskite Solar Cells via Doctor-Blade Coating,,ACS APPLIED MATERIALS & INTERFACES,8.2,PCBM,53384373,,,,,,22.29,2.12,,,wide-band-gap perovskite (band gap of 1.77 eV),
Phenothiazine Functionalized Multifunctional A-π-D-π-D-π-A-Type Hole-Transporting Materials via Sequential C-H Arylation Approach for Efficient and Stable Perovskite Solar Cells,,ACS APPLIED MATERIALS & INTERFACES,8.2,SGT-421,,,phenothiazine-based A-pi-D-pi-D-pi-A-type small molecule,dicyanovinylene,hole-transporting material (HTM),interfacial,17.3,,,,,long-term stability: None None (None)
Phenothiazine Functionalized Multifunctional A-π-D-π-D-π-A-Type Hole-Transporting Materials via Sequential C-H Arylation Approach for Efficient and Stable Perovskite Solar Cells,,ACS APPLIED MATERIALS & INTERFACES,8.2,SGT-420,,,phenothiazine-based A-pi-D-pi-D-pi-A-type small molecule,N-methyl rhodanine,hole-transporting material (HTM),,17.3,,,,,long-term stability: None None (None)
Phenothiazine Functionalized Multifunctional A-π-D-π-D-π-A-Type Hole-Transporting Materials via Sequential C-H Arylation Approach for Efficient and Stable Perovskite Solar Cells,,ACS APPLIED MATERIALS & INTERFACES,8.2,SGT-422,,,phenothiazine-based A-pi-D-pi-D-pi-A-type small molecule,"1,3-indanedione (IND)",hole-transporting material (HTM),,17.3,,,,,long-term stability: None None (None)
Phenothiazine Functionalized Multifunctional A-π-D-π-D-π-A-Type Hole-Transporting Materials via Sequential C-H Arylation Approach for Efficient and Stable Perovskite Solar Cells,,ACS APPLIED MATERIALS & INTERFACES,8.2,spiro-OMeTAD,16161850,,benchmark small-molecule HTM,,benchmark small-molecule HTM,,17.3,,,,,long-term stability: None None (None)
Polarized Molecule 4-(Aminomethyl) Benzonitrile Hydrochloride for Efficient and Stable Perovskite Solar Cells,,ACS APPLIED MATERIALS & INTERFACES,8.2,4-(aminomethyl) benzonitrile hydrochloride (AMBNCl),,,polarized molecule additive,-C equivalent to N group; -NH3 + terminal; Cl- ions,"introduced into perovskite; improves the quality of perovskite crystal growth, passivates the defects of Pb2+, adjusts the energy level array between the perovskite layer and hole-transport layer, and alleviates the carrier nonradiative recombination",between the perovskite layer and hole-transport layer,23.52,,,,,"efficiency retention after storage: 91.2 % (storing in an air environment (RH similar to 40%, 25 degrees C) for 50 days)"
Preparation of High-Efficiency (>14%) HTL-Free Carbon-Based All-Inorganic Perovskite Solar Cells by Passivation with PABr Derivatives,,ACS APPLIED MATERIALS & INTERFACES,8.2,propylamine hydrobromide (PABr),12203661,,passivation molecule,amino groups,used to passivate the surface defects of CsPbI2Br C-PSCs,surface of CsPbI2Br,14.04,,,,all-inorganic CsPbI2Br,
Preparation of High-Efficiency (>14%) HTL-Free Carbon-Based All-Inorganic Perovskite Solar Cells by Passivation with PABr Derivatives,,ACS APPLIED MATERIALS & INTERFACES,8.2,3-bromopropylamine hydrobromide (3Br-PABr),,,passivation molecule,amino groups,used to passivate the surface defects of CsPbI2Br C-PSCs; promotes gradient arrangement of energy levels to accelerate hole extraction,surface of CsPbI2Br,14.04,,,,all-inorganic CsPbI2Br,
Pyridine Bridging Diphenylamine-Carbazole with Linking Topology as Rational Hole Transporter for Perovskite Solar Cells Fabrication,,ACS APPLIED MATERIALS & INTERFACES,8.2,"2,6PyDANCBZ",,,small molecule,pyridine (core); diphenylamine-substituted carbazole (arm),hole transporting material,,,,,,,long-term stability: None None (None)
Pyridine Bridging Diphenylamine-Carbazole with Linking Topology as Rational Hole Transporter for Perovskite Solar Cells Fabrication,,ACS APPLIED MATERIALS & INTERFACES,8.2,"3,5PyDANCBZ",,,small molecule,pyridine (core); diphenylamine-substituted carbazole (arm),hole transporting material,,,,,,,long-term stability: None None (None)
Pyridine Bridging Diphenylamine-Carbazole with Linking Topology as Rational Hole Transporter for Perovskite Solar Cells Fabrication,,ACS APPLIED MATERIALS & INTERFACES,8.2,Spiro-OMeTAD,16161850,,,,,,,,,,,long-term stability: None None (None)
Pyridine-Terminated Conjugated Organic Molecules as an Interfacial Hole Transfer Bridge for NiOx-Based Perovskite Solar Cells,,ACS APPLIED MATERIALS & INTERFACES,8.2,PTZ-1,,,pyridine-terminated conjugated small organic molecule,pyridine,link the NiOx and perovskite layers; form an interfacial hole transfer bridge,NiOx/perovskite interface,17,,,,,storage stability: None None (storage in air (relative humidity of 30-40%) for 500 h without encapsulation); hysteresis: almost no hysteresis None (None)
Pyridine-Terminated Conjugated Organic Molecules as an Interfacial Hole Transfer Bridge for NiOx-Based Perovskite Solar Cells,,ACS APPLIED MATERIALS & INTERFACES,8.2,PTZ-2,,,pyridine-terminated conjugated small organic molecule,pyridine,link the NiOx and perovskite layers; form an interfacial hole transfer bridge,NiOx/perovskite interface,17,,,,,storage stability: None None (storage in air (relative humidity of 30-40%) for 500 h without encapsulation); hysteresis: almost no hysteresis None (None)
Realization of Moisture-Resistive Perovskite Films for Highly Efficient Solar Cells Using Molecule Incorporation,,ACS APPLIED MATERIALS & INTERFACES,8.2,IT-4F,135395313,,small organic molecule,,"incorporated into the perovskite film to improve crystallinity, enhance the grain size, leading to reduced trap states and longer lifetime of the charge carrier, and make the perovskite film hydrophobic",in the perovskite film,20.55,,,,CH3NH3PbI3,retention of initial efficiency: 80 % (after 30 days of storage in relative humidity of 10-30% without encapsulation)
Realization of Moisture-Resistive Perovskite Films for Highly Efficient Solar Cells Using Molecule Incorporation,,ACS APPLIED MATERIALS & INTERFACES,8.2,PFN-Br,168009989,,buffer layer,,"as a buffer layer, accelerate the separation of excitons and promote the transfer process of electrons from the active layer to the cathode",buffer layer (between active layer and the cathode),20.55,,,,CH3NH3PbI3,retention of initial efficiency: 80 % (after 30 days of storage in relative humidity of 10-30% without encapsulation)
Regulating Functional Groups to Construct a Mild Passivator Enhancing the Efficiency and Stability of Carbon-Based Perovskite Solar Cells,,ACS APPLIED MATERIALS & INTERFACES,8.2,"1-(3,4-dichlorophenyl) biguanide hydrochloride (DBGCl)",,,biguanide derivatives,"3,4-dichlorophenyl",interface molecule for passivation; establishes comparatively mild active sites; passivates defects; aids in forming a surface with a uniform potential,interface,,,,,,"PCE retention rate: None None (nitrogen conditions (25 degrees C)); PCE retention rate: None None (room-temperature air conditions (25 degrees C, RH = 40 +/- 2%)); PCE retention rate: None None (high-temperature air conditions (65 degrees C, RH = 40 +/- 2%))"
Regulating Functional Groups to Construct a Mild Passivator Enhancing the Efficiency and Stability of Carbon-Based Perovskite Solar Cells,,ACS APPLIED MATERIALS & INTERFACES,8.2,metformin hydrochloride (MFCl),14219,,biguanide derivatives,,interface molecule for passivation; exerts a pronounced adverse effect on the perovskite surface,perovskite surface,,,,,,"PCE retention rate: None None (nitrogen conditions (25 degrees C)); PCE retention rate: None None (room-temperature air conditions (25 degrees C, RH = 40 +/- 2%)); PCE retention rate: None None (high-temperature air conditions (65 degrees C, RH = 40 +/- 2%))"
Regulating Functional Groups to Construct a Mild Passivator Enhancing the Efficiency and Stability of Carbon-Based Perovskite Solar Cells,,ACS APPLIED MATERIALS & INTERFACES,8.2,biguanide hydrochloride (BGCl),12219220,,biguanide derivatives,,interface molecule for passivation; devices treated with BGCl demonstrate insufficient moisture resistance,interface,,,,,,"PCE retention rate: None None (nitrogen conditions (25 degrees C)); PCE retention rate: None None (room-temperature air conditions (25 degrees C, RH = 40 +/- 2%)); PCE retention rate: None None (high-temperature air conditions (65 degrees C, RH = 40 +/- 2%))"
Regulating the Crystallization Growth of Sn-Pb Mixed Perovskites Using the 2D Perovskite (4-AMP)PbI4 Substrate for High-Efficiency and Stable Solar Cells,,ACS APPLIED MATERIALS & INTERFACES,8.2,(4-AMP)PbI4,,,DJ-phase two-dimensional (2D) perovskite,,substrate to regulate the crystallization growth of the Sn-Pb mixed perovskite,substrate,17.7,0.806,28.97,75.86,Sn-Pb mixed perovskite,retention of initial efficiency after N-2 storage: 70 % (storage for 1200 h in N-2 at room temperature); retention of initial efficiency after air exposure: 25 % (exposure to air for nearly 300 h with RH= 30 ± 10% at room temperature); control device retention of initial efficiency: 30 % (at the same conditions); control device near-zero efficiency: None None (at the same conditions)
Regulating the Crystallization Growth of Sn-Pb Mixed Perovskites Using the 2D Perovskite (4-AMP)PbI4 Substrate for High-Efficiency and Stable Solar Cells,,ACS APPLIED MATERIALS & INTERFACES,8.2,(4-AMP)-PbI2-(4-AMP),,,intermediate,,intermediate formed by interaction of 4-AMP cations with PbI2,PbI2/SnI2 films,17.7,0.806,28.97,75.86,Sn-Pb mixed perovskite,retention of initial efficiency after N-2 storage: 70 % (storage for 1200 h in N-2 at room temperature); retention of initial efficiency after air exposure: 25 % (exposure to air for nearly 300 h with RH= 30 ± 10% at room temperature); control device retention of initial efficiency: 30 % (at the same conditions); control device near-zero efficiency: None None (at the same conditions)
Regulating the Crystallization Growth of Sn-Pb Mixed Perovskites Using the 2D Perovskite (4-AMP)PbI4 Substrate for High-Efficiency and Stable Solar Cells,,ACS APPLIED MATERIALS & INTERFACES,8.2,(4-AMP)SnI4,,,2D perovskite,,formed by interaction of 4-AMP cations with SnI2,PbI2/SnI2 films,17.7,0.806,28.97,75.86,Sn-Pb mixed perovskite,retention of initial efficiency after N-2 storage: 70 % (storage for 1200 h in N-2 at room temperature); retention of initial efficiency after air exposure: 25 % (exposure to air for nearly 300 h with RH= 30 ± 10% at room temperature); control device retention of initial efficiency: 30 % (at the same conditions); control device near-zero efficiency: None None (at the same conditions)
Reinforcement of Carbazole-Based Self-Assembled Monolayers in Inverted Perovskite Solar Cells,,ACS APPLIED MATERIALS & INTERFACES,8.2,n-butanol,263,,cosolvent component,,component of cosolvent strategy to improve the uniform spreading of SAMs on ITO,,25.51,,,84.38,inverted perovskite solar cells (PSCs),PCE retention: 92.63 % (after operating for 1500 h under simulated AM 1.5G standard irradiation in air at 65 degrees C)
Reinforcement of Carbazole-Based Self-Assembled Monolayers in Inverted Perovskite Solar Cells,,ACS APPLIED MATERIALS & INTERFACES,8.2,dimethyl sulfoxide,,,cosolvent component,,component of cosolvent strategy to improve the uniform spreading of SAMs on ITO,,25.51,,,84.38,inverted perovskite solar cells (PSCs),PCE retention: 92.63 % (after operating for 1500 h under simulated AM 1.5G standard irradiation in air at 65 degrees C)
Reinforcement of Carbazole-Based Self-Assembled Monolayers in Inverted Perovskite Solar Cells,,ACS APPLIED MATERIALS & INTERFACES,8.2,"[2-(3,6-dimethoxy-9H-carbazol-9-yl) ethyl] phosphonic acid (MeO-2PACz)",,,SAM molecule,dimethoxy; phosphonic acid,"surface of MeO-2PACz is smoothed and its surface coverage is enhanced by cosolvent; exhibits concentrated surface potential distribution and high work function with uniform and enhanced P-type behavior; provides uniform nucleation sites for perovskite crystallization, eliminating void defects and improving crystallinity",on indium tin oxide (ITO) substrates,25.51,,,84.38,inverted perovskite solar cells (PSCs),PCE retention: 92.63 % (after operating for 1500 h under simulated AM 1.5G standard irradiation in air at 65 degrees C)
Self-Aligned Fluorinated-Organic Ligand for Boosting the Performance of Perovskite Solar Cells,,ACS APPLIED MATERIALS & INTERFACES,8.2,F4TmI,,,fluorinated organic ligands (F4TmI),fluorinated,interfacial passivation agent,surface of perovskite,21.1,,,,perovskite solar cells (PeSCs),efficiency retention: 78.9 % (aging at 60 degrees C for 330 h); efficiency retention: 95.1 % (60% relative humidity for 330 h)
Self-Assembled Growth of Ultrastable CH3NH3PbBr3 Perovskite Milliwires for Photodetectors,,ACS APPLIED MATERIALS & INTERFACES,8.2,dimethylformamide (DMF),6228,,,,complexing agent / solvent,,,,,,CH3NH3PbBr3,"stability_duration_in_air: 255 days (under high humidity similar to 75%, continuous illumination, heating, in air); dynamic_degradation_and_reconstruction: None None (in the presence of water molecules); PL_lifetime: 110 ns (None); response_time: 0.407 s (mono-milliwireconstructed photodetector)"
Several Triazine-Based Small Molecules Assisted in the Preparation of High-Performance and Stable Perovskite Solar Cells by Trap Passivation and Heterojunction Engineering,,ACS APPLIED MATERIALS & INTERFACES,8.2,melamine (Cy-NH2),7955,,conjugated triazine-based small molecule,0,used to modify perovskite films by mixing in antisolvent,mixed in antisolvent (perovskite film),21.11,,,,MAPbI(3) and FA(0.85)Cs(0.15)PbI(3),moisture stability: 67 % (RH: 50% for 20 days); thermal stability: 64 % (85 degrees C for 72 h)
Several Triazine-Based Small Molecules Assisted in the Preparation of High-Performance and Stable Perovskite Solar Cells by Trap Passivation and Heterojunction Engineering,,ACS APPLIED MATERIALS & INTERFACES,8.2,cyanuric acid (Cy-OH),,,conjugated triazine-based small molecule,O-H,used to modify perovskite films by mixing in antisolvent,mixed in antisolvent (perovskite film),21.11,,,,MAPbI(3) and FA(0.85)Cs(0.15)PbI(3),moisture stability: 67 % (RH: 50% for 20 days); thermal stability: 64 % (85 degrees C for 72 h)
Several Triazine-Based Small Molecules Assisted in the Preparation of High-Performance and Stable Perovskite Solar Cells by Trap Passivation and Heterojunction Engineering,,ACS APPLIED MATERIALS & INTERFACES,8.2,cyanuric fluoride (Cy-F),12664,,conjugated triazine-based small molecule,F,used to modify perovskite films by mixing in antisolvent; p-type modification creating heterojunction,in the perovskite layer (heterojunction); mixed in antisolvent (perovskite film),21.11,,,,MAPbI(3) and FA(0.85)Cs(0.15)PbI(3),moisture stability: 67 % (RH: 50% for 20 days); thermal stability: 64 % (85 degrees C for 72 h)
Several Triazine-Based Small Molecules Assisted in the Preparation of High-Performance and Stable Perovskite Solar Cells by Trap Passivation and Heterojunction Engineering,,ACS APPLIED MATERIALS & INTERFACES,8.2,cyanuric chloride (Cy-Cl),,,conjugated triazine-based small molecule,Cl,used to modify perovskite films by mixing in antisolvent; p-type modification creating heterojunction,in the perovskite layer (heterojunction); mixed in antisolvent (perovskite film),21.11,,,,MAPbI(3) and FA(0.85)Cs(0.15)PbI(3),moisture stability: 67 % (RH: 50% for 20 days); thermal stability: 64 % (85 degrees C for 72 h)
Several Triazine-Based Small Molecules Assisted in the Preparation of High-Performance and Stable Perovskite Solar Cells by Trap Passivation and Heterojunction Engineering,,ACS APPLIED MATERIALS & INTERFACES,8.2,thiocyanuric acid (Cy-SH),,,conjugated triazine-based small molecule,#NAME?,used to modify perovskite films by mixing in antisolvent; surface second modification via spin-coating on Cy-F-modified film; chelating agent reducing Pb pollution,spin-coated on the Cy-F-modified perovskite film surface,21.11,,,,MAPbI(3) and FA(0.85)Cs(0.15)PbI(3),moisture stability: 67 % (RH: 50% for 20 days); thermal stability: 64 % (85 degrees C for 72 h)
Side-Chain Engineering of Diketopyrrolopyrrole-Based Hole-Transport Materials to Realize High-Efficiency Perovskite Solar Cells,,ACS APPLIED MATERIALS & INTERFACES,8.2,"2,2',7,7'-tetrakis[N,N-di(4-methoxyphenyl)amino]-9,9'-spirobifluorene (spiro-MeOTAD)",16161850,,HTM,4-methoxyphenyl; amino; spirobifluorene,HTM,,20.19,1.14,22.94,73.87,,stability: None None (None)
Side-Chain Engineering of Diketopyrrolopyrrole-Based Hole-Transport Materials to Realize High-Efficiency Perovskite Solar Cells,,ACS APPLIED MATERIALS & INTERFACES,8.2,Li-TFSI,,,dopant,,dopant,,20.19,1.14,22.94,73.87,,stability: None None (None)
Side-Chain Engineering of Donor-Acceptor Conjugated Small Molecules As Dopant-Free Hole-Transport Materials for Efficient Normal Planar Perovskite Solar Cells,,ACS APPLIED MATERIALS & INTERFACES,8.2,BTTI,,,donor acceptor small molecule,,HTMs,normal planar PSCs,19.69,,,,normal planar PSCs,stability: None None (None)
Side-Chain Engineering of Donor-Acceptor Conjugated Small Molecules As Dopant-Free Hole-Transport Materials for Efficient Normal Planar Perovskite Solar Cells,,ACS APPLIED MATERIALS & INTERFACES,8.2,BTTI-C6,,,donor acceptor small molecule,,HTMs,normal planar PSCs,19.69,,,,normal planar PSCs,stability: None None (None)
Side-Chain Engineering of Donor-Acceptor Conjugated Small Molecules As Dopant-Free Hole-Transport Materials for Efficient Normal Planar Perovskite Solar Cells,,ACS APPLIED MATERIALS & INTERFACES,8.2,BTTI-C8,,,donor acceptor small molecule,,HTMs,normal planar PSCs,19.69,,,,normal planar PSCs,stability: None None (None)
Side-Chain Engineering of Donor-Acceptor Conjugated Small Molecules As Dopant-Free Hole-Transport Materials for Efficient Normal Planar Perovskite Solar Cells,,ACS APPLIED MATERIALS & INTERFACES,8.2,BTTI-C12,,,donor acceptor small molecule,,HTMs,normal planar PSCs,19.69,,,,normal planar PSCs,stability: None None (None)
Side-Chain Engineering of Donor-Acceptor Conjugated Small Molecules As Dopant-Free Hole-Transport Materials for Efficient Normal Planar Perovskite Solar Cells,,ACS APPLIED MATERIALS & INTERFACES,8.2,Spiro-OMeTAD,16161850,,doped,,HTM,,19.69,,,,normal planar PSCs,stability: None None (None)
Significantly Improved Efficiency and Stability of Pure Tin-Based Perovskite Solar Cells with Bifunctional Molecules,,ACS APPLIED MATERIALS & INTERFACES,8.2,piperazine iodide (PI),,,material,-NH-; -NH2 (+)-,"additive introduced into precursor solution to tune microstructure, charge transport, and stability; passivating agent",introduced into the PEA(0.1)FA(0.9)SnI(3)-based precursor solution,10.33,,,,Tin-basedperovskite,retained efficiency after storage: 90 % (kept in a N-2 atmosphere for 1000 h); retained efficiency after storage (reference): 47 % (kept in a N-2 atmosphere for 1000 h)
Significantly Improved Efficiency and Stability of Pure Tin-Based Perovskite Solar Cells with Bifunctional Molecules,,ACS APPLIED MATERIALS & INTERFACES,8.2,piperazine (PZ),4837,,material,-NH-,comparative additive (contains only the -NH- group),,10.33,,,,Tin-basedperovskite,retained efficiency after storage: 90 % (kept in a N-2 atmosphere for 1000 h); retained efficiency after storage (reference): 47 % (kept in a N-2 atmosphere for 1000 h)
Silane Doping for Efficient Flexible Perovskite Solar Cells with Improved Defect Passivation and Device Stability,,ACS APPLIED MATERIALS & INTERFACES,8.2,3-amino-propyl triethoxysilane (APTES),,,,amino group; triethoxysilane,"passivate crystal defects, control the crystallization rate, and improve the morphology",perovskite,19.84,,,,,air stability: None None (None); efficiency change after maximum power point irradiation: None None (maximum power point irradiation for 360 s)
Small Molecule Polymer Composite Hole-Transporting Layer for Highly Efficient and Stable Perovskite Solar Cells,,ACS APPLIED MATERIALS & INTERFACES,8.2,"poly(3,4-ethylenedioxythiophene):polystyrenesulfonate (PEDOT:PSS)",,,polymer,,component of composite HTM,anode interfacial layer,17.29,1.01,22.23,77,planar perovskite solar cells (PSCs),cell stability: None None (None)
Small Molecule Polymer Composite Hole-Transporting Layer for Highly Efficient and Stable Perovskite Solar Cells,,ACS APPLIED MATERIALS & INTERFACES,8.2,"copper phthalocyanine-3,4 ',4 '',4 '''-tetrasulfonated acid tetrasodium salt (TS-CuPc)",,,small-molecule,tetrasulfonated acid tetrasodium salt,component of composite HTM,anode interfacial layer,17.29,1.01,22.23,77,planar perovskite solar cells (PSCs),cell stability: None None (None)
SnO2 Passivation and Enhanced Perovskite Charge Extraction with a Benzylamine Hydrochloric Interlayer,,ACS APPLIED MATERIALS & INTERFACES,8.2,benzylamine hydrochloride (BH),2724127,,BH interlayer,,modify the SnO2 ETL; facilitate energy level alignment; enhance perovskite crystallization; reduce trap-state density; improve charge-carrier extraction between the ETL and the perovskite layer,between the ETL and the perovskite layer / buried interfaces between electron transport layers (ETLs) and perovskite films,25.5,,,,perovskite films,stability: None None (None); hysteresis: None None (None)
Spiro[cyclopentadithiophene-dioxolane]-Based D-A-D Type Organic Molecule for Both Crystallization Improvement and Band Adjustment of Perovskites,,ACS APPLIED MATERIALS & INTERFACES,8.2,"4,4'-(spiro[cyclopenta[1,2-b:5,4-b'] dithiophene -4,2'-[1,3] dioxolane]-2,6-diyl)bis (N,N-bis (4-methoxyphenyl)-aniline) (TM1)",,,organic molecule,methoxy; dioxolane; dithiophene; aniline,additive in an antisolvent for antisolvent engineering of perovskite solar cells; functional material for crystallization improvement and energy level adjustment,,20.21,,,,perovskites,device stability: None None (None)
Squaric Acid-Containing Hole-Collecting Monolayer Materials for p-i-n Perovskite Solar Cells,,ACS APPLIED MATERIALS & INTERFACES,8.2,carbazole,6854,,electron-donating skeletons,,structural motif of previously reported anchorable molecules that are effective hole-collecting monolayer (HCM) materials,,22.1,,,,p-i-n PSCs,stability: None None (None)
Stabilization of Component-Pure ?-FAPbI3 via Volatile Additives for Stable Photovoltaics,,ACS APPLIED MATERIALS & INTERFACES,8.2,ammonium acetate (NH4Ac),517165,,small molecule,,additive,,,,,,component-pure alpha-FAPbI3,efficiency retention: 95 % (after 1000 h of aging)
Stabilization of Component-Pure ?-FAPbI3 via Volatile Additives for Stable Photovoltaics,,ACS APPLIED MATERIALS & INTERFACES,8.2,FAI,66563653,,,,,,,,,,component-pure alpha-FAPbI3,efficiency retention: 95 % (after 1000 h of aging)
Stable Perovskite Solar Cells with Bulk-Mixed Electron Transport Layer by Multifunctional Defect Passivation,,ACS APPLIED MATERIALS & INTERFACES,8.2,PCBM,53384373,,Lewis acid molecule,,can only passivate the iodine-rich defect sites; can combine with iodine-rich trap sites at the surface and grain boundaries of perovskite,the surface and grain boundaries of perovskite,,1.1,,,organic-inorganic hybrid perovskite (OIHP),PCE retention: 90 % (after 500 h at the humidity of 50 +/- 10%)
Stable Perovskite Solar Cells with Bulk-Mixed Electron Transport Layer by Multifunctional Defect Passivation,,ACS APPLIED MATERIALS & INTERFACES,8.2,TBA-Azo,,,Lewis base,electron-donating Azo moiety; hydrophobic long alkyl chains,passivate uncoordinated Pb2+ by forming Lewis adducts and isolate water/oxygen at the perovskite surface with hydrophobic alkyl chains,perovskite surface,,1.1,,,organic-inorganic hybrid perovskite (OIHP),PCE retention: 90 % (after 500 h at the humidity of 50 +/- 10%)
Stiffening the Pb-X Framework through a π-Conjugated Small-Molecule Cross-Linker for High-Performance Inorganic CsPbI2Br Perovskite Solar Cells,,ACS APPLIED MATERIALS & INTERFACES,8.2,4-guanidinobenzoic-acid-hydrochloride (4-GBACl),,,pi-conjugated small molecule,guanidinium cations; -COOH; Cl-; benzene ring,cross-link the Pb-X framework of perovskites; passivation of positively and negatively charged defects at the GBs and surface; regulate crystallization; reducing the trapstate density; ion migration inhibition; moisture barrier,grain boundaries (GBs) and surface,15.59,1.28,,,Inorganic CsPbI2Br perovskites,PCE retention: 88 % (after 1200 h aging under 20% relative humidity)
Strengthened Perovskite/Fullerene Interface Enhances Efficiency and Stability of Inverted Planar Perovskite Solar Cells via a Tetrafluoroterephthalic Acid Interlayer,,ACS APPLIED MATERIALS & INTERFACES,8.2,tetrafluoroterephthalic acid (TFTPA),69549,,interlayer,-COOH groups; tetrafluoroterephthalate moieties,interlayer inserted between CH3NH3PbI3 and PC61BM to strengthen the interface contact,between CH3NH3PbI3 and PC61BM,19.39,,,,CH3NH3PbI3,moisture stability: None None (None); hysteresis effect: None None (None)
Strengthened Perovskite/Fullerene Interface Enhances Efficiency and Stability of Inverted Planar Perovskite Solar Cells via a Tetrafluoroterephthalic Acid Interlayer,,ACS APPLIED MATERIALS & INTERFACES,8.2,PC61BM,53384373,,fullerene,,fullerene electron acceptor at back contact forming interface with CH3NH3PbI3,CH3NH3PbI3/PC61BM interface,19.39,,,,CH3NH3PbI3,moisture stability: None None (None); hysteresis effect: None None (None)
Strong Electron Acceptor of a Fluorine-Containing Group Leads to High Performance of Perovskite Solar Cells,,ACS APPLIED MATERIALS & INTERFACES,8.2,tetrafluorophthalonitrile (TFPN),74600,,small organic molecule,C-F group; C  N group,enhance the extraction and transportation of carriers at the PVK/hole transport layer (HTL) interface,PVK/hole transport layer (HTL) interface,22.82,,,81.2,Organic-inorganic hybrid perovskites,stability: None None (under air conditions)
