Repository: kevin-ymx/perov-passivator

# perov-passivator

This repository contains two complementary research sections for molecular
passivator discovery in perovskite solar cells:

1. **Loop-orchestrated agent-skills discovery:** a configuration-first,
   restartable workflow that filters PubChem, learns molecular embeddings,
   retrieves promising derivatives, and identifies purchasable salt forms.
2. **SSL plus downstream binding-energy prediction:** a GIN-E molecular
   representation pipeline that combines self-supervised pretraining with
   supervised prediction of molecule-perovskite binding energy (`E_b`).

The two sections share molecular graph representations and GIN-E encoders, but

File: dataset/literature/extracted_results_mol_cleaned_v2.csv (part 25 of 44)
title,year,journal,impact_factor,molecule_name,molecule_cid,molecule_smiles,molecule_type,functional_groups,role,interface_location,pce_max,voc,jsc,ff,perovskite_type,stability
Structural Isomer of Fluorinated Ruddlesden-Popper Perovskites Toward Efficient and Stable 2D/3D Perovskite Solar Cells,,ACS APPLIED MATERIALS & INTERFACES,8.2,phenethylammoniumiodide (PEAI),,,spacer molecule,,spacer; interfacial modifier; used to anchor fluorinated groups for 2D perovskite formation,in the perovskite layer deposited on the 3D perovskite absorber,,,,,two-dimensional (2D)-layered perovskites with organic spacers on 3D bulk perovskites,
Structural Isomer of Fluorinated Ruddlesden-Popper Perovskites Toward Efficient and Stable 2D/3D Perovskite Solar Cells,,ACS APPLIED MATERIALS & INTERFACES,8.2,meta-CF3-PEAI spacer,,,spacer molecule,CF3,enhancement of charge transport (out-of-plane); suppression of trap states; provides favorable energy alignment for charge transfer; interfacial modifier,in the perovskite layer deposited on the 3D perovskite absorber,,,,,two-dimensional (2D)-layered perovskites with organic spacers on 3D bulk perovskites,
Structural Isomer of Fluorinated Ruddlesden-Popper Perovskites Toward Efficient and Stable 2D/3D Perovskite Solar Cells,,ACS APPLIED MATERIALS & INTERFACES,8.2,para-CF3-PEAI spacer,,,spacer molecule,CF3,fluorinated spacer used to tune opto-electrical characteristics and intermolecular interactions in 2D/3D heterostructures,in the perovskite layer deposited on the 3D perovskite absorber,,,,,two-dimensional (2D)-layered perovskites with organic spacers on 3D bulk perovskites,
Structure-Guided Additive Engineering for Efficient and Stable Perovskite Solar Cells,,ACS APPLIED MATERIALS & INTERFACES,8.2,4-aminobenzylphosphonic acid (4-ABzPA),223978,,conjugated molecule,P=O; NH2,defect-passivating,perovskite active layer,24.01,,,,,stability: None None (various conditions)
Structure-Guided Additive Engineering for Efficient and Stable Perovskite Solar Cells,,ACS APPLIED MATERIALS & INTERFACES,8.2,2-aminoethylphosphonic acid (2-AEPA),339,,nonconjugated molecule,,defect-passivating,perovskite active layer,24.01,,,,,stability: None None (various conditions)
Study of Arylamine-Substituted Porphyrins as Hole-Transporting Materials in High-Performance Perovskite Solar Cells,,ACS APPLIED MATERIALS & INTERFACES,8.2,"5,10,15,20-tetrakis{4-[N,N-di(4-thethoxylphenyl)amino-phenyl]}-porphyrin",,,HTM,"N,N-di(4-thethoxylphenyl)amino-phenyl",hole-transporting material,,17.78,,,,organometallic halide PSCs,stability (relative): None None (None)
Study of Arylamine-Substituted Porphyrins as Hole-Transporting Materials in High-Performance Perovskite Solar Cells,,ACS APPLIED MATERIALS & INTERFACES,8.2,Spiro-MeOTAD,16161850,,HTM,,comparison HTM,,17.78,,,,organometallic halide PSCs,stability (relative): None None (None)
Study of Arylamine-Substituted Porphyrins as Hole-Transporting Materials in High-Performance Perovskite Solar Cells,,ACS APPLIED MATERIALS & INTERFACES,8.2,Spiro-OMeTAD,16161850,,HTM,,comparison HTM,,17.78,,,,organometallic halide PSCs,stability (relative): None None (None)
Study of Arylamine-Substituted Porphyrins as Hole-Transporting Materials in High-Performance Perovskite Solar Cells,,ACS APPLIED MATERIALS & INTERFACES,8.2,pyrrole,8027,,reactant,,synthetic precursor/reactant,,17.78,,,,organometallic halide PSCs,stability (relative): None None (None)
Study of Arylamine-Substituted Porphyrins as Hole-Transporting Materials in High-Performance Perovskite Solar Cells,,ACS APPLIED MATERIALS & INTERFACES,8.2,4-[bis(4-methoxyphenyl)amino]-benzaldehyde,,,reactant,bis(4-methoxyphenyl)amino; benzaldehyde,synthetic precursor/reactant,,17.78,,,,organometallic halide PSCs,stability (relative): None None (None)
Suppressing the Bottom Small n Phases of Quasi-2D Perovskites for High-Performance Photovoltaic Applications,,ACS APPLIED MATERIALS & INTERFACES,8.2,"2,7-bis(diphenylphosphoryl)-9,9 '-spirobifluorene (SPPO13)",,,additive,phosphine oxide groups,additive that suppresses growth of small n phases; coordinates with PbI2 and provides defect passivation,concentrates at the bottom / downside of the Q-2D perovskite film; attracted to PTAA,18.41,,,,"Q-2D Ruddlesden-Popper (RP) perovskite (BA2MA4Pb5I16, < n > = 5)",efficiency retention: 99.5 % (stored for over 3500 h); efficiency retention: 95.3 % (under maximum power point tracking operation for over 400 h)
Suppressing the Bottom Small n Phases of Quasi-2D Perovskites for High-Performance Photovoltaic Applications,,ACS APPLIED MATERIALS & INTERFACES,8.2,"poly[bis(4-phenyl)(2,4,6-trimethylphenyl)amine] (PTAA)",,,hole transport layer,,attracts SPPO13 due to pi-pi stacking effect,in the p-i-n device (hole transport layer),18.41,,,,"Q-2D Ruddlesden-Popper (RP) perovskite (BA2MA4Pb5I16, < n > = 5)",efficiency retention: 99.5 % (stored for over 3500 h); efficiency retention: 95.3 % (under maximum power point tracking operation for over 400 h)
Surface Modification in CsPb0.5Sn0.5I2Br Inorganic Perovskite Solar Cells: Effects of Bifunctional Dipolar Molecules on Photovoltaic Performance,,ACS APPLIED MATERIALS & INTERFACES,8.2,benzenecarbothioamide,683563,,thioamide derivative,C S; NH2,modifier,inorganic tin-lead perovskite (CsPb0.5Sn0.5I2Br) surface,14.01,,,,CsPb0.5Sn0.5I2Br,"efficiency retention after storage: 94 % (stored for 1000 h in an inert atmosphere glovebox, non-encapsulated)"
Surface Modification in CsPb0.5Sn0.5I2Br Inorganic Perovskite Solar Cells: Effects of Bifunctional Dipolar Molecules on Photovoltaic Performance,,ACS APPLIED MATERIALS & INTERFACES,8.2,4-fluorophenylcarbothioamide(F-TBA),,,thioamide derivative,C S; NH2,surface post-treatment,inorganic tin-lead perovskite (CsPb0.5Sn0.5I2Br) surface,14.01,,,,CsPb0.5Sn0.5I2Br,"efficiency retention after storage: 94 % (stored for 1000 h in an inert atmosphere glovebox, non-encapsulated)"
Surface Passivation of Lead Halide Perovskite Solar Cells by a Bifacial Donor-π-Donor Molecule,,ACS APPLIED MATERIALS & INTERFACES,8.2,triphenylamine,11775,,passivation donor,,effectively passivated the PSC surface; facilitated hole transfer; increased maximum PCE,PSC surface,19.74,,,,organic- inorganic lead halide perovskite,long-term stability: None None (None)
Surface Reconstruction with Aprotic Trimethylsulfonium Iodide for Efficient and Stable Perovskite Solar Cells,,ACS APPLIED MATERIALS & INTERFACES,8.2,trimethylsulfonium iodide (TMSI),75127,,an aprotic S-based organic compound,sulfonium,surface modification; impede moisture penetration; improve charge transfer; passivate surface defects,surface,37.69,1.13,,,methylammonium lead iodide,PCE retention: 92.7 % (after 50 days of storage in ambient conditions)
Surface n-Doped Metal Halide Perovskite for Efficient and Stable Solar Cells through Organic Chelation,,ACS APPLIED MATERIALS & INTERFACES,8.2,"2,2 '-bipyridyl",,,molecule,,surface modifier; chelating agent; defect passivator; inducer of surficial n-doping,surface of perovskite,24.43,,,,inverted PSCs,efficiency retention: 92 % (after 1000 h of operation at the maximum power point under continuous illumination)
Synchronous Perovskite Crystallization Regulation and Buried Interface Modification Improve the Stability and Efficiency of a Planar Inorganic Perovskite Solar Cell,,ACS APPLIED MATERIALS & INTERFACES,8.2,6-aminonicotinic acid (6AA),18496,,molecular interlayer,,regulating perovskite crystallization and forming a molecular interlayer at the buried interface to improve interface contact and enhance charge transport,buried interface,10.97,,,,CsPbIBr2 perovskite,long-term stability: None None (None)
Synergetic Interface and Bulk Defects Modification with Identical Organic Molecule for Efficient Inverted Perovskite Solar Cells,,ACS APPLIED MATERIALS & INTERFACES,8.2,"4-amino-3,5-dichlorobenzotrifluoride (DCTM)",,,aniline-derived molecule,"Amino; 3,5-dichloro; benzotrifluoride",dual modification agent to optimize NiO x interface and reduce perovskite bulk defects,NiO x upper interfaces; perovskite bulk phase,22.8,,,,perovskite (PVK),PCE retention: 80 % (unencapsulated device stored in air at 30% relative humidity for 1000 h)
Synergistic Defect Passivation and Crystallization Modulation in Efficient Perovskite Solar Cells: The Case of Multifunctional 2-Anisidine-4-Sulfonic Acid,,ACS APPLIED MATERIALS & INTERFACES,8.2,2-anisidine-4-sulfonic acid (2A4SA),66821,,dye intermediate,sulfonic acid group (SO3-); amino group (-NH2); methoxy group (CH3O-); benzene ring,comprehensive defect passivation and crystallization modulation,incorporated; attached to the surface of perovskite nuclei; doped in perovskite film,23.06,1.15,,82.17,Cs(0.15)FA(0.75)MA(0.10)PbI(3),PCE retention: 80 % (unencapsulated; after 1000 h upon exposure to ambient atmosphere (20-50% RH)); PCE retention (control): 56.8 % (unencapsulated; after 1000 h upon exposure to ambient atmosphere (20-50% RH))
Synergistic Defect Passivation and Crystallization Modulation in Efficient Perovskite Solar Cells: The Case of Multifunctional 2-Anisidine-4-Sulfonic Acid,,ACS APPLIED MATERIALS & INTERFACES,8.2,Spiro-OMeTAD,16161850,,,,,in the device structure ITO/SnO2/Cs(0.15)FA(0.75)MA(0.10)PbI(3) (2A4SA)/Spiro-OMeTAD/Ag,23.06,1.15,,82.17,Cs(0.15)FA(0.75)MA(0.10)PbI(3),PCE retention: 80 % (unencapsulated; after 1000 h upon exposure to ambient atmosphere (20-50% RH)); PCE retention (control): 56.8 % (unencapsulated; after 1000 h upon exposure to ambient atmosphere (20-50% RH))
Synergistic ECM-TTPBr/PCBA Dual-Molecule Buried-Interface Passivation Enables Highly Efficient Planar Carbon-Based HTL-Free Perovskite Solar Cells,,ACS APPLIED MATERIALS & INTERFACES,8.2,ethoxycarbonyl triphenylphosphonium bromide (ECM-TTPBr),,,copassivator,,copassivator,interface between the ETL and perovskite layer,19.15,,,,hole transport layer-free carbon-based perovskite solar cells,stability: None None (None)
Synergistic ECM-TTPBr/PCBA Dual-Molecule Buried-Interface Passivation Enables Highly Efficient Planar Carbon-Based HTL-Free Perovskite Solar Cells,,ACS APPLIED MATERIALS & INTERFACES,8.2,"[6,6]-phenyl-C61-butyric acid (PCBA)",,,,,enable uniform coverage on the TiO2 electron transport layer (ETL) and part of dual-molecule copassivation,TiO2 electron transport layer (ETL),19.15,,,,hole transport layer-free carbon-based perovskite solar cells,stability: None None (None)
Synergistic Engineering of Natural Carnitine Molecules Allowing for Efficient and Stable Inverted Perovskite Solar Cells,,ACS APPLIED MATERIALS & INTERFACES,8.2,vitamin B (carnitine),936,,,,simultaneously passivate the positive- and negative-charged ionic defects,in the MAPbI(3) precursor solution,20.12,1.12,,82.78,MAPbI(3),charge carrier lifetime: None None (None); long-term stability: None None (None)
Synergistic Molecular Modification of NiO x  for High-Performance Inverted Perovskite Solar Cells,,ACS APPLIED MATERIALS & INTERFACES,8.2,PABr molecule,,,PABr molecule,,optimizes molecular arrangement of SAMs and modifies the surface wetting of HTLs,surface of HTLs / with SAMs,25.13,,,,,
Synergistic Surface Defect Passivation of Ionic Liquids for Efficient and Stable MAPbI3-Based Inverted Perovskite Solar Cells,,ACS APPLIED MATERIALS & INTERFACES,8.2,dithiocarbamate diethylamine (DADA),,,ionic liquid,electron-rich sulfur atom; diethylammonium cation,passivate the interface,interface,21.36,,,83.17,Organic-inorganic hybrid perovskite,PCE after storage: 80 % (stored for 500 h in air at a relative humidity of 65%)
Tailoring Defects Regulation in Air-Fabricated CsPbI3 for Efficient Inverted All-Inorganic Perovskite Solar Cells with Voc of 1.225 V,,ACS APPLIED MATERIALS & INTERFACES,8.2,"3, 5-difluorobenzoic acid hydrazide (FBJ)",,,,hydrazide; difluoro; hydrazine groups,trap regulation against external erosions,on CsPbI3,19.27,1.225,,,CsPbI3,retention (%): 97.4 % (operating at 60 degrees C for 600 h)
Tailoring of a Phenothiazine Core for Electrical Conductivity and Thermal Stability: Hole-Selective Layers in Perovskite Solar Cells,,ACS APPLIED MATERIALS & INTERFACES,8.2,PTADAnCBZ,,,phenothiazine-based hole transport materials,electron-donating sulfur atom,hole transport materials,,,,,,perovskite solar cells,"stability under multi-stress conditions: None None (moisture, moisture and light, and moisture and heat); thermal stability compared to doped Spiro-OMeTAD: None None (None)"
Tailoring of a Phenothiazine Core for Electrical Conductivity and Thermal Stability: Hole-Selective Layers in Perovskite Solar Cells,,ACS APPLIED MATERIALS & INTERFACES,8.2,PTODAnCBZ,,,phenothiazine-based hole transport materials,electron-withdrawing sulfone group,hole transport materials,,,,,,perovskite solar cells,"stability under multi-stress conditions: None None (moisture, moisture and light, and moisture and heat); thermal stability compared to doped Spiro-OMeTAD: None None (None)"
Tailoring of a Phenothiazine Core for Electrical Conductivity and Thermal Stability: Hole-Selective Layers in Perovskite Solar Cells,,ACS APPLIED MATERIALS & INTERFACES,8.2,Spiro-OMeTAD,16161850,,,,,,,,,,perovskite solar cells,"stability under multi-stress conditions: None None (moisture, moisture and light, and moisture and heat); thermal stability compared to doped Spiro-OMeTAD: None None (None)"
The Insolubility Problem of Organic Hole-Transport Materials Solved by Solvothermal Technology: Toward Solution-Processable Perovskite Solar Cells,,ACS APPLIED MATERIALS & INTERFACES,8.2,phthalocyanine (Pc),86280045,,,,old and insoluble HTM,,13.7,,,,CH3NH3PbI3,long-term operation stability: None None (None)
Thermal Stability-Enhanced and High-Efficiency Planar Perovskite Solar Cells with Interface Passivation,,ACS APPLIED MATERIALS & INTERFACES,8.2,methylamine,6329,,,,,,19.1,,,,CH3NH3PbI3 (MAPbI(3)),thermal stability: None None (None)
Thermal Stability-Enhanced and High-Efficiency Planar Perovskite Solar Cells with Interface Passivation,,ACS APPLIED MATERIALS & INTERFACES,8.2,"[6,6]-phenyl-C-61-butyric acid methyl ester (PCBM)",,,small molecule,,inserted between the ZnO layer and perovskite film to enhance the thermal stability of CH3NH3PbI3 on the ZnO surface,between the ZnO layer and perovskite film,19.1,,,,CH3NH3PbI3 (MAPbI(3)),thermal stability: None None (None)
Understanding the Mechanism between Antisolvent Dripping and Additive Doping Strategies on the Passivation Effects in Perovskite Solar Cells,,ACS APPLIED MATERIALS & INTERFACES,8.2,F8IC,,,nonfullerene small molecule,carbonyl (C=O); nitrile (C-N),passivator,surface (antisolvent dripping) and surface and bulk (additive doping),18.4,,21.86,,MAPbI(3),
V2O5 as Hole Transporting Material for Efficient All Inorganic Sb2S3 Solar Cells,,ACS APPLIED MATERIALS & INTERFACES,8.2,vanadium(V) triisopropoxide oxide solution,,,,,,,4.8,,,,,moisture stability: None None (None)
Work-Function-Tunable Electron Transport Layer of Molecule-Capped Metal Oxide for a High-Efficiency and Stable p-i-n Perovskite Solar Cell,,ACS APPLIED MATERIALS & INTERFACES,8.2,"[6,6]-phenyl-C-61-butyric acid methyl ester (PCBM)",,,,,component of composite electron transporting layer (ETL) that prevents perovskite from metal electrode erosion and increases p-i-n PVSC stability,in composite electron transporting layer (ETL) of metal oxide with PCBM,18.77,,,,p-i-n perovskite solar cell (PVSC),thermal stability: None None (None)
Work-Function-Tunable Electron Transport Layer of Molecule-Capped Metal Oxide for a High-Efficiency and Stable p-i-n Perovskite Solar Cell,,ACS APPLIED MATERIALS & INTERFACES,8.2,tetrabutylammonium hydroxide (TBAOH),2723671,,,,capping ligand for SnO2 nanoparticles via ligand exchange,on SnO2 nanoparticles (capping),18.77,,,,p-i-n perovskite solar cell (PVSC),thermal stability: None None (None)
A dye-sensitized solar cell having polyaniline species in each component with 3.1%-efficiency,2015,JOURNAL OF POWER SOURCES,8.1,polyaniline (PANi),,,,,"injects electrons for dye recovery; fulfills the function of reducing triiodide into iodide ions; catalyzes triiodide species, shortens charge diffusion path length, and recovers dye molecules at anode/electrolyte interface",photoanode; counter electrode (CE); anode/electrolyte interface; solid-state electrolyte,3.1,,,,,start-up: None None (None); start/stop cycling: None None (None); stability under irradiation: None None (persistent irradiation)
A dye-sensitized solar cell having polyaniline species in each component with 3.1%-efficiency,2015,JOURNAL OF POWER SOURCES,8.1,lithium iodide,,,,,dosage adjusted to optimize photovoltaic performances,,3.1,,,,,start-up: None None (None); start/stop cycling: None None (None); stability under irradiation: None None (persistent irradiation)
"Charged defect healing by N, N′-di (naphthalene-1-yl)-N, N′ diphenyl benzidine at the interface of CuInS2 nanoparticle hole transporting materials in carbon-based halide perovskite solar cells",,JOURNAL OF POWER SOURCES,8.1,"N, N '-di (naphthalene-1-yl)-N, N ' diphenyl benzidine (NPB)",,,small molecules,,passivate the surface of perovskite films,surface of perovskite films,16.11,,,,,trap density: decrease from 1.35 x 10(16) cm(-3) to 5.09 x 10(15) cm(-3) cm(-3) (None); contact angle: 61.9 degrees (None); efficiency retention: 92 % (after 4000 h of storage at ambient condition); efficiency loss (control device): >58 % (after 4000 h of storage at ambient condition)
"Charged defect healing by N, N′-di (naphthalene-1-yl)-N, N′ diphenyl benzidine at the interface of CuInS2 nanoparticle hole transporting materials in carbon-based halide perovskite solar cells",,JOURNAL OF POWER SOURCES,8.1,spiro-OMeTAD,16161850,,organic HTM,,conventional organic HTM (for comparison),,16.11,,,,,trap density: decrease from 1.35 x 10(16) cm(-3) to 5.09 x 10(15) cm(-3) cm(-3) (None); contact angle: 61.9 degrees (None); efficiency retention: 92 % (after 4000 h of storage at ambient condition); efficiency loss (control device): >58 % (after 4000 h of storage at ambient condition)
Conjugated molecule doping of triphenylamine-based hole-transport layer for high-performance perovskite solar cells,,JOURNAL OF POWER SOURCES,8.1,"poly[bis(4-phenyl) (2,4,6-trimethylphenyl)amine (PTAA)",,,hole-transporting layer,,hole-transporting layer,,18.3,,,,p-i-n device architecture,long-term stability: 500 h (in air); hysteresis: None None (None)
Conjugated molecule doping of triphenylamine-based hole-transport layer for high-performance perovskite solar cells,,JOURNAL OF POWER SOURCES,8.1,TCzP,,,conjugated carbazole-based molecule,carbazole,dopant of PTAA,between PTAA and perovskite,18.3,,,,p-i-n device architecture,long-term stability: 500 h (in air); hysteresis: None None (None)
Conjugated small molecule inhibiting intrinsic ion migration and enriching electron transfer channels for stable and efficient perovskite solar cells,,JOURNAL OF POWER SOURCES,8.1,"π-conjugated tetrafluoroterephthalonitrile (C8N2F4, abbreviated to CNF)",,,π-conjugated,tetrafluoro; nitrile; π-conjugated,incorporated into perovskite precursor solution for high-quality thin film,perovskite precursor solution,22.44,,,,,PCE retention: 91.62 % (exposed to moist air (relative humidity: 50-80%) for 1500 h); T80: None h (at 85 degrees C); stabilized PCE: 21.77 % (None)
"Dopant-free hole-transporting material with passivation effect based on Benzo[1,2-b:4,3-b′]dithiophene for inverted perovskite solar cells",,JOURNAL OF POWER SOURCES,8.1,BDT-1,,,conjugated organic small molecule with a donor-it-donor (D-it-D) structure,triphenylamine,HTM,,21.87,,,,perovskite solar cells (PSCs),PCE retention after air storage: 92.0 % (after 2400 h of air storage); PCE retention after thermal aging: 85.3 % (after 550 h of thermal aging); PCE retention after light soaking: 80.0 % (after 550 h of light soaking)
"Dopant-free hole-transporting material with passivation effect based on Benzo[1,2-b:4,3-b′]dithiophene for inverted perovskite solar cells",,JOURNAL OF POWER SOURCES,8.1,BDT-2,,,conjugated organic small molecule with a donor-it-donor (D-it-D) structure,methoxydiphenylamine-substituted carbazole,HTM,,21.87,,,,perovskite solar cells (PSCs),PCE retention after air storage: 92.0 % (after 2400 h of air storage); PCE retention after thermal aging: 85.3 % (after 550 h of thermal aging); PCE retention after light soaking: 80.0 % (after 550 h of light soaking)
Enhanced fill factor and stability of perovskite solar cells with a multifunctional additive of starch-iodine complex,,JOURNAL OF POWER SOURCES,8.1,Spiro-OMeTAD,16161850,,,,hole-transport material; gets oxidized,,22.6,,,79.54,,retained efficiency: 91.12 % (after 1500 h)
Enhanced fill factor and stability of perovskite solar cells with a multifunctional additive of starch-iodine complex,,JOURNAL OF POWER SOURCES,8.1,starch-iodine complex,,,,,multifunctional additive in the perovskite film that enhances fill factor and stability; releases iodine molecules; absorbs and stores iodide ions,in the perovskite film,22.6,,,79.54,,retained efficiency: 91.12 % (after 1500 h)
Enhanced fill factor and stability of perovskite solar cells with a multifunctional additive of starch-iodine complex,,JOURNAL OF POWER SOURCES,8.1,starch-triiodide complex,,,,,generated by absorption/storage of iodide ions; can release iodide ions,,22.6,,,79.54,,retained efficiency: 91.12 % (after 1500 h)
Enhanced photoelectric performance of inverted CsPbI2Br perovskite solar cells with zwitterion modified ZnO cathode interlayer,,JOURNAL OF POWER SOURCES,8.1,3-triphenylphosphaniumylpropane-1-sulfonate,,,zwitterionic molecules,,modify ZnO cathode interlayer; passivate defects and enhance charge transfer / suppress charge recombination at the interface,ZnO cathode interlayer; interface of CsPbI2Br/ZnO,14.62,1.25,,76.83,All-inorganic perovskite,efficiency retention under illumination: 80 % (32 days under illumination); efficiency retention in ambient air storage: 80 % (18 days stored in ambient air)
Enhancing performance and stability of perovskite solar cells using hole transport layer of small molecule and conjugated polymer blend,,JOURNAL OF POWER SOURCES,8.1,"1,8-diiodooctane (DIO)",90605,,additive,,additive,,18,,,,,retained efficiency (%): 60 % (after storage under 85% relative humidity and 85 degrees C); retained efficiency (%): 80 % (after storage under 85% relative humidity and 85 degrees C)
Enhancing performance and stability of perovskite solar cells using hole transport layer of small molecule and conjugated polymer blend,,JOURNAL OF POWER SOURCES,8.1,PCDTBT,,,conjugated polymer,,component of HTM blend,,18,,,,,retained efficiency (%): 60 % (after storage under 85% relative humidity and 85 degrees C); retained efficiency (%): 80 % (after storage under 85% relative humidity and 85 degrees C)
Ethanol stabilized precursors for highly reproducible printable mesoscopic perovskite solar cells,,JOURNAL OF POWER SOURCES,8.1,ethanol (EtOH),702,,solvent,,introduced into GBL-based perovskite precursor; additive that modifies precursor properties,mesoporous scaffold,15.11,,,,Printable mesoscopic perovskite,
Ethanol stabilized precursors for highly reproducible printable mesoscopic perovskite solar cells,,JOURNAL OF POWER SOURCES,8.1,gamma-butyrolactone (GBL),7302,,solvent,,base solvent for perovskite precursor,,15.11,,,,Printable mesoscopic perovskite,
Evident spiro-OMeTAD doping facilitated by two-in-one Ce(III) complexes with light and oxygen for efficient perovskite solar cells,,JOURNAL OF POWER SOURCES,8.1,LiTFSI,3816071,,,,hygroscopic,,22.13,,,0.83,n-i-p type,retained efficiency: 91 % (humid aging at relative humidity levels between 60-80 % for 30 days; unencapsulated); retained efficiency: 32 % (humid aging at relative humidity levels between 60-80 % for 30 days)
Evident spiro-OMeTAD doping facilitated by two-in-one Ce(III) complexes with light and oxygen for efficient perovskite solar cells,,JOURNAL OF POWER SOURCES,8.1,tBP,,,,,component of p-type dopant; subject to volatilization,,22.13,,,0.83,n-i-p type,retained efficiency: 91 % (humid aging at relative humidity levels between 60-80 % for 30 days; unencapsulated); retained efficiency: 32 % (humid aging at relative humidity levels between 60-80 % for 30 days)
Evident spiro-OMeTAD doping facilitated by two-in-one Ce(III) complexes with light and oxygen for efficient perovskite solar cells,,JOURNAL OF POWER SOURCES,8.1,spiro-OMeTAD center dot+,,,,,subject to dedoping by excess tBP,,22.13,,,0.83,n-i-p type,retained efficiency: 91 % (humid aging at relative humidity levels between 60-80 % for 30 days; unencapsulated); retained efficiency: 32 % (humid aging at relative humidity levels between 60-80 % for 30 days)
Evident spiro-OMeTAD doping facilitated by two-in-one Ce(III) complexes with light and oxygen for efficient perovskite solar cells,,JOURNAL OF POWER SOURCES,8.1,spiro-OMeTAD,16161850,,,,p-type doped hole transport material; subject to oxidation,,22.13,,,0.83,n-i-p type,retained efficiency: 91 % (humid aging at relative humidity levels between 60-80 % for 30 days; unencapsulated); retained efficiency: 32 % (humid aging at relative humidity levels between 60-80 % for 30 days)
Evident spiro-OMeTAD doping facilitated by two-in-one Ce(III) complexes with light and oxygen for efficient perovskite solar cells,,JOURNAL OF POWER SOURCES,8.1,Ce(TFSI)3,,,,,forms cerium(III)-based complex; component of p-type dopant,,22.13,,,0.83,n-i-p type,retained efficiency: 91 % (humid aging at relative humidity levels between 60-80 % for 30 days; unencapsulated); retained efficiency: 32 % (humid aging at relative humidity levels between 60-80 % for 30 days)
Fluorinated dopant-free hole-transporting material for efficient and stable perovskite solar cells with carbon cathode,,JOURNAL OF POWER SOURCES,8.1,BDT2FMeDPA,,,novel fluorinated small molecule,fluorine atoms,dopant-free hole-transport material (HTM),,14.5,,,,perovskite solar cells (PSCs),retained efficiency: 90 % (after 30 days under ambient atmosphere)
Fluorinated dopant-free hole-transporting material for efficient and stable perovskite solar cells with carbon cathode,,JOURNAL OF POWER SOURCES,8.1,BDT0FMeDPA,,,non-fluorinated analogue,,non-fluorinated analogue,,14.5,,,,perovskite solar cells (PSCs),retained efficiency: 90 % (after 30 days under ambient atmosphere)
Guanidine-triazole multifunctional molecule modulating crystallization and defect passivation in perovskite photovoltaic devices,,JOURNAL OF POWER SOURCES,8.1,"1,2,4-triazole-1-formamidine hydrochloride (TCH)",,,small molecule additive,formamidine group; triazole ring,introduced into the crystallization process to optimize growth dynamics and passivate defects,crystallization process,24.26,,,,,PCE retention after 1000-h: None % (1000-h stability test under the relative humidity of 30 % and temperature of 25 degrees C)
Hexafluoroisopropanol modified MXene for perovskite surface remodeling and interfacial dipole effect enhancement,,JOURNAL OF POWER SOURCES,8.1,hexafluoroisopropanol (HFIP),13529,,,,modifier of Ti3C2Tx MXene,,22.33,,,,,PCE retention: 88 % (after 1656 h of storage at 25 degrees C under 30 %similar to 40 % relative humidity)
High-performance carbon-based CsPbI2Br perovskite solar cells via small molecule modification,,JOURNAL OF POWER SOURCES,8.1,N-phenylthiourea (PTU),676454,,interface modification material,,interface modifier; passivation agent,interface in C-PSCs,13.01,1.22,,,All-inorganic CsPbI2Br perovskite,stability: None None (None)
High-performance carbon-based CsPbI2Br perovskite solar cells via small molecule modification,,JOURNAL OF POWER SOURCES,8.1,N-phenylurea (PU),6145,,interface modification material,,interface modifier; passivation agent,interface in C-PSCs,13.01,1.22,,,All-inorganic CsPbI2Br perovskite,stability: None None (None)
Hydrazine derivative-based surface passivator for efficient and stable perovskite solar cells,,JOURNAL OF POWER SOURCES,8.1,4-hydrazinylbenzenesulfonamide hydrochloride (HBSH),2794567,,a functional molecule,,surface passivator,perovskite-electron transport layer (ETL) interface,22,,,,perovskite solar cells (PSCs),retained PCE: 95 % (2760 h in a nitrogen atmosphere); retained PCE: 94 % (2136 h in a 65 degrees C conditions)
Interface engineering of perovskite solar cells with multifunctional polymer interlayer toward improved performance and stability,,JOURNAL OF POWER SOURCES,8.1,P3HT,,,polymer,long hydrophobic alkyl chains; small molecule monomers; pi-pi stacking,acts as interlayer (P3HT interlayer) that enables high power conversion efficiency and improved long-term stability,P3HT/spiro-OMeTAD composite structure; polymer/spiro-OMeTAD interface,19,,,,,long-term stability: None None (when exposed into moisture)
Interface engineering of perovskite solar cells with multifunctional polymer interlayer toward improved performance and stability,,JOURNAL OF POWER SOURCES,8.1,spiro-OMeTAD,16161850,,hole transporting material (HTM),,hole transporting material; used in composite with P3HT,polymer/spiro-OMeTAD interface; P3HT/spiro-OMeTAD composite structure,19,,,,,long-term stability: None None (when exposed into moisture)
Interface engineering via phthalocyanine decoration of perovskite solar cells with high efficiency and stability,,JOURNAL OF POWER SOURCES,8.1,"2,9,16,23-tetra-tert-butyl-29H,31H-phthalocyanine (Pc)",136239870,,organic small-molecule semiconductor,tert-butyl,decorate perovskite/hole transfer layer interface,located in the perovskite shallow layer and probably at perovskite grain boundaries,19.8,,,,polycrystalline perovskite films,PCE decay: None % (500 h continuous illumination and ambient atmosphere (similar to 30% humidity)); PCE decay (control): None % (500 h continuous illumination and ambient atmosphere (similar to 30% humidity))
Interfacial 2-hydrozybenzophenone passivation for highly efficient and stable perovskite solar cells,,JOURNAL OF POWER SOURCES,8.1,2-hydrozybenzophenone (HBP),,,Lewis base molecule,,passivate the surface defects found on the perovskite film,perovskite/spiroOMeTAD interface,19.28,,,,organic-inorganic perovskite films,efficiency retention: 93 % (stored for 120 days)
"Ladder-type dihydronaphtho[1,2,3,4-rst]pentaphene as building block to construct hole-transporting materials for perovskite solar cells",,JOURNAL OF POWER SOURCES,8.1,DC-1,,,D-7C-D type PAHs-based HTM,"dihydronaphtho[1,2,3,4-rst]pentaphene (DHNP) as a 7C conjugation bridge; p-methoxy group-substituted arylamine; diphenylamine-substituted carbazole groups",hole-transporting materials in PSCs,,18.09,,,,perovskite solar cells (PSCs),
"Ladder-type dihydronaphtho[1,2,3,4-rst]pentaphene as building block to construct hole-transporting materials for perovskite solar cells",,JOURNAL OF POWER SOURCES,8.1,DC-2,,,D-7C-D type PAHs-based HTM,"dihydronaphtho[1,2,3,4-rst]pentaphene (DHNP) as a 7C conjugation bridge; p-methoxy group-substituted arylamine; diphenylamine-substituted carbazole groups",hole-transporting materials in PSCs,,18.09,,,,perovskite solar cells (PSCs),
"Ladder-type dihydronaphtho[1,2,3,4-rst]pentaphene as building block to construct hole-transporting materials for perovskite solar cells",,JOURNAL OF POWER SOURCES,8.1,DC-3,,,D-7C-D type PAHs-based HTM,"dihydronaphtho[1,2,3,4-rst]pentaphene (DHNP) as a 7C conjugation bridge; p-methoxy group-substituted arylamine; diphenylamine-substituted carbazole groups",hole-transporting materials in PSCs,,18.09,,,,perovskite solar cells (PSCs),
"Ladder-type dihydronaphtho[1,2,3,4-rst]pentaphene as building block to construct hole-transporting materials for perovskite solar cells",,JOURNAL OF POWER SOURCES,8.1,"dihydronaphtho[1,2,3,4-rst]pentaphene (DHNP)",,,7C conjugation bridge,7C conjugation bridge,7C conjugation bridge,,18.09,,,,perovskite solar cells (PSCs),
"Ladder-type dihydronaphtho[1,2,3,4-rst]pentaphene as building block to construct hole-transporting materials for perovskite solar cells",,JOURNAL OF POWER SOURCES,8.1,spiro-OMeTAD,16161850,,control HTM,,control hole-transporting material,,18.09,,,,perovskite solar cells (PSCs),
Lower symmetric carbazole fused hole-transporting material for stable and efficient perovskite solar cells,,JOURNAL OF POWER SOURCES,8.1,spiro-OMeTAD,16161850,,small organic hole-transporting material,,hole-transporting material,,18.57,,,,perovskite solar cells,retained efficiency: 72 % (over 144 days of storage without encapsulation); time to failure: 134 days (None)
Modifying buried interface via 6-aminonicotinic acid molecule dipolar layer for efficient and stable inorganic perovskite solar cells,,JOURNAL OF POWER SOURCES,8.1,6-aminonicotinic acid (ANA) molecule,,,molecule,,modify the buried TiO2 ETL/CsPbIBr2 perovskite interface through forming a molecule dipolar layer,buried TiO2 ETL/CsPbIBr2 perovskite interface,10.98,,,,CsPbIBr2 perovskite,"efficiency retention: 90.1 % (Under ambient conditions, unencapsulated device after 45-day storage)"
Modulating buried interface with triazatruxene functional organic molecule toward efficient NiOx-based inverted perovskite solar cell,,JOURNAL OF POWER SOURCES,8.1,triazatruxene (TAT),,,,,,,23.66,,,,inverted perovskite solar cells (p-i-n PSCs),efficiency retention: 90 % (unencapsulated NiOx + ZL003based PSCs after over 1000 h of exposure to air with a relative humidity (RH) of 50-60 %)
Molecular tailor-making of zinc phthalocyanines as dopant-free hole-transporting materials for efficient and stable perovskite solar cells,,JOURNAL OF POWER SOURCES,8.1,ZnPH15,,,Zinc (II) phthalocyanine derivative,phenyl-based peripheral substituents of Pc scaffolds,dopant-free hole-transporting material (HTM),,18.3,,,,mixed-ion PSC,long-period stability: None None (None)
Multifunctional molecular incorporation boosting the efficiency and stability of the inverted perovskite solar cells,,JOURNAL OF POWER SOURCES,8.1,ITIC,126843541,,core unit,,,,19.75,,,,,efficiency retention: 90 % (after 20 days in a N(2-)filled glove box)
Multifunctional molecular incorporation boosting the efficiency and stability of the inverted perovskite solar cells,,JOURNAL OF POWER SOURCES,8.1,IT-M,,,small molecule,,incorporated into the perovskite films; increase grain size; passivate non-coordinated Pb2+ cations among grain boundaries; balance carrier transport by regulating electronic structure of perovskite/molecule hybrid films (PMHFs); produce a hydrophobic surface to prohibit moisture permeation into the active layers,perovskite films,19.75,,,,,efficiency retention: 90 % (after 20 days in a N(2-)filled glove box)
Multifunctional molecular incorporation boosting the efficiency and stability of the inverted perovskite solar cells,,JOURNAL OF POWER SOURCES,8.1,IT-4F,135395313,,small molecule,,incorporated into the perovskite films; increase grain size; passivate non-coordinated Pb2+ cations among grain boundaries; balance carrier transport by regulating electronic structure of perovskite/molecule hybrid films (PMHFs); produce a hydrophobic surface to prohibit moisture permeation into the active layers; used in PSCs that realize the reported champion PCE,perovskite films,19.75,,,,,efficiency retention: 90 % (after 20 days in a N(2-)filled glove box)
New insight into the grafted transition metal ions in trilacunary Keggin polyoxometalates dopants for efficient and stable perovskite solar cells,,JOURNAL OF POWER SOURCES,8.1,"2,2',7,7'-tetrakis-(N, N-di-p-methoxyphenyl-amine)9,9' -spirobifluorene (Spiro-OMeTAD)",,,,,component of HTLs,Spiro-OMeTAD based HTLs,20.31,,,,,device stability: None None (None)
New insight into the grafted transition metal ions in trilacunary Keggin polyoxometalates dopants for efficient and stable perovskite solar cells,,JOURNAL OF POWER SOURCES,8.1,"Na-10[M-2(solvent)(6)(WO2)(2)(BiW9O33)(2)] (BiW10M, M = Mn, Co)",,,polyoxometalate (POM) crystals,,dopants,Spiro-OMeTAD based HTLs,20.31,,,,,device stability: None None (None)
New insight into the grafted transition metal ions in trilacunary Keggin polyoxometalates dopants for efficient and stable perovskite solar cells,,JOURNAL OF POWER SOURCES,8.1,BiW10Co,,,polyoxometalate (POM) crystals,,dopant,Spiro-OMeTAD based HTLs,20.31,,,,,device stability: None None (None)
Perovskite films passivated by a dendrimer toward high efficiency and high stability devices,,JOURNAL OF POWER SOURCES,8.1,PC61BM,53384373,,layer,,PC61BM layer at interface with perovskite,interface between perovskite and PC61BM layer,21.01,1.09,23.74,81.16,,PCE retention (FPC passivation): 90 % (Under 60 +/- 5% relative humidity (RH) for 3500 min); PCE retention (control PSCs): 50 % (Under 60 +/- 5% relative humidity (RH) for 3500 min); PCE retention (FPC passivation): 82 % (25 +/- 5% (RH) and 30 +/- 5 degrees C ambient environment for 30 days)
Restraining ion migration stabilizes perovskite solar cells,,JOURNAL OF POWER SOURCES,8.1,Lauramide (LA),14256,,amide,amide; long alkyl chains,passivating defects; anchoring halogen ions with hydrogen bond; bonding with uncoordinated Pb2+ to reduce non-radiative recombination; protecting film from external erosion,inside the perovskite lattice; film,25.2,,,,perovskite films,efficiency retention: 92 % (after 1000 h of exposure to a relative humidity (RH) of 65 +/- 5 %)
Star-shaped D-π-D hole-transporting materials regulated by molecular planarity and their application in efficient perovskite solar cells,,JOURNAL OF POWER SOURCES,8.1,CS-43,,,star-shaped HTM,,hole-transporting material (HTM),,15.87,,,,perovskite solar cells (PSCs),longterm stability: None None (None)
Star-shaped D-π-D hole-transporting materials regulated by molecular planarity and their application in efficient perovskite solar cells,,JOURNAL OF POWER SOURCES,8.1,CS-42,,,twisted HTM,,hole-transporting material (HTM),,15.87,,,,perovskite solar cells (PSCs),longterm stability: None None (None)
Synchronous excess PbI2 removal and grain boundary healing for efficient and stable perovskite solar cells☆,,JOURNAL OF POWER SOURCES,8.1,thioacetamide (TAA),2723949,,,,"Facilitates secondary crystal growth by decomposing residual PbI2 at the boundaries and the perovskite lattice; residual TAA molecules anchor at perovskite surfaces and grain boundaries, connecting adjacent grains while suppressing non-radiative recombination.",perovskite surfaces and grain boundaries,23.55,,,,FAPbI3,operational stability: None None (None)
The effect of ethylene-amine ligands enhancing performance and stability of perovskite solar cells,,JOURNAL OF POWER SOURCES,8.1,ethylenediamine (EDA),,,ligand vapour,,ligand vapour for post-device treatment,,18.09,,,,3D perovskite with a thin hydrophobic two-dimensional (2D) perovskite capping layer,PCE retention: 90.0 % (under a relative humidity > 65% for 1000 h)
The effect of ethylene-amine ligands enhancing performance and stability of perovskite solar cells,,JOURNAL OF POWER SOURCES,8.1,diethylenetriamine (DETA),,,ligand vapour,,ligand vapour for post-device treatment and interfacial passivation,a thin hydrophobic two-dimensional (2D) perovskite capping layer,18.09,,,,3D perovskite with a thin hydrophobic two-dimensional (2D) perovskite capping layer,PCE retention: 90.0 % (under a relative humidity > 65% for 1000 h)
The effect of ethylene-amine ligands enhancing performance and stability of perovskite solar cells,,JOURNAL OF POWER SOURCES,8.1,triethylenetetramine (TETA),5565,,ligand vapour,,ligand vapour for post-device treatment and interfacial passivation,a thin hydrophobic two-dimensional (2D) perovskite capping layer,18.09,,,,3D perovskite with a thin hydrophobic two-dimensional (2D) perovskite capping layer,PCE retention: 90.0 % (under a relative humidity > 65% for 1000 h)
Two-dimensional polythiophene homopolymer as promising hole transport material for high-performance perovskite solar cells,,JOURNAL OF POWER SOURCES,8.1,poly(3-hexylthiophene) (P3HT),,,,,HTM,,,1,,,,hole mobility (relative to P3HT): 1.6 times faster (None); environmental stability (moisture-induced degradation slowed): None None (None)
