Repository: kevin-ymx/perov-passivator

# perov-passivator

This repository contains two complementary research sections for molecular
passivator discovery in perovskite solar cells:

1. **Loop-orchestrated agent-skills discovery:** a configuration-first,
   restartable workflow that filters PubChem, learns molecular embeddings,
   retrieves promising derivatives, and identifies purchasable salt forms.
2. **SSL plus downstream binding-energy prediction:** a GIN-E molecular
   representation pipeline that combines self-supervised pretraining with
   supervised prediction of molecule-perovskite binding energy (`E_b`).

The two sections share molecular graph representations and GIN-E encoders, but

File: dataset/literature/extracted_results_mol_cleaned_v2.csv (part 26 of 44)
title,year,journal,impact_factor,molecule_name,molecule_cid,molecule_smiles,molecule_type,functional_groups,role,interface_location,pce_max,voc,jsc,ff,perovskite_type,stability
Water-stable polymer hole transport layer in organic and perovskite light-emitting diodes,,JOURNAL OF POWER SOURCES,8.1,"Poly(3,4-ethylenedioxythiophene):poly-styrene sulfonate (PEDOT:PSS)",,,,,hole-transport material,hole transport layer (HTL),,,,,,long-term stability: None None (None)
Water-stable polymer hole transport layer in organic and perovskite light-emitting diodes,,JOURNAL OF POWER SOURCES,8.1,"2-pentacosa-10,12-diynamidoethylsulfate",,,,,photo-crosslinking agent,,,,,,,long-term stability: None None (None)
"Role of surface terminations in the chemical stability of CH3NH3PbI3 perovskite in combined light, H2O, and O2 environments: DFT/AIMD calculations and experimental validation",2023,MATERIALS TODAY ADVANCES,8.1,MAI,,,precursor / surface species,,MAI precursor; surface termination (MAI-terminated surface),terminated surface,16.16,1.02,,,CH3NH3PbI3 (MAPbI(3)),"structural degradation (surface): None None (simultaneous exposure to light, H2O, and O-2); stability (surface): None None (simultaneous exposure to light, H2O, and O-2); stability (device): None None (PSC treated with 3 mg mL(-1) of MAI)"
Screening of perovskite materials for solar cell applications by first-principles calculations,2020,MATERIALS & DESIGN,7.9,CH2(NH2)(2),,,A cation,,A cation,,,,,,3D perovskite; tetragonal perovskites,decomposition enthalpy: None None (None); stability: None None (None)
Enhanced performance of perovskite solar cells via defect passivation of the light-absorbing layer using 4-tert-butylbenzylammonium iodide (tBBAI),,RESULTS IN ENGINEERING,7.9,4-tert-butylbenzylammonium iodide (tBBAI),,,,NH3+; I-functional groups,surface passivation agent,surface; perovskite layer,20.62,,,,,hysteresis index: None None (None); carrier lifetimes: None None (None); defect density: None None (None); recombination resistance: None None (None); leakage current: None None (None); hydrophobicity: None None (None)
"A ""Turn-on"" fluorescence perovskite sensor based on MAPbBr3/mesoporous TiO2 for NH3 and amine vapor detections",,SENSORS AND ACTUATORS B-CHEMICAL,7.7,NH3,222,,gas,,analyte that increases sensor fluorescence,,,,,,CH3NH3PbBr3 (MAPbBr(3)),reversibility: None None (None); gas selectivity: None None (None); humidity insensitivity: None None (None); regeneration: None None (None)
"A ""Turn-on"" fluorescence perovskite sensor based on MAPbBr3/mesoporous TiO2 for NH3 and amine vapor detections",,SENSORS AND ACTUATORS B-CHEMICAL,7.7,methylamine,6329,,amine,amine,analyte (amine vapor) detectable by the sensor,,,,,,CH3NH3PbBr3 (MAPbBr(3)),reversibility: None None (None); gas selectivity: None None (None); humidity insensitivity: None None (None); regeneration: None None (None)
"A ""Turn-on"" fluorescence perovskite sensor based on MAPbBr3/mesoporous TiO2 for NH3 and amine vapor detections",,SENSORS AND ACTUATORS B-CHEMICAL,7.7,ethylamine,6341,,amine,amine,analyte (amine vapor) detectable by the sensor,,,,,,CH3NH3PbBr3 (MAPbBr(3)),reversibility: None None (None); gas selectivity: None None (None); humidity insensitivity: None None (None); regeneration: None None (None)
"A ""Turn-on"" fluorescence perovskite sensor based on MAPbBr3/mesoporous TiO2 for NH3 and amine vapor detections",,SENSORS AND ACTUATORS B-CHEMICAL,7.7,propylamine,7852,,amine,amine,analyte (amine vapor) detectable by the sensor,,,,,,CH3NH3PbBr3 (MAPbBr(3)),reversibility: None None (None); gas selectivity: None None (None); humidity insensitivity: None None (None); regeneration: None None (None)
"A ""Turn-on"" fluorescence perovskite sensor based on MAPbBr3/mesoporous TiO2 for NH3 and amine vapor detections",,SENSORS AND ACTUATORS B-CHEMICAL,7.7,butylamine,8007,,amine,amine,analyte (amine vapor) detectable by the sensor,,,,,,CH3NH3PbBr3 (MAPbBr(3)),reversibility: None None (None); gas selectivity: None None (None); humidity insensitivity: None None (None); regeneration: None None (None)
"A ""Turn-on"" fluorescence perovskite sensor based on MAPbBr3/mesoporous TiO2 for NH3 and amine vapor detections",,SENSORS AND ACTUATORS B-CHEMICAL,7.7,hexylamine,8102,,amine,amine,analyte (amine vapor) detectable by the sensor,,,,,,CH3NH3PbBr3 (MAPbBr(3)),reversibility: None None (None); gas selectivity: None None (None); humidity insensitivity: None None (None); regeneration: None None (None)
"A ""Turn-on"" fluorescence perovskite sensor based on MAPbBr3/mesoporous TiO2 for NH3 and amine vapor detections",,SENSORS AND ACTUATORS B-CHEMICAL,7.7,octylamine,8143,,amine,amine,analyte (amine vapor) detectable by the sensor,,,,,,CH3NH3PbBr3 (MAPbBr(3)),reversibility: None None (None); gas selectivity: None None (None); humidity insensitivity: None None (None); regeneration: None None (None)
"A ""Turn-on"" fluorescence perovskite sensor based on MAPbBr3/mesoporous TiO2 for NH3 and amine vapor detections",,SENSORS AND ACTUATORS B-CHEMICAL,7.7,decylamine,,,amine,amine,analyte (amine vapor) detectable by the sensor,,,,,,CH3NH3PbBr3 (MAPbBr(3)),reversibility: None None (None); gas selectivity: None None (None); humidity insensitivity: None None (None); regeneration: None None (None)
"The influence of B-site cation in LaBO3 (B = Fe, Co, Ni) perovskites on the nanomolar sensing of neurotransmitters",,SENSORS AND ACTUATORS B-CHEMICAL,7.7,dopamine (DA),681,,,,,,,,,,"LaNiO3, LaFeO3 and LaCoO3",stability: None None (None)
"The influence of B-site cation in LaBO3 (B = Fe, Co, Ni) perovskites on the nanomolar sensing of neurotransmitters",,SENSORS AND ACTUATORS B-CHEMICAL,7.7,serotonin (ST),5202,,,,,,,,,,"LaNiO3, LaFeO3 and LaCoO3",stability: None None (None)
"The influence of B-site cation in LaBO3 (B = Fe, Co, Ni) perovskites on the nanomolar sensing of neurotransmitters",,SENSORS AND ACTUATORS B-CHEMICAL,7.7,acetaminophen (AAP),1983,,,,,,,,,,"LaNiO3, LaFeO3 and LaCoO3",stability: None None (None)
"The influence of B-site cation in LaBO3 (B = Fe, Co, Ni) perovskites on the nanomolar sensing of neurotransmitters",,SENSORS AND ACTUATORS B-CHEMICAL,7.7,tyrosine (TYR),6057,,,,,,,,,,"LaNiO3, LaFeO3 and LaCoO3",stability: None None (None)
Boosting the Performance of Carbon-Based Hole-Transport-Layer-Free CsPbI2Br Solar Cells by Adding Imidazole Small Molecules,,PROGRESS IN PHOTOVOLTAICS,7.6,1H-imidazole-4-carboxylic acid (ICA),14080,,organic small molecule,,additive; passivation of Pb2+ and anchoring of I-,CsPbI2Br layers,14.71,,,,CsPbI2Br,hysteresis: None None (None); stability: None None (None)
Star-Shaped Molecules as Dopant-Free Hole Transporting Materials for Efficient Perovskite Solar Cells: Multiscale Simulation,,CHEMICAL RECORD,7.5,TCP-OH,,,,phenol,hole transport material in perovskite solar cells without dopants,HTM@CH3NH3PbI3 adsorbed system,,,,,CH3NH3PbI3,glass transition temperature: None None (None); chemical stability: None None (None); amorphous film stability: None None (None)
Star-Shaped Molecules as Dopant-Free Hole Transporting Materials for Efficient Perovskite Solar Cells: Multiscale Simulation,,CHEMICAL RECORD,7.5,TPAP-OH,,,star-shaped molecule,"N,N-di(4-methoxyphenyl)aniline; phenol",hole transport material in perovskite solar cells without dopants,HTM@CH3NH3PbI3 adsorbed system,,,,,CH3NH3PbI3,glass transition temperature: None None (None); chemical stability: None None (None); amorphous film stability: None None (None)
Star-Shaped Molecules as Dopant-Free Hole Transporting Materials for Efficient Perovskite Solar Cells: Multiscale Simulation,,CHEMICAL RECORD,7.5,TBOPP-OH,,,star-shaped molecule,oxygen-bridged triarylamine; phenol,hole transport material in perovskite solar cells without dopants,HTM@CH3NH3PbI3 adsorbed system,,,,,CH3NH3PbI3,glass transition temperature: None None (None); chemical stability: None None (None); amorphous film stability: None None (None)
Star-Shaped Molecules as Dopant-Free Hole Transporting Materials for Efficient Perovskite Solar Cells: Multiscale Simulation,,CHEMICAL RECORD,7.5,phenol,996,,core group,,,,,,,,CH3NH3PbI3,glass transition temperature: None None (None); chemical stability: None None (None); amorphous film stability: None None (None)
A donor-acceptor zwitterion as a self-assembled hole-selective layer for highly efficient tin-based perovskite solar cells,,CHEMICAL SCIENCE,7.4,"poly(3,4-ethylenedioxythiophene):poly(styrenesulfonate) (PEDOT:PSS)",,,,,hole-selective layer (HSL),,12.18,,,,tin-based perovskite solar cells (TPSCs),PCE retention: 90 % (unencapsulated PyPs-based devices ... after 1800 h of storage)
A donor-acceptor zwitterion as a self-assembled hole-selective layer for highly efficient tin-based perovskite solar cells,,CHEMICAL SCIENCE,7.4,triphenylamine,11775,,,,donor (in PyPs),,12.18,,,,tin-based perovskite solar cells (TPSCs),PCE retention: 90 % (unencapsulated PyPs-based devices ... after 1800 h of storage)
A donor-acceptor zwitterion as a self-assembled hole-selective layer for highly efficient tin-based perovskite solar cells,,CHEMICAL SCIENCE,7.4,"benzo[c][1,2,5]thiadiazole",67502,,,,acceptor (in PyPs),,12.18,,,,tin-based perovskite solar cells (TPSCs),PCE retention: 90 % (unencapsulated PyPs-based devices ... after 1800 h of storage)
A new strategy for constructing a dispiro-based dopant-free hole-transporting material: spatial configuration of spiro-bifluorene changes from a perpendicular to parallel arrangement,,CHEMICAL SCIENCE,7.4,Spiro-OMeTAD,16161850,,hole-transporting material (HTM),two fluorene units; orthogonal conformation,classic hole-transporting material (HTM) in perovskite solar cells (PSCs),,19.57,,,,perovskite solar cells (PSCs),long-term stability: None None (None)
A new strategy for constructing a dispiro-based dopant-free hole-transporting material: spatial configuration of spiro-bifluorene changes from a perpendicular to parallel arrangement,,CHEMICAL SCIENCE,7.4,WH-1,,,dispiro-based HTM,dispiro-based; cyclohexane; parallel arrangement of the two fluorene units,dopant-free HTM,on the surface of the perovskite film,19.57,,,,perovskite solar cells (PSCs),long-term stability: None None (None)
A structure-property study of fluoranthene-cored hole-transporting materials enables 19.3% efficiency in dopant-free perovskite solar cells,,CHEMICAL SCIENCE,7.4,spiro-OMeTAD,16161850,,organic hole-transporting material (HTM),,organic hole-transporting material used in perovskite solar cells,,19.27,,,,conventional PVSC,long-term device stability: None None (None)
A structure-property study of fluoranthene-cored hole-transporting materials enables 19.3% efficiency in dopant-free perovskite solar cells,,CHEMICAL SCIENCE,7.4,PTAA,19734974,,organic hole-transporting material (HTM),,organic hole-transporting material used in perovskite solar cells,,19.27,,,,conventional PVSC,long-term device stability: None None (None)
A structure-property study of fluoranthene-cored hole-transporting materials enables 19.3% efficiency in dopant-free perovskite solar cells,,CHEMICAL SCIENCE,7.4,fluoranthene,,,structural framework,methoxy side-groups,structural framework for a new class of cost-effective small molecule dopant-free HTMs,,19.27,,,,conventional PVSC,long-term device stability: None None (None)
Doping strategies for small molecule organic hole-transport materials: impacts on perovskite solar cell performance and stability,,CHEMICAL SCIENCE,7.4,bis(trifluoromethane) sulfonimide lithium salt (LiTFSI),,,dopant (salt),,"dopant required for improved charge-transport properties (e.g., increased hole mobility and conductivity)",implemented into devices (in hole-transport layer),,,,,Hybrid organic/inorganic perovskite,stability duration requirement: > 25 years (None)
Doping strategies for small molecule organic hole-transport materials: impacts on perovskite solar cell performance and stability,,CHEMICAL SCIENCE,7.4,tris(2-(1Hpyrazol- 1-yl)-4-tert-butylpyridine) cobalt(III) tri[ bis(trifluoromethane) sulfonimide] (FK209),,,dopant (coordination complex),,"dopant required for improved charge-transport properties (e.g., increased hole mobility and conductivity)",implemented into devices (in hole-transport layer),,,,,Hybrid organic/inorganic perovskite,stability duration requirement: > 25 years (None)
Fluoranthene-based dopant-free hole transporting materials for efficient perovskite solar cells,,CHEMICAL SCIENCE,7.4,Fluoranthene,9154,,cyclopentene-fused polycyclic aromatic hydrocarbon,,ideal building block to construct dopant-free HTMs,,18.03,,,,conventional n-i-p and inverted p-i-n PVSCs,stability: None None (None)
Fluoranthene-based dopant-free hole transporting materials for efficient perovskite solar cells,,CHEMICAL SCIENCE,7.4,"2,3-dicyano-fluoranthene",,,,cyano,efficient electron-withdrawing unit for constructing donor-acceptor (D-A) type HTMs,,18.03,,,,conventional n-i-p and inverted p-i-n PVSCs,stability: None None (None)
Fluoranthene-based dopant-free hole transporting materials for efficient perovskite solar cells,,CHEMICAL SCIENCE,7.4,dibenzofulvene,,,,,Diels-Alder reaction partner (reactant),,18.03,,,,conventional n-i-p and inverted p-i-n PVSCs,stability: None None (None)
Fluoranthene-based dopant-free hole transporting materials for efficient perovskite solar cells,,CHEMICAL SCIENCE,7.4,tetracyanoethylene,12635,,,cyano,Diels-Alder reaction partner (reactant),,18.03,,,,conventional n-i-p and inverted p-i-n PVSCs,stability: None None (None)
Incorporation of 2D pyreneammonium iodide for enhancing the efficiency and stability of perovskite solar cells,,CHEMICAL SCIENCE,7.4,pyreneammonium iodide (named TAPPyI),,,pyreneammonium iodide,pyrene; ammonium; iodide; arylamine,2D cation,2D/3D heterostructured perovskite,22.73,,,,2D/3D heterostructured perovskite,PCE retention (TAPPyI-modified PSC): 86 % (after 360 hours in an environment of 85 degrees C and 85% humidity (ISOS-D-3)); PCE retention (reference PSC): 2 % (after 360 hours in an environment of 85 degrees C and 85% humidity (ISOS-D-3))
Incorporation of 2D pyreneammonium iodide for enhancing the efficiency and stability of perovskite solar cells,,CHEMICAL SCIENCE,7.4,"4,4 ',4 '',4 '''-(1,8-dihydropyrene-1,3,6,8-tetrayl)tetraaniline (named TAPPy)",,,pyrene-based compound,"pyrene-based; 1,8-dihydropyrene; tetraaniline",acts as the 2D cation,2D/3D heterostructured perovskite,22.73,,,,2D/3D heterostructured perovskite,PCE retention (TAPPyI-modified PSC): 86 % (after 360 hours in an environment of 85 degrees C and 85% humidity (ISOS-D-3)); PCE retention (reference PSC): 2 % (after 360 hours in an environment of 85 degrees C and 85% humidity (ISOS-D-3))
"Micro-changes, macro-impact: enhancing hole transfer by tailoring peripheral substituents of hole transport materials for efficient perovskite solar cells",,CHEMICAL SCIENCE,7.4,"HTM 9,9 '-([1,1 '-biphenyl]-4,4 '-diyl)bis(N3,N6-bis(7-methoxy-9,9-dimethyl-9H-fluoren-2-yl)-N3,N6-bis(4-(methylthio)phenyl)-9H-carbazole-3,6-diamine) (OPSF)",,,small-molecule-based hole transport material (HTM),"7-methoxy; 9,9-dimethyl; methylthio; carbazole-3,6-diamine; fluoren-2-yl; biphenyl",hole transport material (HTM),perovskite/HTL interface (perovskite surface),25.61,,,,,
Molecular engineering of nitrogen-rich helicene based organic semiconductors for stable perovskite solar cells,,CHEMICAL SCIENCE,7.4,bis(4-methoxyphenyl)amine (OMeDPA),7571,,organic semiconductor component,methoxy,incorporated into the sp3-nitrogen rich double helicene framework to construct organic semiconductors,,21.7,,,,perovskite solar cells,glass_transition_temperature: 230 °C (None); storage_stability_temperature: 85 °C (None); operational_stability: None None (long-term)
Molecular engineering of nitrogen-rich helicene based organic semiconductors for stable perovskite solar cells,,CHEMICAL SCIENCE,7.4,ethylenedioxythiophene-phenyl-OMeDPA (EP-OMeDPA),,,organic semiconductor component / electron donor,ethylenedioxythiophene; phenyl; methoxy,electron donor incorporated into the double helicene framework; component of an organic semiconductor,,21.7,,,,perovskite solar cells,glass_transition_temperature: 230 °C (None); storage_stability_temperature: 85 °C (None); operational_stability: None None (long-term)
Molecular engineering of nitrogen-rich helicene based organic semiconductors for stable perovskite solar cells,,CHEMICAL SCIENCE,7.4,TMDAP-EP-OMeDPA,,,organic semiconductor,,p-doped hole transport layer in perovskite solar cells,p-doped hole transport layer,21.7,,,,perovskite solar cells,glass_transition_temperature: 230 °C (None); storage_stability_temperature: 85 °C (None); operational_stability: None None (long-term)
Rational molecular design of multifunctional self-assembled monolayers for efficient hole selection and buried interface passivation in inverted perovskite solar cells,,CHEMICAL SCIENCE,7.4,CbzBF,,,multifunctional SAM,Lewis-basic oxygen and sulfur heteroatoms; heterocyclic groups,hole-selective layer (HSL),buried interface,24,,,84.41,inverted perovskite solar cells,stability: None None (None)
Rational molecular design of multifunctional self-assembled monolayers for efficient hole selection and buried interface passivation in inverted perovskite solar cells,,CHEMICAL SCIENCE,7.4,CbzBT,,,multifunctional SAM,Lewis-basic oxygen and sulfur heteroatoms; heterocyclic groups,hole-selective layer (HSL),buried interface,24,,,84.41,inverted perovskite solar cells,stability: None None (None)
"Design of multifunctional phosphonic acid molecule for highly efficient, stable inverted perovskite solar cells",,SCIENCE CHINA-MATERIALS,7.4,"(2-(3,6-bis(trifluoromethoxy)-9H-carbazol-9-yl)ethyl)phosphonic acid (M28)",177255876,,multifunctional molecule,phosphonic acid; bis(trifluoromethoxy); 9H-carbazol-9-yl; ethyl,"additive in perovskite precursor solution; slows crystallization, enlarges grain sizes, passivates defects, induces extra electric field via p-type doping to promote hole transport",buried interface and grain boundaries (GBs),25.96,,,,Inverted perovskite solar cells (PSCs),operational stability (efficiency retention): 80 % (after 1500 h tracking at the maximum power point)
Eco-friendly small molecule with polyhydroxyl ketone as buried interface chelator for enhanced carrier dynamics toward high-performance perovskite solar cells,,SCIENCE CHINA-MATERIALS,7.4,D-fructose,,,multifunctional eco-friendly small molecule,C=O; -OH,"introduced into the interface as a modification layer, playing a significant role in passivating defects not only among SnO2 quantum dots (QDs), but also between perovskite and SnO2 QDs.",buried interface,24.91,,,,n-i-p perovskite solar cells (PSCs),stability: None None (None)
Edge electron state modulation achieving tin-based perovskite solar cells with efficiency over 15%,,SCIENCE CHINA-MATERIALS,7.4,NDI2HD-Br-2,,,n-type organic small molecule dopant,carbonyl groups (C=O),synergistically alleviate the intrinsic severe p-type self-doping and passivate the Sn-related defects of tin-based perovskites,,15.01,0.95,,,tin-based perovskites,PCE retention: 81 % (1500 h of storage in a nitrogen environment)
Enhancing NiOx hole transport properties through planarity modulation of organic small molecules for inverted perovskite solar cells,,SCIENCE CHINA-MATERIALS,7.4,"1,5-NOT",,,,,small organic molecule introduced to modify NiOx,,24.2,,,,inverted perovskite solar cells,long-term stability: None None (None)
Push-pull substituent design of fullerene dimer at the buried interface toward stable and efficient perovskite solar cells,,SCIENCE CHINA-MATERIALS,7.4,DC60-H-H,,,fullerene dimers,-H; -H,interlayer,between metal oxides and perovskites,23.3,,,,planar (FAPbI(3))(x)(MAPbBr(3))(1-x),efficiency retention: nearly 100% % (stored in a high humidity environment over 500 h); T-S80 lifetime: 1110 h (at the maximum power point operation condition under one sun illumination without any encapsulation or inert gas protection)
Push-pull substituent design of fullerene dimer at the buried interface toward stable and efficient perovskite solar cells,,SCIENCE CHINA-MATERIALS,7.4,DC60-H-MeO,,,fullerene dimers,-H; -MeO,interlayer,between metal oxides and perovskites,23.3,,,,planar (FAPbI(3))(x)(MAPbBr(3))(1-x),efficiency retention: nearly 100% % (stored in a high humidity environment over 500 h); T-S80 lifetime: 1110 h (at the maximum power point operation condition under one sun illumination without any encapsulation or inert gas protection)
Push-pull substituent design of fullerene dimer at the buried interface toward stable and efficient perovskite solar cells,,SCIENCE CHINA-MATERIALS,7.4,DC60-Cl-H,,,fullerene dimers,-Cl; -H,interlayer,between metal oxides and perovskites,23.3,,,,planar (FAPbI(3))(x)(MAPbBr(3))(1-x),efficiency retention: nearly 100% % (stored in a high humidity environment over 500 h); T-S80 lifetime: 1110 h (at the maximum power point operation condition under one sun illumination without any encapsulation or inert gas protection)
Push-pull substituent design of fullerene dimer at the buried interface toward stable and efficient perovskite solar cells,,SCIENCE CHINA-MATERIALS,7.4,DC60-Cl-MeO,,,fullerene dimers,-Cl; -MeO,interlayer,between metal oxides and perovskites,23.3,,,,planar (FAPbI(3))(x)(MAPbBr(3))(1-x),efficiency retention: nearly 100% % (stored in a high humidity environment over 500 h); T-S80 lifetime: 1110 h (at the maximum power point operation condition under one sun illumination without any encapsulation or inert gas protection)
Realizing mechanical stable and efficient wide-bandgap flexible perovskite solar cells by toughening the buried interface,,SCIENCE CHINA-MATERIALS,7.4,N-acetyl-L-glutamic acid (NALG),70914,,,carboxyl; amide,functional molecule; bridging molecule,buried perovskite/NiOx interface,16.28,,,,Wide-bandgap (WBG) flexible perovskite,mechanical durability (bending cycles): 83 % (after 10000 bending cycles at a radius of 5 mm); operational stability: None None (None); thermal stability: None None (None); moisture stability: None None (None)
Additive engineering via thiazol-4-formylhydrazine multisite synergy yields efficient and stable carbon-based CsPbI2Br perovskite solar cells,,MATERIALS TODAY CHEMISTRY,7.3,thiazol-4-formylhydrazine (TOH),,,multifunctional molecule/additive,Multiple strong electron-donor groups; hydrazine; carbonyl; thiazole rings,introduced into the perovskite precursor solution as an additive to regulate the crystal growth process; passivator at interfaces; improves energy level matching and promotes efficient extraction and transport of interfacial charges,upper surface and bottom interface of the perovskite film,14.01,,,,All inorganic CsPbI2Br perovskites,efficiency retention: 80 % (after 30 days of storage in an air environment of RH = 15-25 %)
"Multifunctional molecule 4,5-dicyanoimidazole endowing perovskite solar cells with excellent efficiency and stability",,MATERIALS TODAY CHEMISTRY,7.3,"4,5-dicyanoimidazole (DCI)",70729,,multifunctional molecule,,coordinates and anchors with PbI2; passivates defects; adjusts energy levels of perovskite,with PbI2; on the boundaries and insides of perovskite grains,24.6,,,85.01,alpha-FAPbI(3) phase,initial efficiency maintained after storage: 87.07 % (stored in an environment with relative humidity of 20 similar to 30 % for 60 days)
Three-in-one synergistic effect of deprotonated molecules in enhancing perovskite solar cell performance and environmental safety,,MATERIALS TODAY CHEMISTRY,7.3,trisodium methylglycine diacetate (MGDA),,,deprotonated molecule,,interface bridging agent; chelating agent; interfacial modifier; lead capture agent,perovskite/SnO2 interface,24.74,,,,,"efficiency_retention: 73 % (after 600 h of operation under harsh ""double 85"" conditions); lead_leakage: 153.3 ppb (damaged devices)"
Brominated zinc porphyrin assisted grain boundary defects passivation in carbon-based planar perovskite solar cells,,MATERIALS TODAY SUSTAINABILITY,7.1,zinc(II)beta-tetra-bromo-meso-tetra-phenyl-porphyrin,,,porphyrin,beta-tetra-bromo; meso-tetra-phenyl; porphyrin; zinc(II),additive,perovskite layer,18.5,,,,,efficiency retention: 96 % (after 40 days); efficiency drop (control device): 38 % (after 40 days)
Enhanced performance of inverted hybrid perovskite solar cells with interfacial passivation filler,2023,MATERIALS TODAY SUSTAINABILITY,7.1,N-methyl-4-piperidone (NMPD),74049,,small molecule,single carbonyl group,interfacial passivation filler,between the perovskite and electron transport layers,20.1,,,,CH3NH3PbI3,PCE retention: 78.4 % (after 800 h of aging without encapsulation at 35% humidity and 25 degrees C temperature)
Efficient and Stable Self-Powered Hybrid Perovskite Photodetectors Enabled by Additive Engineering via Easily Accessible Cross-Linkable Zwitterionic Molecules,,ADVANCED MATERIALS TECHNOLOGIES,7,[2-(methacryloyloxy)ethyl]dimethyl-(3-sulfopropyl)ammonium hydroxide (DMAPS),3034140,,zwitterionic molecules,both negatively and positively charged moieties; vinyl groups,processing additives for perovskite materials,,,,,,Organic-inorganic hybrid perovskite materials,shelf-stability: None None (unencapsulated PPDs with BDMAPS additive ... under high humidity conditions)
Efficient and Stable Self-Powered Hybrid Perovskite Photodetectors Enabled by Additive Engineering via Easily Accessible Cross-Linkable Zwitterionic Molecules,,ADVANCED MATERIALS TECHNOLOGIES,7,3-[bis[2-(methacryloyloxy)ethyl](methyl)ammonio]-1-propanesulfonate (BDMAPS),,,zwitterionic molecules,both negatively and positively charged moieties; vinyl groups,processing additives for perovskite materials,,,,,,Organic-inorganic hybrid perovskite materials,shelf-stability: None None (unencapsulated PPDs with BDMAPS additive ... under high humidity conditions)
Ab Initio Molecular Dynamics Simulations of Methylammonium Lead Iodide Perovskite Degradation by Water,,CHEMISTRY OF MATERIALS,7,MAI,,,,,surface termination,MAI-terminated surfaces,,,,,methylammonium lead iodide (MAPbI(3)),local band gap change: similar to 0.3 eV (interfacial region of the PbI2-exposing model upon surface hydration); volume expansion: similar to 4 % (water incorporation into bulk MAPbI(3)); surface hydration spontaneity: None None (both MAI- and PbI2-terminated slabs)
"Bismuth-Based Halide Double Perovskite Cs2LiBiCl6: Crystal Structure, Luminescence, and Stability",,CHEMISTRY OF MATERIALS,7,Cs2LiBiCl6,,,bismuth-based halide double perovskite,,new bismuth-based halide double perovskite,,,,,,bismuth-based halide double perovskite,moisture sensitivity: None None (None); tolerance and octahedral factors: None None (None); decomposition energy: None None (None); decomposition energy (Brbased compositions): None None (None)
"Bismuth-Based Halide Double Perovskite Cs2LiBiCl6: Crystal Structure, Luminescence, and Stability",,CHEMISTRY OF MATERIALS,7,Cs2NaBiCl6,,,,,Na analogue,,,,,,bismuth-based halide double perovskite,moisture sensitivity: None None (None); tolerance and octahedral factors: None None (None); decomposition energy: None None (None); decomposition energy (Brbased compositions): None None (None)
"Bismuth-Based Halide Double Perovskite Cs2LiBiCl6: Crystal Structure, Luminescence, and Stability",,CHEMISTRY OF MATERIALS,7,Cs2NaBiBr6,,,Brbased composition,,,,,,,,bismuth-based halide double perovskite,moisture sensitivity: None None (None); tolerance and octahedral factors: None None (None); decomposition energy: None None (None); decomposition energy (Brbased compositions): None None (None)
Branched Fluorenylidene Derivatives with Low Ionization Potentials as Hole-Transporting Materials for Perovskite Solar Cells,,CHEMISTRY OF MATERIALS,7,lithium bis(trifluoro-methane-sulfonyl)-imide(LiTFSI),,,dopant,,dopant,,22.83,,,,,longevity: None None (different conditions)
Branched Fluorenylidene Derivatives with Low Ionization Potentials as Hole-Transporting Materials for Perovskite Solar Cells,,CHEMISTRY OF MATERIALS,7,"2,2 & PRIME;,7,7 & PRIME;-tetrakis(N,N-di-p-methoxy-phenyl-amine)-9,9 & PRIME;-spiro-bifluorene(spiro-MeOTAD)",,,hole-transporting material,,comparator HTM,,22.83,,,,,longevity: None None (different conditions)
Branched Methoxydiphenylamine-Substituted Carbazole Derivatives for Efficient Perovskite Solar Cells: Bigger Is Not Always Better,,CHEMISTRY OF MATERIALS,7,2CzOMeDPA,,,,,HTM,,20,,,,perovskite solar cells (PSCs),glass-transition temperature: None degrees C (None); hole-drift mobility: 3.1e-05 cm2 V-1 s-1 (None); device stability: None None (None)
Branched Methoxydiphenylamine-Substituted Carbazole Derivatives for Efficient Perovskite Solar Cells: Bigger Is Not Always Better,,CHEMISTRY OF MATERIALS,7,3Cz-OMeDPA-OH,,,,,HTM,,20,,,,perovskite solar cells (PSCs),glass-transition temperature: None degrees C (None); hole-drift mobility: 3.1e-05 cm2 V-1 s-1 (None); device stability: None None (None)
Branched Methoxydiphenylamine-Substituted Carbazole Derivatives for Efficient Perovskite Solar Cells: Bigger Is Not Always Better,,CHEMISTRY OF MATERIALS,7,spiro-OMeTAD,16161850,,,,reference standard HTM,,20,,,,perovskite solar cells (PSCs),glass-transition temperature: None degrees C (None); hole-drift mobility: 3.1e-05 cm2 V-1 s-1 (None); device stability: None None (None)
Bulky Cation-Modified Interfaces for Thermally Stable Lead Halide Perovskite Solar Cells,,CHEMISTRY OF MATERIALS,7,"2-([2,2 '-bithiophen]-5-yl)ethan-1-aminium iodide (2TI)",,,pi-conjugated molecule,"[2,2 '-bithiophen]-5-yl; ethan-1-aminium iodide",passivation molecule for perovskite,perovskite/hole transport layer interfaces,21,,,,3D CsFAPbI3 perovskite,thermal stability: None None (thermal stress)
Bulky Cation-Modified Interfaces for Thermally Stable Lead Halide Perovskite Solar Cells,,CHEMISTRY OF MATERIALS,7,"2-(3 & tprime;,4 '-dimethyl-[2,2 ':5 ',2 '':5 '',2 & tprime;-quaterthiophen]-5-yl)ethan-1-ammonium iodide (4TmI)",,,pi-conjugated molecule,"3 & tprime;,4 '-dimethyl-[2,2 ':5 ',2 '':5 '',2 & tprime;-quaterthiophen]-5-yl; ethan-1-ammonium iodide",passivation molecule for perovskite,perovskite/hole transport layer interfaces,21,,,,3D CsFAPbI3 perovskite,thermal stability: None None (thermal stress)
Cage Molecules Stabilize Lead Halide Perovskite Thin Films,,CHEMISTRY OF MATERIALS,7,RCC3,,,an amine POC,amine,functional additive,surface topography,,,,,"MAPbI3 (methylammonium lead iodide, HOIP)",degradation onset delay: 50 x (under heat and humidity stresses); optical bandgap increase: 0.03 eV (None)
Deciphering the Facet-Dependent Degradation Mechanism of Hybrid Perovskites by Machine Learning Potentials,,CHEMISTRY OF MATERIALS,7,FAI,66563653,,,,,FAI-rich (100) surface,,,,,formamidinium lead iodide (FAPbI3),moisture resistance: None None (None)
Defect-Stabilized Tin-Based Perovskite Solar Cells Enabled by Multifunctional Molecular Additives,,CHEMISTRY OF MATERIALS,7,fulleropyrrolidine with a triethylene glycol monoethyl ether side chain (PTEG-1),,,fulleropyrrolidine,triethylene glycol monoethyl ether side chain; ether group; fullerene group,multifunctional molecular additive,both surfaces and grain boundaries,,,,,Sn-based perovskite solar cells (Sn-PSCs),"PCE retention: 65 % (after 1000 h of light illumination under ambient conditions, with encapsulation)"
Design of Low Crystallinity Spiro-Typed Hole Transporting Material for Planar Perovskite Solar Cells to Achieve 21.76% Efficiency,,CHEMISTRY OF MATERIALS,7,spiro-OMeTAD,16161850,,HTM,4-methoxyphenyl,HTM,hole transporting layer,21.76,,,,,PCE retention: over 90 % (more than 30 days without encapsulation in ambient air)
Design of Low Crystallinity Spiro-Typed Hole Transporting Material for Planar Perovskite Solar Cells to Achieve 21.76% Efficiency,,CHEMISTRY OF MATERIALS,7,Li-TFSI,,,dopant,,dopant,hole transporting layer,21.76,,,,,PCE retention: over 90 % (more than 30 days without encapsulation in ambient air)
Design of Low Crystallinity Spiro-Typed Hole Transporting Material for Planar Perovskite Solar Cells to Achieve 21.76% Efficiency,,CHEMISTRY OF MATERIALS,7,N-ethylcarbazole,6836,,extended pi-conjugated structure,,to substitute the donor group 4-methoxyphenyl of spiro-OMeTAD,,21.76,,,,,PCE retention: over 90 % (more than 30 days without encapsulation in ambient air)
Design of Low Crystallinity Spiro-Typed Hole Transporting Material for Planar Perovskite Solar Cells to Achieve 21.76% Efficiency,,CHEMISTRY OF MATERIALS,7,dibenzothiophene,,,extended pi-conjugated structure,,to substitute the donor group 4-methoxyphenyl of spiro-OMeTAD,,21.76,,,,,PCE retention: over 90 % (more than 30 days without encapsulation in ambient air)
Directional Crystallization by Floating Self-Assembly for Efficient and Stable Tin-based Perovskite Solar Cells,,CHEMISTRY OF MATERIALS,7,fluorinated-perylene diimide (F-PDI),,,self-assembly molecule,,provides an external driving force to guide the orientated crystallization of perovskite in the vertical direction; defect passivator; hydrophobic barrier layer; conductive,hydrophobic barrier layer,9.49,,,,Tin-based perovskite materials,
Effects of A'-Site Cation Structure on the Stability of 2D Tin Halide Perovskites,,CHEMISTRY OF MATERIALS,7,2-(4-trifluoromethyl-phenyl)-ethylammonium (4-TFMPEA),,,ion,,forms the most stable 2D-SnHP among the 12 ammonium cations investigated,organic layer / cation layers,,,,,2D tin halide perovskites (2D-SnHPs),stability (relative to 3D counterparts): None None (None); stability among ammonium cations: None None (None)
Graphene-Assisted Zwitterionic Conjugated Polycyclic Molecular Interfacial Layer Enables Highly Efficient and Stable Inverted Perovskite Solar Cells,,CHEMISTRY OF MATERIALS,7,perylene diimide amino N-oxide (PDINO),,,n-type semiconducting small molecule,,functionalizing agent of graphene ETL,underlying layer of PSCs,21.2,,,,inverted structured PSCs,operational stability: None None (None)
Hydrolysis-Regulated Chemical Bath Deposition of Tin-Oxide-Based Electron Transport Layers for Efficient Perovskite Solar Cells with a Reduced Potential Loss,,CHEMISTRY OF MATERIALS,7,glycerol,753,,,,retarding agent used in Sn precursors / used to prepare aggregation-regulated SnO2 layer,,21.8,,,,,hysteresis: None None (None); potential loss: None None (None)
Molecular Engineering of Azahomofullerene-based Electron Transporting Materials for Efficient and Stable Perovskite Solar Cells,,CHEMISTRY OF MATERIALS,7,AHF-4,,,azahomofullerene,,interlayer,SnO2/perovskite interface,21.43,,,,planar n-i-p heterojunction,stability under continuous illumination and elevated temperature: None None (continuous 1 sun illumination at the maximum power point and 45 ?)
Molecular Engineering of Azahomofullerene-based Electron Transporting Materials for Efficient and Stable Perovskite Solar Cells,,CHEMISTRY OF MATERIALS,7,"[6,6]-phenyl-C61-butyric acid methyl ester (PCBM)",,,fullerene derivative,,commonly used fullerene derivative (comparator),,21.43,,,,planar n-i-p heterojunction,stability under continuous illumination and elevated temperature: None None (continuous 1 sun illumination at the maximum power point and 45 ?)
Surface Science and Colloidal Stability of Double-Perovskite Cs2AgBiBr6 Nanocrystals and Their Superlattices,,CHEMISTRY OF MATERIALS,7,Oleylamine,5356789,,capping ligand,,remains bound to the nanocrystals after purification,bound to the nanocrystals after purification,,,,,cubic double-perovskite crystal structure,"sintering temperature: 250 degrees C (assembled into superlattices and heated in air); precipitation time: 24 h (dispersed in hexane and exposed to light); aggregation without coalescence: None None (after light exposure in hexane, examined by scanning electron microscopy)"
Surface Science and Colloidal Stability of Double-Perovskite Cs2AgBiBr6 Nanocrystals and Their Superlattices,,CHEMISTRY OF MATERIALS,7,Oleic acid,445639,,not a capping ligand,,required in the synthesis; its concentration determines the yield of the reaction,not a capping ligand,,,,,cubic double-perovskite crystal structure,"sintering temperature: 250 degrees C (assembled into superlattices and heated in air); precipitation time: 24 h (dispersed in hexane and exposed to light); aggregation without coalescence: None None (after light exposure in hexane, examined by scanning electron microscopy)"
Surface Science and Colloidal Stability of Double-Perovskite Cs2AgBiBr6 Nanocrystals and Their Superlattices,,CHEMISTRY OF MATERIALS,7,diisooctylphosphinic acid,,,acid,,substituted for oleic acid in the reaction,in the reaction,,,,,cubic double-perovskite crystal structure,"sintering temperature: 250 degrees C (assembled into superlattices and heated in air); precipitation time: 24 h (dispersed in hexane and exposed to light); aggregation without coalescence: None None (after light exposure in hexane, examined by scanning electron microscopy)"
Thermally Evaporated Naphthalene Diimides as Electron Transport Layers for Perovskite Solar Cells,,CHEMISTRY OF MATERIALS,7,NDI-bis N-phenyl-bromide (NDI-(PhBr)2),,,NDI derivative,N-phenyl-bromide,ETL candidate,,15.6,,,,,PCE retention: 75 % (after 150 h of operation under continuous illumination at 65 degrees C)
Triisopropylsilylethynyl-Functionalized Anthracene-Based Hole Transport Materials for Efficient Hybrid Lead Halide Perovskite Solar Cells,,CHEMISTRY OF MATERIALS,7,"9,10-bis[(triisopropylsilyl)-ethynyl]anthracene (TIPS-anthracene) moiety",,,moiety,triisopropylsilyl; ethynyl; anthracene,pi-conjugated core,,19.3,,,,Cs(0.05)FA(0.79)MA(0.16)Pb(I0.84Br0.16)(3),
Triisopropylsilylethynyl-Functionalized Anthracene-Based Hole Transport Materials for Efficient Hybrid Lead Halide Perovskite Solar Cells,,CHEMISTRY OF MATERIALS,7,"2,2 ',7,7 '-tetrakis(N,N-di-p-methoxyphenylamine)-9,9 '-spirobifluorene (Spiro-OMeTAD)",,,reference compound,"N,N-di-p-methoxyphenylamine; spirobifluorene",reference compound,,19.3,,,,Cs(0.05)FA(0.79)MA(0.16)Pb(I0.84Br0.16)(3),
Zero-Dimensional Lead-Free Hybrid Perovskite-like Material with a Quantum-Well Structure,,CHEMISTRY OF MATERIALS,7,"(1,3-propanediammonium)(2)Bi2I10 center dot 2H(2)O",,,zero-dimensional perovskite-like material,,for optoelectronic applications,,,,,,zero-dimensional perovskite-like material,moisture and thermal stability: good None (under ambient conditions)
Bipedal Anchoring Strategy via Dicarboxylic Acid Molecules for Efficient NiO x -Based Perovskite Solar Cells,,ACS PHOTONICS,6.7,"pyridine-3,5-dicarboxylic acid (P35DA)",10366,,small dicarboxylic acid molecule,pyridine rings; carboxylic acid moieties,induces favorable dipole moments for energy level alignment; interacts with uncoordinated lead ion; regulates crystallization of perovskite; reduces interfacial tensile strain; suppresses nonradiative recombination,between NiO x and the perovskite films,24.05,,,,1.56 and 1.68 eV PSCs,PCE retention: 81 % (unencapsulated devices stored in air with 50-60% relative humidity for 1200 h)
"Control of π-π Stacking of Dithienopyrrole-Based, Hole-Transporting Materials via Lateral Substituents for High-Efficiency Perovskite Solar Cells",,ACS PHOTONICS,6.7,AZ1,,,"dimethyltriphenylamino-substituted dithieno[3,2-b:2',3'-d]pyrrole",dimethyltriphenylamino; n-propyl lateral substituent,hole-transporting layer,,19.4,,,,triple-cation lead halide,hysteresis: negligible None (during the reverse and forward potential scans)
"Control of π-π Stacking of Dithienopyrrole-Based, Hole-Transporting Materials via Lateral Substituents for High-Efficiency Perovskite Solar Cells",,ACS PHOTONICS,6.7,AZ2,134163708,,"dimethyltriphenylamino-substituted dithieno[3,2-b:2',3'-d]pyrrole",dimethyltriphenylamino; 4-methoxyphenyl,hole-transporting layer,perovskite boundaries and perovskite surface,19.4,,,,triple-cation lead halide,hysteresis: negligible None (during the reverse and forward potential scans)
"Control of π-π Stacking of Dithienopyrrole-Based, Hole-Transporting Materials via Lateral Substituents for High-Efficiency Perovskite Solar Cells",,ACS PHOTONICS,6.7,spiro-OMeTAD,16161850,,,,hole-transporter,,19.4,,,,triple-cation lead halide,hysteresis: negligible None (during the reverse and forward potential scans)
