Repository: kevin-ymx/perov-passivator

# perov-passivator

This repository contains two complementary research sections for molecular
passivator discovery in perovskite solar cells:

1. **Loop-orchestrated agent-skills discovery:** a configuration-first,
   restartable workflow that filters PubChem, learns molecular embeddings,
   retrieves promising derivatives, and identifies purchasable salt forms.
2. **SSL plus downstream binding-energy prediction:** a GIN-E molecular
   representation pipeline that combines self-supervised pretraining with
   supervised prediction of molecule-perovskite binding energy (`E_b`).

The two sections share molecular graph representations and GIN-E encoders, but

File: dataset/literature/extracted_results_mol_cleaned_v2.csv (part 27 of 44)
title,year,journal,impact_factor,molecule_name,molecule_cid,molecule_smiles,molecule_type,functional_groups,role,interface_location,pce_max,voc,jsc,ff,perovskite_type,stability
Ferrocene Derivatives as Redox-Active Antisolvent Additives Enabling Defect Elimination and Residual Stress Mitigation in Perovskite Solar Cells,,ACS PHOTONICS,6.7,1-hydroxyethyl ferrocene (HEFc),,,additive (introduced into the antisolvent),cyclopentadienyl-pi-iron group; hydroxyethyl substituent,introduced into the antisolvent; promotes conversion of I2; controls growth of perovskites; defect-elimination effect,,25.7,,,,Inverted perovskite solar cells (PSCs),"initial efficiency retention: None % (accelerated aging tests spanning 900 h, unencapsulated devices)"
Ferrocene Derivatives as Redox-Active Antisolvent Additives Enabling Defect Elimination and Residual Stress Mitigation in Perovskite Solar Cells,,ACS PHOTONICS,6.7,HEFc+,,,oxidized species,cyclopentadienyl-pi-iron group; hydroxyethyl substituent,weakened oxidizing capability that suppresses formation of PbI2,,25.7,,,,Inverted perovskite solar cells (PSCs),"initial efficiency retention: None % (accelerated aging tests spanning 900 h, unencapsulated devices)"
Multifunctional Action Site Strategy of a Buried Interface for High-Performance Perovskite Solar Cells,,ACS PHOTONICS,6.7,"homopiperazine-1,4-bis (2-ethanesulfonic acid) (HEA)",,,dual-reaction site molecule,sulfonic acid groups,multifunctional passivator,SAM/perovskite interface,25.71,,,,p-i-n perovskite solar cells (PSCs),PCE retention: 91.8 % (after 1000 h of operation under 1-sun illumination in a nitrogen atmosphere)
2-Fluoro-4-iodoaniline passivates the surface of perovskite films to enhance photovoltaic properties,,APPLIED SURFACE SCIENCE,6.7,2-Fluoro-4-iodoaniline (FID),185694,,organic molecule,amino group; fluorine group,passivate the surface defects of (FAPbI3)0.95(-MAPbBr3)0.05 perovskite films,perovskite surface,23.44,,,,(FAPbI3)0.95(-MAPbBr3)0.05,PCE retention: None % (unencapsulated PSC with FID passivation retained more than 90% of its initial PCE for over 1500 h of storage under ambient conditions.)
Adsorption of molecular additive onto lead halide perovskite surfaces: A computational study on Lewis base thiophene additive passivation,2018,APPLIED SURFACE SCIENCE,6.7,thiophene,8030,,Lewis base,,molecular additive,additive/perovskite interface,,,,,halide perovskite,stability: None None (None)
Dipoles with donor-π-acceptor structure inhibit ion migration to improve the efficiency and stability of inverted perovskite solar cells,,APPLIED SURFACE SCIENCE,6.7,"4-Amino-3,5-difluorobenzonitrile (AFBN)",,,,"4-Amino; 3,5-difluoro; benzonitrile; donor-pi-acceptor (D-pi-A) structure",to regulate the light-absorbing layer of perovskite films; interact with MA+/Pb2+ cations and I- anions; inhibit ion migration; restrain non-radiative recombination; improve photoelectric performance of inverted perovskite solar cells (i-PSCs),light-absorbing layer of perovskite films,18.55,,,,Organic-inorganic hybrid perovskites (PVK),humidity stability: None None (None)
Dipoles with donor-π-acceptor structure inhibit ion migration to improve the efficiency and stability of inverted perovskite solar cells,,APPLIED SURFACE SCIENCE,6.7,PCBM,53384373,,,,,part of device stack 'FTO/NiOx/perovskite/PCBM/BCP/Ag',18.55,,,,Organic-inorganic hybrid perovskites (PVK),humidity stability: None None (None)
Dipoles with donor-π-acceptor structure inhibit ion migration to improve the efficiency and stability of inverted perovskite solar cells,,APPLIED SURFACE SCIENCE,6.7,BCP,,,,,,part of device stack 'FTO/NiOx/perovskite/PCBM/BCP/Ag',18.55,,,,Organic-inorganic hybrid perovskites (PVK),humidity stability: None None (None)
Efficient passivation on halide perovskite by tailoring the organic molecular functional groups: First-principles investigation,,APPLIED SURFACE SCIENCE,6.7,pyridine,1049,,organic molecule,,passivation molecule,perovskite surface,,,,,CH3CH2PbI3,
Enhanced extraction of photo-generated holes by anchoring free iodide ions in carbon-based perovskite solar cells,,APPLIED SURFACE SCIENCE,6.7,4-aminothiophenol,14510,,organic small molecule,-SH; -NH2,passivates Pb2+ and I-related vacancy defects; inhibits ion migration; forms hydrogen bonds with migrated free I-ions; reduces charge trap density; promotes extraction dynamics of interfacial photo-generated holes; optimizes interface energy level arrangement; reduces carrier transport barrier,into perovskite crystal; device interface,13.53,,,,MAPbI3,efficiency retention: 78 % (aging for 720 h in high humidity atmospheric environment); efficiency retention: 89 % (aging for 720 h in high temperature atmospheric environment)
Enhanced performance of p-i-n perovskite solar cell via defect passivation of nickel oxide/perovskite interface with self-assembled monolayer,,APPLIED SURFACE SCIENCE,6.7,3-(Triethoxysilyl)propylamine (TSPA),13521,,self-assembly molecule,amino group; triethoxysilyl,interfacial modifier between NiOx and perovskite film,between NiOx and perovskite film / TSPA monolayer at the NiOx interface,20.21,,,,,stability_duration: 60 days (under ambient air and varying humidity condition)
Enhancing the efficiency and stability of p-i-n triple cation perovskite solar cells using benzyl cyanoacetate passivation agent,,APPLIED SURFACE SCIENCE,6.7,benzyl cyanoacetate (BCA),560818,,,cyano (-CN); benzene ring; carbonyl (C--O),multifunctional BCA passivation agent,,20.23,,,,,PCE retention: 70 % (after-2034 h of air exposure test); PCE retention: 80 % (after-193 h of heat aging test); PCE retention: 60 % (after-72 h of light-soaking test)
Enhancing the efficiency and stability of p-i-n triple cation perovskite solar cells using benzyl cyanoacetate passivation agent,,APPLIED SURFACE SCIENCE,6.7,cyanoethyl acrylate (CA),7825,,,#NAME?,reference molecule,,20.23,,,,,PCE retention: 70 % (after-2034 h of air exposure test); PCE retention: 80 % (after-193 h of heat aging test); PCE retention: 60 % (after-72 h of light-soaking test)
Enhancing the efficiency and stability of p-i-n triple cation perovskite solar cells using benzyl cyanoacetate passivation agent,,APPLIED SURFACE SCIENCE,6.7,benzyl acrylate (BA),75617,,,benzene ring,reference molecule,,20.23,,,,,PCE retention: 70 % (after-2034 h of air exposure test); PCE retention: 80 % (after-193 h of heat aging test); PCE retention: 60 % (after-72 h of light-soaking test)
"In-situ surface defects passivation with small carbon chain molecules for highly efficient, air-processed inorganic CsPbI2Br perovskite photovoltaics",,APPLIED SURFACE SCIENCE,6.7,diiodo-methane (DIM),6346,,liquid additive,small carbon chain,liquid additive,surface,16.42,,,,All-inorganic CsPbI2Br perovskites,PCE drop: -50 % (None); PCE retained: -80 % (after aging for 600 hrs)
"In-situ surface defects passivation with small carbon chain molecules for highly efficient, air-processed inorganic CsPbI2Br perovskite photovoltaics",,APPLIED SURFACE SCIENCE,6.7,dibromoethane (DBM),,,liquid additive,small carbon chain,liquid additive,surface,16.42,,,,All-inorganic CsPbI2Br perovskites,PCE drop: -50 % (None); PCE retained: -80 % (after aging for 600 hrs)
"In-situ surface defects passivation with small carbon chain molecules for highly efficient, air-processed inorganic CsPbI2Br perovskite photovoltaics",,APPLIED SURFACE SCIENCE,6.7,dichloromethane (DCM),6344,,liquid additive,small carbon chain,liquid additive,surface,16.42,,,,All-inorganic CsPbI2Br perovskites,PCE drop: -50 % (None); PCE retained: -80 % (after aging for 600 hrs)
Photoelectrochemical and first-principles investigation on perylene dye-based perovskite/TiO2 photoelectrode,,APPLIED SURFACE SCIENCE,6.7,"perylene-3,4,9,10-tetracarboxylic dianhydride (PTCDA)",67191,,perylene dye,tetracarboxylic dianhydride,employed between the halide perovskite layer and the TiO2 layer to improve the photoelectrochemical properties,between the halide perovskite layer and the TiO2 layer,,,,,CH3NH3PbI3,stability in aqueous solution: None None (None); adsorption stability: None None (first-principles calculations)
Photoelectrochemical and first-principles investigation on perylene dye-based perovskite/TiO2 photoelectrode,,APPLIED SURFACE SCIENCE,6.7,CH3NH3I,,,,,CH3NH3I-terminated perovskite surface (surface termination),CH3NH3I-terminated perovskite surface,,,,,CH3NH3PbI3,stability in aqueous solution: None None (None); adsorption stability: None None (first-principles calculations)
Surface treatment of the perovskite via self-assembled dipole layer enabling enhanced efficiency and stability for perovskite solar cells,,APPLIED SURFACE SCIENCE,6.7,Tetrabutylammonium chloride (TBAC),70681,,,,mono-molecule layer (MML),surface of perovskite,23.5,,,,,efficiency retention (TBAC-PSCs): None % (aged in ambient air for 1000 h); efficiency retention (control devices): None % (aged in ambient air for 1000 h)
Synergistic enhancement of efficiency and stability of perovskite solar cells via dual interface modification,,APPLIED SURFACE SCIENCE,6.7,Acidic diphenylphosphinate chloride (DPC),,,,,modify SnO2 surface before depositing perovskite layer to alleviate the corrosion of OH- in SnO2 to perovskite film and regulate the crystal growth process of perovskite,interface between SnO2 layer and perovskite layer,23.37,,,,FA(0.85)Cs(0.15)PbI(3),maintain of the initial efficiency: 91.4 % (after 1000 h in air); maintain of the initial efficiency: 87.8 % (when placed in AM1.5G light for 500 h)
Synergistic enhancement of efficiency and stability of perovskite solar cells via dual interface modification,,APPLIED SURFACE SCIENCE,6.7,Methyldiphenylphosphine oxide (MPO),75041,,,,post-treat the surface of perovskite film to passivate defects at the film surface and grain boundary; can coordinate with Pb2+,interface between perovskite layer and hole transport layer,23.37,,,,FA(0.85)Cs(0.15)PbI(3),maintain of the initial efficiency: 91.4 % (after 1000 h in air); maintain of the initial efficiency: 87.8 % (when placed in AM1.5G light for 500 h)
Tailoring interface and morphology of TiO2 electron transport layer with potassium bitartrate for high-performance perovskite solar cells,,APPLIED SURFACE SCIENCE,6.7,potassium bitartrate (KBT),23681127,,molecule,carboxyl groups; hydroxyl groups; potassium cations,"additive introduced into TiO2 ETLs to improve morphology, suppress defects, and tailor energy level alignment",TiO2/ perovskite interface; TiO2 electron transport layers (ETLs),23.35,,,,perovskite,retained efficiency after MPPT: 80 % (800 h MPPT)
A donor-acceptor ligand boosting the performance of FA0.8Cs0.2PbBr3 nanocrystal light-emitting diodes,,NANOSCALE,6.7,3-amino-2-bromo-6-methoxypyridine (ABMeoPy),,,donor-acceptor ligand,,introduced to passivate FA(0.8)Cs(0.2)PbBr(3) nanocrystals (NCs) by a post-processing method,pyridine-Pb2+,,,,,FA(0.8)Cs(0.2)PbBr(3),stability in solution: 6 months (in solution); trap density decrease: 26 % (None)
A moderate intensity ligand works best: a theoretical study on passivation effects of pyridine-based molecules for perovskite solar cells,,NANOSCALE,6.7,pyridine (Py),1049,,pi-conjugated pyridine-based molecule,pi-conjugated; pyridine-based,passivation molecule,interfaces between the passivation molecules (PMs) and MAPbI(3),,,,,MAPbI(3),
A moderate intensity ligand works best: a theoretical study on passivation effects of pyridine-based molecules for perovskite solar cells,,NANOSCALE,6.7,bipyridine (Bpy),1474,,pi-conjugated pyridine-based molecule,pi-conjugated; pyridine-based,passivation molecule,adsorbed on the perovskite surface; interfaces between the passivation molecules (PMs) and MAPbI(3),,,,,MAPbI(3),
A moderate intensity ligand works best: a theoretical study on passivation effects of pyridine-based molecules for perovskite solar cells,,NANOSCALE,6.7,terpyridine (Tpy),70848,,pi-conjugated pyridine-based molecule,pi-conjugated; pyridine-based,passivation molecule,interfaces between the passivation molecules (PMs) and MAPbI(3),,,,,MAPbI(3),
A solution-processed pillar[5]arene-based small molecule cathode buffer layer for efficient planar perovskite solar cells,,NANOSCALE,6.7,PCBM,53384373,,conventional PCBM electron transport layer (ETL),,electron transport layer (ETL),surface of PCBM (capped by C3),17.42,,,,planar p-i-n perovskite solar cells (PVSCs),hysteresis: negligible None (None)
Alleviating perovskite toxicity and inhibition of lead leakage for sustainable perovskite solar cells,,NANOSCALE,6.7,Rutin,5280805,,natural plant molecule,,suppress lead leakage; form chelates with lead to minimize biological and environmental hazards,,15.1,,,,CsPbI2Br,long-term stability: None None (None)
Boosting perovskite nanomorphology and charge transport properties via a functional D-π-A organic layer at the absorber/hole transporter interface,,NANOSCALE,6.7,"(E)-3-(5-(4-(bis(2 ',4 '-dibutoxy-[1,1 '-biphenyl]-4-yl)amino)phenyl)thiophen-2-yl)-2-cyanoacrylic acid (D35)",,,organic chromophore; D-pi-A interlayer,2-cyanoacrylic acid; dibutoxy; amino; biphenyl; thiophen-2-yl,interlayer between the perovskite absorber and the hole transporter (HTM),between the perovskite absorber and the hole transporter (HTM) of mesoporous PSCs,18.5,,,,mesoporous PSCs,initial efficiency preserved: 83 % (after 37 days of storage under dark and open circuit (OC) conditions)
Effect of the Hammett substituent constant of para-substituted benzoic acid on the perovskite/SnO2 interface passivation in perovskite solar cells,,NANOSCALE,6.7,4-aminomethylbenzoic acid (4-AMBA),65526,,passivation molecule,carboxylic acid; -CH2NH2,passivate the SnO2 surface and the perovskite,SnO2 surface; charge transport layer/perovskite interface,23.64,,,,,long-term stability: None None (None)
Effect of the Hammett substituent constant of para-substituted benzoic acid on the perovskite/SnO2 interface passivation in perovskite solar cells,,NANOSCALE,6.7,4-sulfamoylbenzoic acid (4-SABA),,,passivation molecule,carboxylic acid; -SO2NH2,passivate the SnO2 surface and the perovskite,SnO2 surface; charge transport layer/perovskite interface,23.64,,,,,long-term stability: None None (None)
Exploring the electrochemical properties of hole transport materials with spiro-cores for efficient perovskite solar cells from first-principles,,NANOSCALE,6.7,Spiro-F1,,,hole transport material (HTM),,hole transport material,,20,,,,Perovskite solar cells (PSCs) with organic small molecules as hole transport materials (HTMs),stability: comparable None (None); stability: better None (None)
Exploring the electrochemical properties of hole transport materials with spiro-cores for efficient perovskite solar cells from first-principles,,NANOSCALE,6.7,Spiro-F2,,,hole transport material (HTM),,hole transport material,,20,,,,Perovskite solar cells (PSCs) with organic small molecules as hole transport materials (HTMs),stability: comparable None (None); stability: better None (None)
Exploring the electrochemical properties of hole transport materials with spiro-cores for efficient perovskite solar cells from first-principles,,NANOSCALE,6.7,Spiro-F3,,,hole transport material (HTM),,hole transport material,,20,,,,Perovskite solar cells (PSCs) with organic small molecules as hole transport materials (HTMs),stability: comparable None (None); stability: better None (None)
Exploring the electrochemical properties of hole transport materials with spiro-cores for efficient perovskite solar cells from first-principles,,NANOSCALE,6.7,Spiro-OMeTAD,16161850,,hole transport material (HTM),,reference hole transport material,,20,,,,Perovskite solar cells (PSCs) with organic small molecules as hole transport materials (HTMs),stability: comparable None (None); stability: better None (None)
Interface-oriented bridges toward efficient carbon-based perovskite solar cells,,NANOSCALE,6.7,potassium bisaccharate (PB),,,,carboxyl group,multifunctional interfacial chemical bridge; buried interface modifier,at the interface between the electron transport layer and the perovskite layer (buried interface),19.69,,,,,efficiency retention: 95.8 % (after 1200 h under ambient conditions)
Minimizing defect states through multidentate coordination and morphology regulation for enhancing the performance of inverted perovskite solar cells,,NANOSCALE,6.7,4-((trifluoromethyl)thio)benzoic acid,,,multifunctional molecule,carbonyl (C 00000000 00000000 00000000 00000000 11111111 00000000 11111111 00000000 00000000 00000000 O) group; sulfur (S) heteroatom; CF3 group,chemical passivation,interacting with both the organic cation (FA+) and uncoordinated Pb2+ ionic defects; passivates Pb2+ defects at the grain boundary and on the surfaces of the perovskite layer,20.87,,,,perovskite materials,normalized PCE retained: 86 % (after 40 days of storage under ambient conditions at 25 +/- 3 degrees C and a relative humidity of similar to 45-55%)
Nitrogen substitution improves the mobility and stability of electron transport materials for inverted perovskite solar cells,,NANOSCALE,6.7,"10,14-bis(5-(2-ethylhexyl)thiophen-2-yl)-dipyrido[3,2-a:2', 3'-c][1,2,5]thiadiazolo[3,4-i]phenazine (TDTP)",,,electron transport molecule (ETM),thiophen-2-yl; 2-ethylhexyl; dipyrido; thiadiazolo; phenazine,electron transport molecule (ETM),,,,,,,air stability: None None (None)
Nitrogen substitution improves the mobility and stability of electron transport materials for inverted perovskite solar cells,,NANOSCALE,6.7,TDTP-1,,,ETM,,electron transport molecule (ETM),ETM/ perovskite interface,,,,,,air stability: None None (None)
Nitrogen substitution improves the mobility and stability of electron transport materials for inverted perovskite solar cells,,NANOSCALE,6.7,TDTP-2a,,,ETM,,electron transport molecule (ETM),ETM/ perovskite interface,,,,,,air stability: None None (None)
Nitrogen substitution improves the mobility and stability of electron transport materials for inverted perovskite solar cells,,NANOSCALE,6.7,TDTP-2b,,,ETM,nitrogen atom at the beta-position of the thiophene ring,electron transport molecule (ETM),ETM/ perovskite interface,,,,,,air stability: None None (None)
Nitrogen substitution improves the mobility and stability of electron transport materials for inverted perovskite solar cells,,NANOSCALE,6.7,TDTP-3a,,,ETM,,electron transport molecule (ETM),ETM/ perovskite interface,,,,,,air stability: None None (None)
Nitrogen substitution improves the mobility and stability of electron transport materials for inverted perovskite solar cells,,NANOSCALE,6.7,TDTP-3b,,,ETM,nitrogen atom at the beta-position of the thiophene ring,electron transport molecule (ETM),ETM/ perovskite interface,,,,,,air stability: None None (None)
Optimization of the Ag/PCBM interface by a rhodamine interlayer to enhance the efficiency and stability of perovskite solar cells,,NANOSCALE,6.7,rhodamine 101,14844402,,model molecule,,interlayer; passivating agent; permeation barrier,between Ag and fullerene derivatives (PC60BM and PC70BM) ETLs,16.6,,,,p-i-n planar heterojunction perovskite solar cells (PSCs),stability: None None (None); permeation barrier / moisture ingress: None None (None); work function stability: None None (None)
Optimization of the Ag/PCBM interface by a rhodamine interlayer to enhance the efficiency and stability of perovskite solar cells,,NANOSCALE,6.7,PC60BM,,,fullerene derivative,,electron transport layer (ETL),ETL at the Ag/ETL interface,16.6,,,,p-i-n planar heterojunction perovskite solar cells (PSCs),stability: None None (None); permeation barrier / moisture ingress: None None (None); work function stability: None None (None)
Optimization of the Ag/PCBM interface by a rhodamine interlayer to enhance the efficiency and stability of perovskite solar cells,,NANOSCALE,6.7,PC70BM,,,fullerene derivative,,electron transport layer (ETL),ETL at the Ag/ETL interface,16.6,,,,p-i-n planar heterojunction perovskite solar cells (PSCs),stability: None None (None); permeation barrier / moisture ingress: None None (None); work function stability: None None (None)
Optimization of the Ag/PCBM interface by a rhodamine interlayer to enhance the efficiency and stability of perovskite solar cells,,NANOSCALE,6.7,PCBM,53384373,,fullerene derivative (PCBM layer),,electron transport layer / layer whose defects are passivated,PCBM surface / PCBM layer at Ag/ETL interface,16.6,,,,p-i-n planar heterojunction perovskite solar cells (PSCs),stability: None None (None); permeation barrier / moisture ingress: None None (None); work function stability: None None (None)
Reducing hole transporter use and increasing perovskite solar cell stability with dual-role polystyrene microgel particles,,NANOSCALE,6.7,poly(triaryl amine) (PTAA),,,HTM,,hole transport material (HTM); minority phase in composite HTM-MG,occupied only similar to 35 vol% of the composite HTMs; matrix in which MGs dispersed,,,,,CH3NH3PbI3-xClx,stability: None None (None)
Reducing hole transporter use and increasing perovskite solar cell stability with dual-role polystyrene microgel particles,,NANOSCALE,6.7,poly(3-hexylthiophene) (P3HT),,,HTM,,hole transport material (HTM); minority phase in composite HTM-MG,occupied only similar to 35 vol% of the composite HTMs,,,,,CH3NH3PbI3-xClx,stability: None None (None)
Reducing hole transporter use and increasing perovskite solar cell stability with dual-role polystyrene microgel particles,,NANOSCALE,6.7,Spiro-MeOTAD (Spiro),16161850,,HTM,,hole transport material (HTM),,,,,,CH3NH3PbI3-xClx,stability: None None (None)
Size-controlled CdSe quantum dots to boost light harvesting capability and stability of perovskite photovoltaic cells,,NANOSCALE,6.7,Spiro-MeOTAD,16161850,,Spiro-MeOTAD layers,,,,,,,,perovskite photovoltaic cells (PSCs),photocurrent density retained: 95 % (100 h stability test)
Stable and efficient perovskite solar cells via hydrogen bonding and coordination,,NANOSCALE,6.7,COTIC-4F,,,"n-type, low optical gap-conjugated organic molecule",carbonyl (C=O); conjugated,serve as the perovskite photoactive layer in a perovskite precursor solution,perovskite photoactive layer in a perovskite precursor solution,21.72,,,82.02,,long-term stability: None None (under an air atmosphere)
Stable and efficient perovskite solar cells via hydrogen bonding and coordination,,NANOSCALE,6.7,COTIC-4Cl,,,"n-type, low optical gap-conjugated organic molecule",carbonyl (C=O); conjugated,serve as the perovskite photoactive layer in a perovskite precursor solution,perovskite photoactive layer in a perovskite precursor solution,21.72,,,82.02,,long-term stability: None None (under an air atmosphere)
The efficacy of oleic acid treatment in passivating MAPbI3 films,,NANOSCALE,6.7,oleic acid (OA),445639,,hydrophobic molecule,,surface passivation,surface,,,,,perovskites,stability duration: None months (continuous high-humidity exposure)
Ligand-modulated electron transfer rates from CsPbBr3 nanocrystals to titanium dioxide,,NANOPHOTONICS,6.6,oleic acid,445639,,single alkyl chain surface ligand,,surface ligand and ligand-bridge,between CsPbBr3 PeNCs and mesoporous titanium dioxide films,,,,,all-inorganic CsPbBr3 PeNCs,
Ligand-modulated electron transfer rates from CsPbBr3 nanocrystals to titanium dioxide,,NANOPHOTONICS,6.6,oleylamine,5356789,,single alkyl chain surface ligand,,surface ligand and ligand-bridge,between CsPbBr3 PeNCs and mesoporous titanium dioxide films,,,,,all-inorganic CsPbBr3 PeNCs,
Ligand-modulated electron transfer rates from CsPbBr3 nanocrystals to titanium dioxide,,NANOPHOTONICS,6.6,(3-aminopropyl)triethoxysilane,13521,,cross-linked insulating ligand,,surface ligand and ligand-bridge,between CsPbBr3 PeNCs and mesoporous titanium dioxide films,,,,,all-inorganic CsPbBr3 PeNCs,
Interface and grain boundary passivation for efficient and stable perovskite solar cells: the effect of terminal groups in hydrophobic fused benzothiadiazole-based organic semiconductors,,NANOSCALE HORIZONS,6.6,BTP-4H,,,organic semiconductor,"2-(3-oxo-2,3-dihydro-1H-inden-1 ylidene)malononitrile",introduced into perovskite films,,22.16,,,,,PCE retention: 86 % (after 5000 h)
Interface and grain boundary passivation for efficient and stable perovskite solar cells: the effect of terminal groups in hydrophobic fused benzothiadiazole-based organic semiconductors,,NANOSCALE HORIZONS,6.6,BTP-4Cl,,,organic semiconductor,"2-(5,6-dichloro-3-oxo-2,3-dihydro-1H-inden-1 ylidene)malononitrile",introduced into perovskite films,,22.16,,,,,PCE retention: 86 % (after 5000 h)
Interface and grain boundary passivation for efficient and stable perovskite solar cells: the effect of terminal groups in hydrophobic fused benzothiadiazole-based organic semiconductors,,NANOSCALE HORIZONS,6.6,BTP-4F,,,organic semiconductor,"2-(5,6-difluoro-3-oxo-2,3-dihydro-1H-inden-1 ylidene)malononitrile","promote charge transport from the perovskite film to spiro-OMeTAD and to SnO2, thus realizing simultaneous up-bottom passivation of perovskite films",up-bottom passivation of perovskite films,22.16,,,,,PCE retention: 86 % (after 5000 h)
Interface and grain boundary passivation for efficient and stable perovskite solar cells: the effect of terminal groups in hydrophobic fused benzothiadiazole-based organic semiconductors,,NANOSCALE HORIZONS,6.6,spiro-OMeTAD,16161850,,,,,,22.16,,,,,PCE retention: 86 % (after 5000 h)
A perovskite solar cell owing very high stabilities and power conversion efficiencies,,SOLAR ENERGY,6.6,1-butyl-3-methylimidazolium tetrafluoroborate (BMIM-BF4),2734178,,ionic liquid,,used to obtain phase-stable fully-inorganic a phase CsPbI3,,21.32,,,,fully-inorganic a phase CsPbI3,PCE after 1000 h: None % (1000 h of illumination under AM1.5 illumination in air at 60 degrees C (Humility: similar to 60%)); PCE retention after 1000 h for PSCs without sandwich structure: 76.63 % (1000 h of illumination under AM1.5 illumination in air at 60 degrees C (Humility: similar to 60%))
A perovskite solar cell owing very high stabilities and power conversion efficiencies,,SOLAR ENERGY,6.6,3-(decyldimethylammonio) propane-1-sulfonate (DDMAPS),,,,,used to obtain phase-stable fully-inorganic a phase CsPbI3,,21.32,,,,fully-inorganic a phase CsPbI3,PCE after 1000 h: None % (1000 h of illumination under AM1.5 illumination in air at 60 degrees C (Humility: similar to 60%)); PCE retention after 1000 h for PSCs without sandwich structure: 76.63 % (1000 h of illumination under AM1.5 illumination in air at 60 degrees C (Humility: similar to 60%))
"Additive engineering of 4, 4′-Bis (N-carbazolyl)-1, 1′-biphenyl (CBP) molecules for defects passivation and moisture stability of hybrid perovskite layer",,SOLAR ENERGY,6.6,"4, 4 '-Bis (N-carbazolyl)-1,1 '-biphenyl (CBP)",,,organic molecule additive,,provides moisture resistance and passivates defects,does not enter into the perovskite crystal,,,,,CH3NH3PbI3 (MAPbI(3)),moisture resistance: None None (None)
Azatriphenylene-based D-A-D-typed hole-transporting materials for perovskite solar cells with tunable energy levels and high mobility,,SOLAR ENERGY,6.6,diazatriphenylene (DAT),,,acceptor,,acceptor groups,,,,,,,stability: None None (calculated results of electrostatic surface potential and absolute hardness)
Azatriphenylene-based D-A-D-typed hole-transporting materials for perovskite solar cells with tunable energy levels and high mobility,,SOLAR ENERGY,6.6,tetraazatriphenylene (TAT),53749143,,acceptor,,acceptor groups,,,,,,,stability: None None (calculated results of electrostatic surface potential and absolute hardness)
Azatriphenylene-based D-A-D-typed hole-transporting materials for perovskite solar cells with tunable energy levels and high mobility,,SOLAR ENERGY,6.6,hexaazatriphenylene (HAT),,,acceptor,,acceptor groups,,,,,,,stability: None None (calculated results of electrostatic surface potential and absolute hardness)
Azatriphenylene-based D-A-D-typed hole-transporting materials for perovskite solar cells with tunable energy levels and high mobility,,SOLAR ENERGY,6.6,p-methoxy-substituted triphenylamine (MeOTPA),,,electron-donor,p-methoxy-substituted triphenylamine,electron-donors,,,,,,,stability: None None (calculated results of electrostatic surface potential and absolute hardness)
Azatriphenylene-based D-A-D-typed hole-transporting materials for perovskite solar cells with tunable energy levels and high mobility,,SOLAR ENERGY,6.6,TPH-T,,,HTM,,reported HTM with triphenylene unit,,,,,,,stability: None None (calculated results of electrostatic surface potential and absolute hardness)
Carbon-chain length substituent effects on Cu(II) phthalocyanines as dopant-free hole-transport materials for perovskite solar cells,,SOLAR ENERGY,6.6,CuEtPc,,,small organic molecule based on copper phthalocyanine rings,ethyl,,,,,,,solution processed PSC,long-term stability: None None (None)
Carbon-chain length substituent effects on Cu(II) phthalocyanines as dopant-free hole-transport materials for perovskite solar cells,,SOLAR ENERGY,6.6,CuBuPc,,,small organic molecule based on copper phthalocyanine rings,butyl,,,,,,,solution processed PSC,long-term stability: None None (None)
Carbon-chain length substituent effects on Cu(II) phthalocyanines as dopant-free hole-transport materials for perovskite solar cells,,SOLAR ENERGY,6.6,CuHePc,,,small organic molecule based on copper phthalocyanine rings,hexyl,,,,,,,solution processed PSC,long-term stability: None None (None)
Cesium Moderation and Structural Transformation on α-CsPbI2Br Perovskite Durability via Cation Retarding Migration: A Combined Simulation and Experimental Study,,SOLAR ENERGY,6.6,formamidinium bromide (FABr),,,,,passivation; induces lattice reconstruction at the surface into a cubic-like structure; creates a nonbonding surface with resistance to water molecules,surface,13.29,,,,alpha-CsPbI2Br perovskites,"efficiency retention: 84 % (after 336 h of use with 40 %-43 % of relative humidity, nonencapsulated formamidinium bromide - based devices); efficiency retention: 20 % (after 144 h (reference cell))"
Crystalline D-π-D porphyrin molecules as a hole-transporting material for printable perovskite solar cells,,SOLAR ENERGY,6.6,ZPPHT,,,D-pi-D porphyrin molecular system,,hole transport material,front contact layer,12.88,,21.35,,MAPbI(3),short-term and operational stability: None None (under ambient conditions in the presence of moisture)
Crystalline D-π-D porphyrin molecules as a hole-transporting material for printable perovskite solar cells,,SOLAR ENERGY,6.6,Spiro-OMeTAD,16161850,,,,benchmark (hole transport material),,12.88,,21.35,,MAPbI(3),short-term and operational stability: None None (under ambient conditions in the presence of moisture)
Crystalline D-π-D porphyrin molecules as a hole-transporting material for printable perovskite solar cells,,SOLAR ENERGY,6.6,Li-TFSI,,,additive,,additive to improve HTM-MAPbI(3) interface,device surface,12.88,,21.35,,MAPbI(3),short-term and operational stability: None None (under ambient conditions in the presence of moisture)
Crystalline D-π-D porphyrin molecules as a hole-transporting material for printable perovskite solar cells,,SOLAR ENERGY,6.6,t-BP,,,additive,,additive to improve HTM-MAPbI(3) interface,device surface,12.88,,21.35,,MAPbI(3),short-term and operational stability: None None (under ambient conditions in the presence of moisture)
CsPbBr3/platinum and CsPbBr3/graphite hybrid photoelectrodes for carbon dioxide conversion to oxalic acid,,SOLAR ENERGY,6.6,oxalic acid,971,,,,product of the photo-electrochemical CO2 conversion,,,,,,CsPbBr3 halide perovskites,water stability: None None (None)
Effect of the doping of PC61BM electron transport layer with carbon nanodots on the performance of inverted planar MAPbI3 perovskite solar cells,,SOLAR ENERGY,6.6,PC61BM,53384373,,electron-transport layer,,electron-transport layer; host for CNDs doping,perovskite/PC61BM interface,,,,,MAPbI(3) / CH3NH3PbI3,final PCE decrease: None None (continuous 24 hour 1.5 AM illumination)
Effect of the doping of PC61BM electron transport layer with carbon nanodots on the performance of inverted planar MAPbI3 perovskite solar cells,,SOLAR ENERGY,6.6,PEDOT:PSS,,,organic hole-transport layer,,hole-transport layer,,,,,,MAPbI(3) / CH3NH3PbI3,final PCE decrease: None None (continuous 24 hour 1.5 AM illumination)
Enhanced performance of CsPbI2Br perovskite solar cell through improving the solubility of the components in precursor,,SOLAR ENERGY,6.6,acetamide (AT),178,,small organic molecule,-NH2; C=O,additive to improve the solubility of the original component CsI and regulate the crystallization of CsPbI2Br perovskite,between the -NH2 in AT and the I in CsI in CsPbI2Br perovskite precursor,13.36,,,,CsPbI2Br perovskite,stability: None None (None)
Enhancing the performance and stability of carbon-based CsPbI2Br perovskite solar cells via tetrabutylammonium iodide surface passivation,,SOLAR ENERGY,6.6,tetrabutylammonium iodide (TBAI),67553,,,,passivate defect states and extend the carrier lifetime,surface of the obtained CsPbI2Br film,12.29,,,,CsPbI2Br,efficiency retention: 90 % (unencapsulated device ... after 300 h of storage in an ambient air atmosphere with a relative humidity of 20%-30%)
Enhancing the performance and stability of carbon-based CsPbI2Br perovskite solar cells via tetrabutylammonium iodide surface passivation,,SOLAR ENERGY,6.6,ethyl acetate,8857,,antisolvent,,antisolvent treatment during film preparation,,12.29,,,,CsPbI2Br,efficiency retention: 90 % (unencapsulated device ... after 300 h of storage in an ambient air atmosphere with a relative humidity of 20%-30%)
Exploring the potential of end-capping acceptor designing on highly soluble and efficient Schiff-based Hole-Transporting materials for High-Efficiency perovskite solar cells,,SOLAR ENERGY,6.6,AZOM1,,,phenothiazine-based hole-transporting material (HTM),Schiff base; A-pi-D-pi-A framework,hole-transporting material (HTM),,,1.49 to 1.64,,,perovskite solar cells (PSCs),"stability: None None (MPW1PW91/6-31G (d, p) level of theory)"
Exploring the potential of end-capping acceptor designing on highly soluble and efficient Schiff-based Hole-Transporting materials for High-Efficiency perovskite solar cells,,SOLAR ENERGY,6.6,AZOM2,,,phenothiazine-based hole-transporting material (HTM),Schiff base; A-pi-D-pi-A framework,hole-transporting material (HTM),,,1.49 to 1.64,,,perovskite solar cells (PSCs),"stability: None None (MPW1PW91/6-31G (d, p) level of theory)"
Exploring the potential of end-capping acceptor designing on highly soluble and efficient Schiff-based Hole-Transporting materials for High-Efficiency perovskite solar cells,,SOLAR ENERGY,6.6,AZOM3,,,phenothiazine-based hole-transporting material (HTM),Schiff base; A-pi-D-pi-A framework,hole-transporting material (HTM),,,1.49 to 1.64,,,perovskite solar cells (PSCs),"stability: None None (MPW1PW91/6-31G (d, p) level of theory)"
Exploring the potential of end-capping acceptor designing on highly soluble and efficient Schiff-based Hole-Transporting materials for High-Efficiency perovskite solar cells,,SOLAR ENERGY,6.6,AZOM4,,,phenothiazine-based hole-transporting material (HTM),Schiff base; A-pi-D-pi-A framework,hole-transporting material (HTM),,,1.49 to 1.64,,,perovskite solar cells (PSCs),"stability: None None (MPW1PW91/6-31G (d, p) level of theory)"
Exploring the potential of end-capping acceptor designing on highly soluble and efficient Schiff-based Hole-Transporting materials for High-Efficiency perovskite solar cells,,SOLAR ENERGY,6.6,AZOM5,,,phenothiazine-based hole-transporting material (HTM),Schiff base; A-pi-D-pi-A framework,hole-transporting material (HTM),,,1.49 to 1.64,,,perovskite solar cells (PSCs),"stability: None None (MPW1PW91/6-31G (d, p) level of theory)"
Exploring the potential of end-capping acceptor designing on highly soluble and efficient Schiff-based Hole-Transporting materials for High-Efficiency perovskite solar cells,,SOLAR ENERGY,6.6,Spiro-OMeTAD,16161850,,hole-transporting material (HTM),,hole-transporting material (HTM),,,1.49 to 1.64,,,perovskite solar cells (PSCs),"stability: None None (MPW1PW91/6-31G (d, p) level of theory)"
Exploring the potential of end-capping acceptor designing on highly soluble and efficient Schiff-based Hole-Transporting materials for High-Efficiency perovskite solar cells,,SOLAR ENERGY,6.6,AZO-II,,,hole-transporting material (HTM),,reference hole-transporting material (HTM),,,1.49 to 1.64,,,perovskite solar cells (PSCs),"stability: None None (MPW1PW91/6-31G (d, p) level of theory)"
ITIC-based bulk heterojunction perovskite film boosting the power conversion efficiency and stability of the perovskite solar cell,,SOLAR ENERGY,6.6,"3,9-bis(2-methylene-(3-(1,1-dicyanomethylene)-indanone))-5,5,11,11-tetrakis(4-hexylphenyl)-dithieno[2,3-d:2',3'-d']-s-indaceno(1,2-b:5,6-b'] dithiophene (ITIC)",,,small molecule additive,,small molecule additive,perovskite film,17.6,,23.7,,bulk heterojunction (BHJ) perovskite solar cell (PSC),degradation: 18 % (after 53 days at 80 degrees C in atmospheric condition)
In-situ fluorinated 2D/3D invert perovskite film solar cell with enhanced ambient stability,,SOLAR ENERGY,6.6,4-Trifluorophenyl methylammonium iodide (CF3PMAI),,,,,modification (CF3PMAI modification),,15.01,,,,2D/3D perovskite,efficiency retention: 90 % (unsealed PSCs within 500 hrs)
Interfacial engineering of sputtered NiOx for enhancing efficiency and stability of inverted perovskite solar cells,,SOLAR ENERGY,6.6,4-aminobenzoic acid (ABA),,,,,modify the sputtered NiOx surface,sputtered NiOx surface,19.1,,,,perovskite films (PVK),stability: None None (under unencapsulated atmospheric conditions)
Inverted perovskite solar cells with air stable diketopyrrolopyrrole-based electron transport layer,,SOLAR ENERGY,6.6,TDPP-CN4,,,diketopyrrolopyrrole-based molecule,,electron transporting layer (ETL) in perovskite solar cells,inverted planar heterojunction perovskite solar cells,,0.5,17.4,,,air stability: None None (ambient conditions; OFET measurements under ambient conditions)
Inverted perovskite solar cells with air stable diketopyrrolopyrrole-based electron transport layer,,SOLAR ENERGY,6.6,PCBM,53384373,,,,electron transport properties,,,0.5,17.4,,,air stability: None None (ambient conditions; OFET measurements under ambient conditions)
Inverted planar perovskite solar cells with efficient and stability via optimized cathode-interfacial layer,,SOLAR ENERGY,6.6,"[6,6] -phenyl C61 butyric acid methyl ester (PCBM)",,,,,,the interface between PCBM and perovskite,17.86,,,,,retained efficiency after 30 days: 84 % (after 30 days of operation under ambient conditions); retained efficiency after 30 days (reference device): 37 % (under the same environment (ambient conditions) after 30 days)
Inverted planar perovskite solar cells with efficient and stability via optimized cathode-interfacial layer,,SOLAR ENERGY,6.6,triethyl citrate (TEC),6506,,Organic small molecule material,,plays the role of a dipole layer,,17.86,,,,,retained efficiency after 30 days: 84 % (after 30 days of operation under ambient conditions); retained efficiency after 30 days (reference device): 37 % (under the same environment (ambient conditions) after 30 days)
Isoindigo derivatives as promising hole transport materials for perovskite solar cells,,SOLAR ENERGY,6.6,Spiro-OMeTAD,16161850,,HTM,,reference HTM,,,,,,MAPbI(3),stability: None None (None)
Open-air-processed Perfluoro(4-methylpent-2-ene)-modified MAPbI3 solar cells actualize 21.25% PCE and excellent humidity stability,,SOLAR ENERGY,6.6,Perfluoro(4-methylpent-2-ene) (C6F12),,,liquid-phase small molecule,carbon-carbon single bonds; carbon-carbon double bonds; carbon-fluorine bonds,additive/passivant,MAPbI3 layer,21.25,,,,MAPbI3,stability: None None (non-encapsulated device modified with C6F12)
Open-air-processed Perfluoro(4-methylpent-2-ene)-modified MAPbI3 solar cells actualize 21.25% PCE and excellent humidity stability,,SOLAR ENERGY,6.6,methylamine,6329,,,,interaction partner forming covalent and hydrogen bonds with fluorine atoms in C6F12,,21.25,,,,MAPbI3,stability: None None (non-encapsulated device modified with C6F12)
