Repository: kevin-ymx/perov-passivator

# perov-passivator

This repository contains two complementary research sections for molecular
passivator discovery in perovskite solar cells:

1. **Loop-orchestrated agent-skills discovery:** a configuration-first,
   restartable workflow that filters PubChem, learns molecular embeddings,
   retrieves promising derivatives, and identifies purchasable salt forms.
2. **SSL plus downstream binding-energy prediction:** a GIN-E molecular
   representation pipeline that combines self-supervised pretraining with
   supervised prediction of molecule-perovskite binding energy (`E_b`).

The two sections share molecular graph representations and GIN-E encoders, but

File: dataset/literature/extracted_results_mol_cleaned_v2.csv (part 29 of 44)
title,year,journal,impact_factor,molecule_name,molecule_cid,molecule_smiles,molecule_type,functional_groups,role,interface_location,pce_max,voc,jsc,ff,perovskite_type,stability
Interface Passivation of Inverted Perovskite Solar Cells by Dye Molecules,,ACS APPLIED ENERGY MATERIALS,6.4,"[6,6]-phenyl C-61-butyric acid methyl ester (PC61BM)",,,,,,"The interface between [6,6]-phenyl C-61-butyric acid methyl ester (PC61BM) and the electrode",19.14,1.09,22.87,76.81,inverted,PCE retention: over 90 % (120 h of storage under an ambient environment (25 degrees C and 30 +/- 5% relative humidity (RH)))
Interfacial Defect Passivation Effect of N-Methyl-N-(thien-2-ylmethyl)amine for Highly Effective Perovskite Solar Cells,,ACS APPLIED ENERGY MATERIALS,6.4,N-methyl-N-(thien-2-ylmethyl)amine (NMTMA),436153,,passivator,amine group; thiophene group,passivator,interface of the perovskite layer and the spiro-OMeTAD hole transport layer (HTL),22.67,,,,Lead ammonium halide hybrid perovskite,environmental stability: None None (None); hysteresis effect: None None (None)
Interfacial Defect Passivation Effect of N-Methyl-N-(thien-2-ylmethyl)amine for Highly Effective Perovskite Solar Cells,,ACS APPLIED ENERGY MATERIALS,6.4,spiro-OMeTAD,16161850,,hole transport layer (HTL),,hole transport layer (HTL),interface of the perovskite layer and the spiro-OMeTAD hole transport layer (HTL),22.67,,,,Lead ammonium halide hybrid perovskite,environmental stability: None None (None); hysteresis effect: None None (None)
Investigation on Organic Molecule Additive for Moisture Stability and Defect Passivation via Physisorption in CH3NH3PbI3 Based Perovskite,,ACS APPLIED ENERGY MATERIALS,6.4,bathocuproine (BCP),65149,,n-type organic molecule,,additive; passivating and improving the MAPI film quality; forms a capping layer to boost moisture barrier; reduces defect sites,capping layer; in between MAPI and BCP (average distance 2.9 angstrom),,0.95,,0.82,CH3NH3PbI3 (MAPI),
Low-Concentration Pyridine-Derived Molecular Passivation for Efficient Two-Step Assistance-Free Blade-Coated FAPbI3 Solar Cells,,ACS APPLIED ENERGY MATERIALS,6.4,"3,5-Difluorpyridin-2,6-Diamin (2NF-Py)",,,,-NH2; pyridine nitrogen; F group,passivate defects,perovskite/hole transport layer interface,21.82,,,,,efficiency retention: 90 % (placed in air for 1536 h)
Mechanistic Insights from Functional Group Exchange Surface Passivation: A Combined Theoretical and Experimental Study,,ACS APPLIED ENERGY MATERIALS,6.4,aminopropyl isobutyl POSS (POSS-NH2),,,passivation material,amino (-NH2),passivation material,MAPbI(3) (MA = methylammonium) perovskite and (FA)(0.85)(MA)(0.15)Pb(I-3)(0.85)(Br-3)(0)(.15)(FA = formamidinium) perovskite films,,,,,MAPbI(3) (MA = methylammonium) perovskite and (FA)(0.85)(MA)(0.15)Pb(I-3)(0.85)(Br-3)(0)(.15)(FA = formamidinium) perovskite films,stability of solar cells: None None (ambient atmosphere)
Mechanistic Insights from Functional Group Exchange Surface Passivation: A Combined Theoretical and Experimental Study,,ACS APPLIED ENERGY MATERIALS,6.4,mercaptopropyl isobutyl POSS (POSS-SH),,,passivation material,thiol (-SH),passivation material,MAPbI(3) (MA = methylammonium) perovskite and (FA)(0.85)(MA)(0.15)Pb(I-3)(0.85)(Br-3)(0)(.15)(FA = formamidinium) perovskite films,,,,,MAPbI(3) (MA = methylammonium) perovskite and (FA)(0.85)(MA)(0.15)Pb(I-3)(0.85)(Br-3)(0)(.15)(FA = formamidinium) perovskite films,stability of solar cells: None None (ambient atmosphere)
Mechanistic Insights from Functional Group Exchange Surface Passivation: A Combined Theoretical and Experimental Study,,ACS APPLIED ENERGY MATERIALS,6.4,POSS-PH2,,,molecule,phosphine (-PH2),,,,,,,MAPbI(3) (MA = methylammonium) perovskite and (FA)(0.85)(MA)(0.15)Pb(I-3)(0.85)(Br-3)(0)(.15)(FA = formamidinium) perovskite films,stability of solar cells: None None (ambient atmosphere)
Modification of a Buried Interface with Bulky Organic Cations for Highly Stable Flexible Perovskite Solar Cells,,ACS APPLIED ENERGY MATERIALS,6.4,4-fluorophenethylammonium iodide (FPEAI),,,large organic ammonium molecule,,passivation treatment / modifying a buried interface,buried interface between a hole-transporting layer (HTL) and perovskite-absorbing material,18.66,,,,low-dimensional perovskite phases,loss: 0 % (1000 h of aging at 85 degrees C); loss: 0 % (1000 h of light soaking at open circuit); drop: <10 % (1000 h of operation at maximum power point)
Modification of a Buried Interface with Bulky Organic Cations for Highly Stable Flexible Perovskite Solar Cells,,ACS APPLIED ENERGY MATERIALS,6.4,molecular iodine,807,,,,,,18.66,,,,low-dimensional perovskite phases,loss: 0 % (1000 h of aging at 85 degrees C); loss: 0 % (1000 h of light soaking at open circuit); drop: <10 % (1000 h of operation at maximum power point)
Molecular Engineering of Polymeric Hole-Transporting Materials for Efficient and Stable Perovskite Solar Cells,,ACS APPLIED ENERGY MATERIALS,6.4,"2,2',7,7'-tetrakis(N,N-di-p-methoxyphenylamine)-9,9'-spirobifluorene (spiro-OMeTAD)",,,,"N,N-di-p-methoxyphenylamine; spirobifluorene",hole-transporting material (HTM),,18.2,,,,,PCE retention: 91.1 % (30 days of storage (ambient))
Molecular Engineering of Polymeric Hole-Transporting Materials for Efficient and Stable Perovskite Solar Cells,,ACS APPLIED ENERGY MATERIALS,6.4,"2,4-dithiobiuret (DTB)",2758725,,,"2,4-dithiobiuret",hole-transporting material (HTM),,18.2,,,,,PCE retention: 91.1 % (30 days of storage (ambient))
Molecular Engineering of Polymeric Hole-Transporting Materials for Efficient and Stable Perovskite Solar Cells,,ACS APPLIED ENERGY MATERIALS,6.4,trithiophene-benzene (TTB),,,polymer,thiophene; sulfur atoms,hole-transporting material (HTM),perovskite layer,18.2,,,,,PCE retention: 91.1 % (30 days of storage (ambient))
Molecular Interaction Modulates Crystallization and Defects of Perovskite Films for High-Performance Solar Cells,,ACS APPLIED ENERGY MATERIALS,6.4,9-(4-methoxyphenyl)-10-tosylphenanthrene (MPTP),,,organic small molecule,4-methoxyphenyl; tosyl; phenanthrene,introduced into the perovskite film to modulate the crystallization and defects of perovskite grains,perovskite film,23.04,,,,,storage stability: None None (None); thermal stability: None None (None)
Multi-Scalable Grain Growth via Phenyl-C60-Butyric Acid Methyl Ester Molecular Aggregation in Perovskite Solar Cells,,ACS APPLIED ENERGY MATERIALS,6.4,phenyl-C-60-butyric acid methyl ester (PCBM),,,,phenyl; butyric acid methyl ester,controlling the grain sizes of MAPbI(3) perovskite films via inducing solubility-dependent aggregation,in the solution,15.95,,22.93,,MAPbI(3),
Multi-Scalable Grain Growth via Phenyl-C60-Butyric Acid Methyl Ester Molecular Aggregation in Perovskite Solar Cells,,ACS APPLIED ENERGY MATERIALS,6.4,toluene (Tol),1140,,,,solvent,,15.95,,22.93,,MAPbI(3),
Multifunctional Biguanide Salts as Efficient Defect Passivators for High-Performance Inverted Perovskite Solar Cells,,ACS APPLIED ENERGY MATERIALS,6.4,biguanide hydrochloride (BH),12219220,,a multifunctional organic molecule,nitrogen groups,reducing defect state density,perovskite layer,23.51,1.13,24.85,,,PCE retention: 95.1 % (1500 h of aging under 35% relative humidity)
Multifunctional Core-Substituted N-Phenylaniline for Linear Hole-Transport Materials Enabling Durable Perovskite Solar Cells,,ACS APPLIED ENERGY MATERIALS,6.4,N-diphenylamine (DPA),,,core-substituted multifunctional group,methoxy,mitigates molecular aggregation and improves film formation by increasing intermolecular distance due to steric hindrance; provides additional hole-transport sites that facilitate hole transfer and enhance hole mobility,perovskite surface,22.77,,,,,PCE retention: 89 % (after 1000 h)
Multifunctional Dapsone Additives Prepare Efficient and Stable Perovskite Solar Cells,,ACS APPLIED ENERGY MATERIALS,6.4,dapsone (Dps),2955,,bifunctional dapsone (Dps) molecule,sulfonic acid (O=S=O) group; two amino (-NH2) groups,passivate the charged defects derived from uncoordinated Pb2+ and I-,into the MAPbI(3) perovskite precursor,20.3,,,,MAPbI(3),"PCE retention: 76 % (under air conditions (RH approximate to 25%, 25 degrees C) for 1000 h)"
Multifunctional Passivation Strategy of Cationic and Anionic Defects for Efficient and Stable Perovskite Solar Cells,,ACS APPLIED ENERGY MATERIALS,6.4,"2,5-thiophene dicarboxylic acid (TDCA)",20273,,additive,symmetrical structure; bifunctional passivation; dicarboxylic acid; thiophene,passivation additive,precursor solution,22.78,,,,,long-term operation and stability: None None (None); wet-thermal stability: None None (None)
Multifunctional Perylenediimide-Based Cathode Interfacial Materials for High-Performance Inverted Perovskite Solar Cells,,ACS APPLIED ENERGY MATERIALS,6.4,PDI-D,,,perylenediimide oligomer,,efficient multifunctional cathode interfacial layer (CIL),cathode interfacial layer (CIL) in the inverted PVSC,21.06,,,,inverted PVSC,PCE loss: 3.3 % (after 1032 h)
Multifunctional Perylenediimide-Based Cathode Interfacial Materials for High-Performance Inverted Perovskite Solar Cells,,ACS APPLIED ENERGY MATERIALS,6.4,PDI-T,,,perylenediimide oligomer,,efficient multifunctional cathode interfacial layer (CIL),cathode interfacial layer (CIL) in the inverted PVSC,21.06,,,,inverted PVSC,PCE loss: 3.3 % (after 1032 h)
Multifunctional Thiophene-Based Interfacial Passivating Layer for High-Performance Perovskite Solar Cells,,ACS APPLIED ENERGY MATERIALS,6.4,3-chlorothiophene-2-carboxylic acid (TCA-Cl),701269,,interlayer passivating molecule,carboxylic acid; S; -COO-; -Cl,simultaneously passivate defects at the surface of SnO2 and the bottom surface of the perovskite layer; form a chemical linker between SnO2 and perovskite via an esterification; modulate surface electronic states; strengthen binding at the interface; passivate iodine vacancies (V-I(+)) and undercoordinated Pb2+; improve carrier extraction,interface of SnO2/perovskite; surface of SnO2 and bottom surface of the perovskite layer,21.07,,,,MAPbI(3),stability: None None (None)
Neutral Ligand Triggered Low-Dimensional Reconstruction for Improving the Efficiency and Stability of Perovskite Solar Cells,,ACS APPLIED ENERGY MATERIALS,6.4,allyl 1H-imidazole-1-carboxylate (AImC),12840943,,neutral organic spacer molecule,allyl; 1H-imidazole; carboxylate,acts as a solvent; triggers localized reconstruction to produce a LD capping layer; prolongs the carrier lifetime; reduces trap-assisted recombination,a LD capping layer,21.42,,,,LD/3D hybrid perovskite,"hysteresis: None None (None); stability to air, moisture, and heat: None None (None); carrier lifetime: None None (None)"
Nonbonding Electron Pairs in Cyano and Carbonyl Groups Act as Defect Passivation in Hybrid Perovskite Solar Cells,,ACS APPLIED ENERGY MATERIALS,6.4,"4,6-bis(9-ethyl-9H-carbazol-3-yl)-2-oxo-1,2-dihydropyridine-3-carbonitrile (CzCy)",,,donor-acceptor-donor molecule,Lewis groups,passivation layer and dopant,perovskite surface,20.51,,,,organic-inorganic perovskite,material lifespan: None None (None)
Nonbonding Electron Pairs in Cyano and Carbonyl Groups Act as Defect Passivation in Hybrid Perovskite Solar Cells,,ACS APPLIED ENERGY MATERIALS,6.4,dimethyl sulfoxide (DMSO),679,,solvent,,solvation medium (effective solvation of CzCy),,20.51,,,,organic-inorganic perovskite,material lifespan: None None (None)
Nonbonding Electron Pairs in Cyano and Carbonyl Groups Act as Defect Passivation in Hybrid Perovskite Solar Cells,,ACS APPLIED ENERGY MATERIALS,6.4,chlorobenzene (CB),7964,,solvent,,solvent with limited solubility for CzCy,,20.51,,,,organic-inorganic perovskite,material lifespan: None None (None)
Optimizing Photoelectrochemical Photovoltage and Stability of Molecular Interlayer-Modified Halide Perovskite in Water: Insights from Interpretable Machine Learning and Symbolic Regression,,ACS APPLIED ENERGY MATERIALS,6.4,basic violet 7,6538422,,interlayer molecule,,interlayer molecule modifying perovskite film,interfacial layer / interlayer,,,,,CH3NH3PbI3,stability: 4 % (in the aqueous solution / under the same aqueous conditions); photovoltage output: 16.7 % (in the aqueous solution / under the same aqueous conditions)
Optimizing Photoelectrochemical Photovoltage and Stability of Molecular Interlayer-Modified Halide Perovskite in Water: Insights from Interpretable Machine Learning and Symbolic Regression,,ACS APPLIED ENERGY MATERIALS,6.4,rhodamine B,6694,,interlayer molecule,,interlayer molecule modifying perovskite film,interfacial layer / interlayer,,,,,CH3NH3PbI3,stability: 4 % (in the aqueous solution / under the same aqueous conditions); photovoltage output: 16.7 % (in the aqueous solution / under the same aqueous conditions)
Oxidized Spiro-OMeTAD: Investigation of Stability in Contact with Various Perovskite Compositions,,ACS APPLIED ENERGY MATERIALS,6.4,oxidized spiro-OMeTAD,,,,,performance-enhancing oxidized hole-transporting material,interfaced with five most popular perovskite compositions,,,,,five most popular perovskite compositions,thermal stability: None None (prolonged thermal stress)
Oxidized Spiro-OMeTAD: Investigation of Stability in Contact with Various Perovskite Compositions,,ACS APPLIED ENERGY MATERIALS,6.4,spiro-OMeTAD (neutral molecule),16161850,,,,neutral molecule,upon interaction with all five perovskite compositions,,,,,five most popular perovskite compositions,thermal stability: None None (prolonged thermal stress)
Perovskite Surface Passivation Using Thiophene-Based Small Molecules for Efficient and Stable Solar Cells,,ACS APPLIED ENERGY MATERIALS,6.4,thiophene-2-acetamide (TAA),78208,,a small molecule,S atom of thiophene; -C O group; -NH2 group,to passivate surface defects,perovskite surface,20.62,,,,"methylammonium lead iodide (MAPbI(3), where MA is methylammonium)",device stability under 1-sun illumination and high humidity (~85%) in air: None None (1-sun illumination and high humidity (~85%) in air)
Phenolphthalein: A Potent Small-Molecule Additive for High-Performance and Ambient-Air-Stable FAPbI3 Perovskite Solar Cells,,ACS APPLIED ENERGY MATERIALS,6.4,phenolphthalein (PHTH),4764,,,,intermolecular bonding agent,integrated into the perovskite precursor solution,19.9,,,,FAPbI(3),PCE retention after 720 h (PHTH-treated PSCs): 90 % (storage duration of 720 h in ambient air at 25(degrees)C with 30% relative humidity); PCE retention after 720 h (control devices): 30 % (720 h in ambient air at 25(degrees)C with 30% relative humidity)
Point Defect Complexes in FAPbI3 and the Passivation with Modified Crown Ether Molecules,,ACS APPLIED ENERGY MATERIALS,6.4,CE4-Cl,,,modified crown ether molecule,,passivation molecule / passivation layer,between FAPbI3 and the hole transport layer,,,,,FAPbI3,
Point Defect Complexes in FAPbI3 and the Passivation with Modified Crown Ether Molecules,,ACS APPLIED ENERGY MATERIALS,6.4,FAI,66563653,,,,used as a termination (FAI-terminated structure),,,,,,FAPbI3,
Polymerizable Ammonium Salt Interlayer for Efficient and Stable NiOx-Based Perovskite Solar Cells,,ACS APPLIED ENERGY MATERIALS,6.4,2-methylallylamine hydroiodide (CTBAI),,,polymerizable amine salt,double bonds; amine,interlayer that thermally polymerizes to form amine salts with longer molecular chains and modifies the interface,NiOx/3D perovskite interface,18.2,,,,3D perovskite,"efficiency after MPP testing: 93 % (After 280 h of MPP testing, the encapsulated device tested in ambient air (RH = 50-60%))"
Quinaldic Acid-Modified Perovskite Surface with Reduced Pinholes by Passivation Engineering for Improved Lifespan and Efficiency of Metal Halide Perovskite Solar Cells,,ACS APPLIED ENERGY MATERIALS,6.4,"[6,6]-phenyl C61 butyric acid methyl ester (PCBM)",53384373,,electron-transport material,,promising electron-transport material in hybrid inverted PSCs,perovskite/PCBM interface,18.7,,,,MAPbI3,PCE retention (QA-treated device): 90 % (after 500 h); PCE retention (untreated device): 61 % (after 500 h)
Quinaldic Acid-Modified Perovskite Surface with Reduced Pinholes by Passivation Engineering for Improved Lifespan and Efficiency of Metal Halide Perovskite Solar Cells,,ACS APPLIED ENERGY MATERIALS,6.4,quinaldic acid (QA),7124,,a small organic molecule,heteroatom (nitrogen); carboxyl functional group,passivation material on the perovskite surface at the perovskite/PCBM interface to enhance interface interactions and charge transport while decreasing defects and recombination centers,perovskite surface at the perovskite/PCBM interface,18.7,,,,MAPbI3,PCE retention (QA-treated device): 90 % (after 500 h); PCE retention (untreated device): 61 % (after 500 h)
Quinaldic Acid-Modified Perovskite Surface with Reduced Pinholes by Passivation Engineering for Improved Lifespan and Efficiency of Metal Halide Perovskite Solar Cells,,ACS APPLIED ENERGY MATERIALS,6.4,fullerene,,,electron-transport material,,promising electron-transport material in hybrid inverted PSCs,,18.7,,,,MAPbI3,PCE retention (QA-treated device): 90 % (after 500 h); PCE retention (untreated device): 61 % (after 500 h)
Rational Construction of Graded Heterojunction Buried Interfaces for Efficient and Stable Perovskite Solar Cells,,ACS APPLIED ENERGY MATERIALS,6.4,"3,6-dimethoxy-9-(4-vinylbenzyl)-9H-carbazole (MCz-V)",,,interfacial modifier,"3,6-dimethoxy; vinylbenzyl; carbazole-based core structures",modify the perovskite/SAM interface; promote carrier extraction; enhance perovskite stability via in situ polymerization,near the perovskite buried interface,24.45,,,,p-i-n-type perovskite solar cells (PSCs),stabilized power output: 23.95 % (None); efficiency retention: over 88 % (after over 2000 h of storage)
Rational Construction of Graded Heterojunction Buried Interfaces for Efficient and Stable Perovskite Solar Cells,,ACS APPLIED ENERGY MATERIALS,6.4,"(2-(3,6-dimethoxy-9H-carbazol-9-yl)ethyl)phosphonic acid (MeO-2PACz)",154704514,,SAM,"3,6-dimethoxy; carbazole; phosphonic acid",hole-transporting material (SAM),perovskite/SAM interface,24.45,,,,p-i-n-type perovskite solar cells (PSCs),stabilized power output: 23.95 % (None); efficiency retention: over 88 % (after over 2000 h of storage)
Realizing Efficient and Stable n-i-p Perovskite Solar Cells with CuSCN Hole Transporting Materials via LiSCN Doping and Interface Modulation,,ACS APPLIED ENERGY MATERIALS,6.4,CuSCN,61264,,inorganic HTM,,hole transporting material,,20.95,,,,,stability in air: None None (unencapsulated device)
Realizing Efficient and Stable n-i-p Perovskite Solar Cells with CuSCN Hole Transporting Materials via LiSCN Doping and Interface Modulation,,ACS APPLIED ENERGY MATERIALS,6.4,diethyl sulfide,9609,,solvent,,solvent of CuSCN that causes damage to perovskite,,20.95,,,,,stability in air: None None (unencapsulated device)
Realizing Efficient and Stable n-i-p Perovskite Solar Cells with CuSCN Hole Transporting Materials via LiSCN Doping and Interface Modulation,,ACS APPLIED ENERGY MATERIALS,6.4,Spiro-OMeTAD,16161850,,HTM,,other HTM used for comparison,,20.95,,,,,stability in air: None None (unencapsulated device)
Realizing Efficient and Stable n-i-p Perovskite Solar Cells with CuSCN Hole Transporting Materials via LiSCN Doping and Interface Modulation,,ACS APPLIED ENERGY MATERIALS,6.4,Me-4PACz,164186534,,self-assembled monolayer molecule,,interface modifier; protects perovskite from DES damage and promotes carrier extraction and transportation,interface,20.95,,,,,stability in air: None None (unencapsulated device)
Realizing Efficient and Stable n-i-p Perovskite Solar Cells with CuSCN Hole Transporting Materials via LiSCN Doping and Interface Modulation,,ACS APPLIED ENERGY MATERIALS,6.4,LiSCN,,,doping agent,,used in a doping strategy to improve device performance,,20.95,,,,,stability in air: None None (unencapsulated device)
Selective Passivation of Grain Boundaries via Incorporation of a Fluidic Small Molecule in Perovskite Solar Absorbers,,ACS APPLIED ENERGY MATERIALS,6.4,Ethyl carbamate (EC),5641,,soft small-molecule additive,,detach from the perovskite matrix and diffuse to the grain boundaries to reduce the boundary energy; selectively passivate grain boundaries; assist in obtaining desirable film morphologies,grain boundaries,22.25,,,,,PCE retention: 93.5 % (1200 h at a relative humidity of 20%)
Self-Assembled Molecules for Hole-Selective Electrodes in Highly Stable and Efficient Inverted Perovskite Solar Cells with Ultralow Energy Loss,,ACS APPLIED ENERGY MATERIALS,6.4,Spiro-OMeTAD,16161850,,hole-transporting material,,reference hole-transporting material,,18.15,,,,dopant-free p-i-n hybrid perovskite solar cells (iPSCs),long-term stability: None None (None); long-term illumination stability: None None (None)
Self-Assembled Molecules for Hole-Selective Electrodes in Highly Stable and Efficient Inverted Perovskite Solar Cells with Ultralow Energy Loss,,ACS APPLIED ENERGY MATERIALS,6.4,PTAA,19734974,,semiconductor polymer,,,,18.15,,,,dopant-free p-i-n hybrid perovskite solar cells (iPSCs),long-term stability: None None (None); long-term illumination stability: None None (None)
Simultaneous Improvement in Photovoltaic Performance and Air Stability of Perovskite Solar Cells by Controlling Molecular Orientation of Spiro-OMeTAD,,ACS APPLIED ENERGY MATERIALS,6.4,"2,2 ',7,7 '-Tetrakis (N,N-di-p-methoxyphenyl-amine)9,9 '-spirobifluorene (Spiro-OMeTAD)",,,hole transport layer (HTL),"N,N-di-p-methoxyphenyl-amine; spirobifluorene",prototypical hole transport layer (HTL) for high-performance perovskite solar cells (PSCs),in the doped HTL; perovskite/HTL interface,19.92,,,,perovskite solar cells (PSCs),air stability: None None (after storage for 1000 h)
Simultaneous Improvement in Photovoltaic Performance and Air Stability of Perovskite Solar Cells by Controlling Molecular Orientation of Spiro-OMeTAD,,ACS APPLIED ENERGY MATERIALS,6.4,"1,3,5-trichlorobenzene (135-TCB)",7950,,solidifying solvent,trichlorobenzene,templating the molecular arrangement of Spiro-OMeTAD,,19.92,,,,perovskite solar cells (PSCs),air stability: None None (after storage for 1000 h)
Small Molecule-Induced Modulation of Grain Crystallization and Ion Migration Leads to High-Performance MAPbI3 Mini-Modules,,ACS APPLIED ENERGY MATERIALS,6.4,"N,N'-methylenebis(acrylamide) (MBAA)",8041,,,-NH; -CO,MBAA can help to form larger perovskite grains with less defects,surface of perovskite grains,18.58,,,,methylammonium lead halide (MAPbI(3)),"PCE retention (85 degrees C/85% relative humidity, 1000 h): 82 % (1000 h under 85 degrees C/85% relative humidity); PCE retention (maximum power point operation, 1000 h): 90 % (1000 h working at the maximum power point)"
Stabilization of Intrinsic Ions in Perovskite Solar Cells by Employment of a Bipolar Star-Shaped Organic Molecule as a Charge Transport Buffer,,ACS APPLIED ENERGY MATERIALS,6.4,calix[4]resorcinarene (CRA)-triphenylamine (TPA),,,designed molecule core,TPA; triazole,additive,in the perovskite,20,,,,triplecation perovskite films,stability: None None (None)
Stable and Efficient Inverted Perovskite Solar Cells Enabled by Structural Design of Lewis Base Molecules,,ACS APPLIED ENERGY MATERIALS,6.4,2-(1-methylpiperidin-1-ium-1-yl)-1-phenylethanone (M1),408307,,Lewis base molecule,1-methylpiperidin-1-ium; phenylethanone; C=O bond,bind undercoordinated Pb2+ and passivate interfacial defects,interface and grain boundaries,21.8,,,82.53,MAPb(I0.97Br0.03)3,long-term stability: None None (air atmosphere (45% RH))
Stable and Efficient Inverted Perovskite Solar Cells Enabled by Structural Design of Lewis Base Molecules,,ACS APPLIED ENERGY MATERIALS,6.4,2-(4-methylmorpholin-4-ium-4-yl)-1-phenylethanone (M2),411745,,Lewis base molecule,4-methylmorpholin-4-ium; phenylethanone; C=O bond,bind undercoordinated Pb2+ and passivate interfacial defects; passivated perovskite thin films,interface and grain boundaries,21.8,,,82.53,MAPb(I0.97Br0.03)3,long-term stability: None None (air atmosphere (45% RH))
Sulfur Position in Pyrene-Based PTTIs Plays a Key Role To Determine the Performance of Perovskite Solar Cells When PTTIs Were Employed as Electron Transport Layers,,ACS APPLIED ENERGY MATERIALS,6.4,PTTI-1,,,small organic molecule,"pyrene unit; thieno[3,4-b]thiophene (TT); position of sulfur atom in thieno[3,4-b]thiophene(TT)",electron transport layer (ETL),,15.37,,,,perovskite solar cells (PSCs),retained stability: 83 % (after 10 days of testing)
Sulfur Position in Pyrene-Based PTTIs Plays a Key Role To Determine the Performance of Perovskite Solar Cells When PTTIs Were Employed as Electron Transport Layers,,ACS APPLIED ENERGY MATERIALS,6.4,PTTI-2,,,small organic molecule,"pyrene unit; thieno[3,4-b]thiophene (TT); position of sulfur atom in thieno[3,4-b]thiophene(TT)",electron transport layer (ETL),,15.37,,,,perovskite solar cells (PSCs),retained stability: 83 % (after 10 days of testing)
Suppressed Oxidation and Photodarkening of Hybrid Tin Iodide Perovskite Achieved with Reductive Organic Small Molecule,,ACS APPLIED ENERGY MATERIALS,6.4,hydroquinone,,,chemically reductive organic molecule,,can effectively improve the stability of perovskite methylammonium tin(II) iodide (CH3NH3SnI3) in a dry air environment,,,,,,Tin(II)-based halide perovskites,structural/chemical stability: None None (dry air environment); luminescence longevity: None None (ambient air); carrier recombination lifetime during degradation: None None (during degradation)
Symmetrical Conjugated Molecular Additive for Defect Passivation and Charge Transfer Bridge in Perovskite Solar Cells,,ACS APPLIED ENERGY MATERIALS,6.4,"4,4'-bipyridyl, BPY[4,4]",,,symmetrical conjugated molecular additive,bilateral nitrogen atoms; pi-conjugated; symmetrical; conjugated,defect passivation and bridging charge transfer channels between perovskite grains,bonding with uncoordinated Pb2+ cations within perovskite; between perovskite grains,20.82,,,,,long-term thermal stability: None None (None)
"Synergistic Effects of Energy Level Alignment and Trap Passivation via 3,4-Dihydroxyphenethylamine Hydrochloride for Efficient and Air-Stable Perovskite Solar Cells",,ACS APPLIED ENERGY MATERIALS,6.4,"3,4-dihydroxyphenethylamine hydrochloride (3,4-DpACl)",,,additive,C & boxH;O,effective additive; provides passivation effect and tailors energy levels,added to chlorobenzene antisolvent and used during perovskite fabrication,21.17,,,,optimized triple-cation PSCs,PCE retention after humidity exposure: 83 % (1600 h of exposure to ambient air with a humidity level of 35-40%); PCE retention after irradiance: 81.6 % (1056 h of irradiance with simulated sunlight in an ambient air environment)
TADF Molecule as an Interfacial Layer with Cascade Energy Alignment Enabling High Open-Circuit Voltage for 3D/2D Perovskite Solar Cells,,ACS APPLIED ENERGY MATERIALS,6.4,spiro-OMeTAD,16161850,,,,hole transport layer (HTL),hole transport layer (HTL),21.48,1.23,,,3D/2D hybrid perovskite,
Tailor-Made Amino-Based Self-Assembled Monolayers Grafted on Electron Transport ZnO Layers: Perovskite Solar Cell Performance and Modified Interface Relationship,,ACS APPLIED ENERGY MATERIALS,6.4,HO2C-PP-NH2 (PP = biphenyl),,,basic molecule,carboxylic acid; biphenyl; amino,basic molecule used as a component of SAMs grafted onto ZnO,grafted via a carboxylic acid group onto a ZnO electron transport layer,,,,,CH3NH3PbI3 (MAPI),long-term stability: None None (ambient air)
Tailor-Made Amino-Based Self-Assembled Monolayers Grafted on Electron Transport ZnO Layers: Perovskite Solar Cell Performance and Modified Interface Relationship,,ACS APPLIED ENERGY MATERIALS,6.4,"4'-(carboxy)-(1,1'-biphenyl)-4-aminomethyl hydrochloride (HO2C-(CH2)(n)-PP-CH2-NH3Cl, A: n = 0)",,,bipolar molecule,carboxylic acid; biphenyl; methylene; protonated amino group,"bipolar molecule used as a SAM component; tailored for rigidity/self-assembly, conductivity and bonding",grafted onto ZnO electron transport layer / deposited on the metal oxide layer,,,,,CH3NH3PbI3 (MAPI),long-term stability: None None (ambient air)
Tailor-Made Amino-Based Self-Assembled Monolayers Grafted on Electron Transport ZnO Layers: Perovskite Solar Cell Performance and Modified Interface Relationship,,ACS APPLIED ENERGY MATERIALS,6.4,"4'-(carboxymethyl)-(1,1'-biphenyl)-4-aminomethyl hydrochloride (HO2C-(CH2)(n)-PP-CH2-NH3Cl, B: n = 1)",,,bipolar molecule,carboxylic acid; biphenyl; methylene; protonated amino group,"bipolar molecule used as a SAM component; tailored for rigidity/self-assembly, conductivity and bonding",grafted onto ZnO electron transport layer / deposited on the metal oxide layer,,,,,CH3NH3PbI3 (MAPI),long-term stability: None None (ambient air)
"Thieno[3,2-b]thiophene-Based Organic Cation Forming Semitransparent Thin Film: Synthesis, Photophysical Properties, and Inverted Perovskite Solar Cells",,ACS APPLIED ENERGY MATERIALS,6.4,TT-PhCH2NH3I,,,"thieno[3,2-b]thiophene-based organic cation",ammonium iodide group,additive for perovskite solar cell application,thin film / surface,,,,,MAPbI(3),long-term cell stability: 97 % (for 5 weeks (>800 h))
Thiophene Terminated Fullerene Derivatives for Interfacial Modification toward High Efficiency MAPbI3 Perovskite Solar Cells,,ACS APPLIED ENERGY MATERIALS,6.4,NMTTF,,,fullerene derivative,thiophene terminals; thiophene moiety,"interlayer; passivates uncoordinated Pb2+, reduces trap density and charge recombination, and facilitates charge transport at the perovskite and TiO2 interface",between the MAPbI(3) and TiO2 electron transport layer / at the perovskite and TiO2 interface,19.5,,,,MAPbI(3),storage stability: 80 % (storing in ambient for 30 days)
Thiophene Terminated Fullerene Derivatives for Interfacial Modification toward High Efficiency MAPbI3 Perovskite Solar Cells,,ACS APPLIED ENERGY MATERIALS,6.4,PC61BM,53384373,,,,used to modify PSCs,,19.5,,,,MAPbI(3),storage stability: 80 % (storing in ambient for 30 days)
Triple Passivation Approach to Laminate Perovskite Layers for Augmented UV and Ambient Stable Photovoltaics,,ACS APPLIED ENERGY MATERIALS,6.4,2-benzoylpyridine (BP),7038,,UV-absorbing,,passivation additive,"Double layers of BP were coated on both sides of the perovskite layer, and the molecule was also incorporated into the precursor solution.",20.46,,,,,UV and ambient stability: None None (None)
Unadorned Molecular Engineering of Phenoxazine-Core-Based Hole-Transport Materials for Sustainable Perovskite Solar Cells,,ACS APPLIED ENERGY MATERIALS,6.4,"2,2',7,7'-tetrakis(N,N-di-4-methoxyphenylamino)-9,9'-spiro-bifluorene (Spiro-OMeTAD)",,,conventional,,HTM,,,,,,,conversion efficiency retention: 90 % (over 25 days of its initial values); conversion efficiency retention: 70 % (over 25 days of its initial values); hole-transporting ability and charge recombination resistance: None None (None)
Unadorned Molecular Engineering of Phenoxazine-Core-Based Hole-Transport Materials for Sustainable Perovskite Solar Cells,,ACS APPLIED ENERGY MATERIALS,6.4,"(2Z,2'Z)-3,3'-[10-(2-ethylhexyl)-1H-phenoxazine-3,7-diyl]bis[2-(3,5-dimethoxyphenyl)acrylonitrile] (HTM3)",,,phenoxazine-core-based,"phenoxazine; 2-ethylhexyl; 3,5-dimethoxyphenyl; acrylonitrile",HTM,,,,,,,conversion efficiency retention: 90 % (over 25 days of its initial values); conversion efficiency retention: 70 % (over 25 days of its initial values); hole-transporting ability and charge recombination resistance: None None (None)
Vapor Exchange Deposition of an Air-Stable Lead Iodide Adduct on 19% Efficient 1.8 cm2 Perovskite Solar Cells,,ACS APPLIED ENERGY MATERIALS,6.4,"1,3-dimethyl-2-imidazolidinone, DMI",,,,,"component of PbI2-(1,3-dimethyl-2-imidazolidinone, DMI)) adduct; adsorbate on PbI2",on PbI2,19.2,,,,,stability_at_elevated_temperature: None minutes (elevated temperature in air)
Vapor Exchange Deposition of an Air-Stable Lead Iodide Adduct on 19% Efficient 1.8 cm2 Perovskite Solar Cells,,ACS APPLIED ENERGY MATERIALS,6.4,DMSO,679,,,,comparative molecule for desorption energy,,19.2,,,,,stability_at_elevated_temperature: None minutes (elevated temperature in air)
Enhanced performance of perovskite solar cells via a bilateral electron-donating passivator as a molecule bridge,,INORGANIC CHEMISTRY FRONTIERS,6.4,6-amino-1-hexanol (HAL),19960,,molecule,bilateral electron-donating groups,"introduced between SnO2 and perovskite (PVK) to optimize the characteristics of the buried interfacial properties, as well as the PVK film quality; act as a molecular bridge to easily bridge SnO2 and PVK to passivate the buried interfacial defects, thus enhancing device performance",between SnO2 and perovskite (PVK); buried interface,23.58,,,,,efficiency retention after storage: None % (after 35 days of storage at approximately 35% relative humidity (RH) and room temperature)
Multidentate chelation via pyridine-based molecules for high-efficiency perovskite solar cells,,INORGANIC CHEMISTRY FRONTIERS,6.4,"diethyl 2,6-pyridinedicarboxylate (DIP)",,,passivation layer,ester; pyridinium,passivation layer,at the interface between the perovskite and the hole transport layer,23.68,,,,,humidity stability: 89.4 % (550 hours at a relative humidity of 65 +/- 5%)
2-Amino-5-chlorobenzophenone passivating perovskite films using multiple functional groups towards high-performance solar cells,,JOURNAL OF MATERIALS CHEMISTRY C,6.4,2-amino-5-chlorobenzophenone (ACB),12870,,an organic small molecule,carbonyl group (-C(sic)O); amino group (-NH2); -Cl group,to passivate the surface defects of (FAPbI(3))(0.95)(MAPbBr(3))(0.05) perovskite films,surface defects of perovskite films,24.32,,,,(FAPbI(3))(0.95)(MAPbBr(3))(0.05),PCE retention after storage: 90 % (after being stored for 1440 h under ambient conditions)
"A dithieno[3,2-b:2′,3′-d]pyrrole-cored four-arm hole transporting material for over 19% efficiency dopant-free perovskite solar cells",,JOURNAL OF MATERIALS CHEMISTRY C,6.4,spiro-OMeTAD,16161850,,reference spiro-OMeTAD,,reference HTM,,19.42,,,,perovskite solar cells (PVSCs),glass-transition temperature: 120.3 degrees C (None)
"A low-cost, high-performance, dopant-free phenyl-based hole transport material for efficient and stable perovskite solar cells",,JOURNAL OF MATERIALS CHEMISTRY C,6.4,B2,6328200,,HTM,phenyl,low-cost HTM,perovskite/HTL interface,20.37,,,,Perovskite solar cells (PSCs),efficiency retention (air storage): 85 % (placed in air for 60 days); efficiency retention (thermal storage): 80 % (storage at 60 degrees C for 600 h)
A low-symmetry monothiatruxene-based hole transport material for planar n-i-p perovskite solar cells with 18.9% efficiency,,JOURNAL OF MATERIALS CHEMISTRY C,6.4,monothiatruxene (TrxS) core,,,core,,core of novel small organic molecule HTM TrxS-2MeOTAD,,18.9,,,,n-i-p planar PSCs,lifetime: 1.5 times longer (under constant AM1.5G illumination)
A low-symmetry monothiatruxene-based hole transport material for planar n-i-p perovskite solar cells with 18.9% efficiency,,JOURNAL OF MATERIALS CHEMISTRY C,6.4,TrxS-2MeOTAD,,,small organic molecule HTM,,HTM,in n-i-p planar PSCs,18.9,,,,n-i-p planar PSCs,lifetime: 1.5 times longer (under constant AM1.5G illumination)
A low-symmetry monothiatruxene-based hole transport material for planar n-i-p perovskite solar cells with 18.9% efficiency,,JOURNAL OF MATERIALS CHEMISTRY C,6.4,"2,2 ',7,7 '-tetrakis (N,N-di-p-methoxyphenamine)-9,9 '-spirobiflourene (spiro-MeOTAD)",,,HTM,,reference HTM,,18.9,,,,n-i-p planar PSCs,lifetime: 1.5 times longer (under constant AM1.5G illumination)
A novel azo dye molecule enables defect passivation and crystallization toward efficient perovskite solar cells,,JOURNAL OF MATERIALS CHEMISTRY C,6.4,N-(4-(phenyldiazenyl)phenyl) acetamide (Ph-azo-PhAmi),,,novel dye,amide group; azo bond,passivator,defects of the perovskite,20.85,,,,Organic-inorganic perovskite,"PCE retention: 85.7 % (storage in ambient air (room temperature, 65-75% relative humidity) under dark conditions for 300 h); PCE retention: 26.9 % (storage in ambient air (room temperature, 65-75% relative humidity) under dark conditions for 300 h)"
Acene-based organic semiconductors for organic light-emitting diodes and perovskite solar cells,,JOURNAL OF MATERIALS CHEMISTRY C,6.4,"2,7-bis(trimethylstannyl)naphtho[2,1-b:6,5-b]dithiophene (TPA-NADT-TPA)",,,acene-based organic semiconductor,"bis(trimethylstannyl); naphtho[2,1-b:6,5-b]dithiophene",use in organic light-emitting diodes (OLEDs) and perovskite solar cells (PSCs); employed as hole transporting material (HTM) in inverted PSCs,,10.27,,,,,
Acene-based organic semiconductors for organic light-emitting diodes and perovskite solar cells,,JOURNAL OF MATERIALS CHEMISTRY C,6.4,"4,4-(anthracene-2,6-diyl)bis(N,N-bis(4-methoxyphenyl)aniline) (TPA-ANR-TPA)",,,acene-based organic semiconductor,"anthracene-2,6-diyl; N,N-bis(4-methoxyphenyl)aniline",use in organic light-emitting diodes (OLEDs) and perovskite solar cells (PSCs); employed as hole transporting material (HTM) in inverted PSCs,,10.27,,,,,
Acene-based organic semiconductors for organic light-emitting diodes and perovskite solar cells,,JOURNAL OF MATERIALS CHEMISTRY C,6.4,"N-2,N-2,N-6,N-6-tetrakis(4-methoxyphenyl)anthracene-2,6-diamine (DPA-ANR-DPA)",,,acene-based organic semiconductor,"N-2,N-2,N-6,N-6-tetrakis(4-methoxyphenyl); anthracene-2,6-diamine",use in organic light-emitting diodes (OLEDs) and perovskite solar cells (PSCs); employed as hole transporting material (HTM) in inverted PSCs,,10.27,,,,,
Achieving a high-quality active film through surface passivation to enhance the stability of inverted perovskite solar cells,,JOURNAL OF MATERIALS CHEMISTRY C,6.4,cyanomethyltriphenylphosphonium chloride (CTPC),197040,,,C 00000000000000000 00000000000000000 00000000000000000 01111111111111110 00000000000000000 01111111111111110 00000000000000000 01111111111111110 00000000000000000 00000000000000000 00000000000000000 N group,surface passivation agent,surfaces of perovskite films; perovskite layer,24.63,,,,,PCE retention: 88 % (encapsulated device over a period of 1200 hours)
"Ambient stable, hydrophobic, electrically conductive porphyrin hole-extracting materials for printable perovskite solar cells",,JOURNAL OF MATERIALS CHEMISTRY C,6.4,N-octyl phenothiazine,,,donor,N-octyl,donor,,11,,19.5,,methylammonium lead iodide,water stability: excellent None (without the need for encapsulation)
"Ambient stable, hydrophobic, electrically conductive porphyrin hole-extracting materials for printable perovskite solar cells",,JOURNAL OF MATERIALS CHEMISTRY C,6.4,porphyrin,66868,,pi-spacer,,pi-spacer,,11,,19.5,,methylammonium lead iodide,water stability: excellent None (without the need for encapsulation)
An air-stable ultraviolet photodetector based on mesoporous TiO2/spiro-OMeTAD,,JOURNAL OF MATERIALS CHEMISTRY C,6.4,spiro-OMeTAD,16161850,,small molecule,,active layer,,,,,,,device stability: None None (None)
An efficient and thickness insensitive cathode interface material for high performance inverted perovskite solar cells with 17.27% efficiency,,JOURNAL OF MATERIALS CHEMISTRY C,6.4,"N, N'-bis(1-n-hexylpyridinium-4-ylmethyl)-1,4,5,8-naphthalenetetracar boxydiimide (PN6)",,,water/alcohol soluble small molecular cationic compound based on the naphthalene diimide functionalized pyridinium salt,naphthalene diimide; pyridinium salt,cathode interface layer,between the electron transporting layer and the cathode,17.27,,,,,
An efficient and thickness insensitive cathode interface material for high performance inverted perovskite solar cells with 17.27% efficiency,,JOURNAL OF MATERIALS CHEMISTRY C,6.4,PC61BM,53384373,,,,,,17.27,,,,,
An ultrafast-response and high-detectivity self-powered perovskite photodetector based on a triazine-derived star-shaped small molecule as a dopant-free hole transporting layer,,JOURNAL OF MATERIALS CHEMISTRY C,6.4,Triazine-Th-OMeTAD,,,star-shaped small molecule,triazine core unit,dopant-free hole transporting layer,hole transporting layer in an OIHP photodetector,,,,,Organic-inorganic hybrid perovskites (OIHPs),
Balanced strain-dependent carrier dynamics in flexible organic-inorganic hybrid perovskites,,JOURNAL OF MATERIALS CHEMISTRY C,6.4,rubrene,68203,,molecules,,doped in precursor,in an MAPbI(3) precursor,,,,,CH3NH3PbI3 (MAPbI(3)),stability: None None (None)
