Repository: kevin-ymx/perov-passivator

# perov-passivator

This repository contains two complementary research sections for molecular
passivator discovery in perovskite solar cells:

1. **Loop-orchestrated agent-skills discovery:** a configuration-first,
   restartable workflow that filters PubChem, learns molecular embeddings,
   retrieves promising derivatives, and identifies purchasable salt forms.
2. **SSL plus downstream binding-energy prediction:** a GIN-E molecular
   representation pipeline that combines self-supervised pretraining with
   supervised prediction of molecule-perovskite binding energy (`E_b`).

The two sections share molecular graph representations and GIN-E encoders, but

File: dataset/literature/extracted_results_mol_cleaned_v2.csv (part 31 of 44)
title,year,journal,impact_factor,molecule_name,molecule_cid,molecule_smiles,molecule_type,functional_groups,role,interface_location,pce_max,voc,jsc,ff,perovskite_type,stability
A naphthalene diimide side-chain polymer as an electron-extraction layer for stable perovskite solar cells,,MATERIALS CHEMISTRY FRONTIERS,6.4,"Poly(N-(5-(5-norbornene-2-carbonyl)oxy)pentyl)-N '-n-hexyl-naphthalene-1,8:4,5-bis(dicarboximide)",,,side-chain polymer,"norbornene; carbonyl; ester; naphthalene-1,8:4,5-bis(dicarboximide)",electron-extraction layer,in lead-halide perovskite solar cells,14,1.02,21,,lead-halide perovskite,PCE stabilization after illumination: 13.8 % (upon 90 s of illumination); long-term stability under continuous illumination: None None (continuous illumination)
A naphthalene diimide side-chain polymer as an electron-extraction layer for stable perovskite solar cells,,MATERIALS CHEMISTRY FRONTIERS,6.4,"(N-(5-hydroxypentyl)-N '-n-hexyl-naphthalene-1,8:4,5-bis(dicarboximide))",,,,"hydroxyl; naphthalene-1,8:4,5-bis(dicarboximide)",precursor (esterification reactant),,14,1.02,21,,lead-halide perovskite,PCE stabilization after illumination: 13.8 % (upon 90 s of illumination); long-term stability under continuous illumination: None None (continuous illumination)
A naphthalene diimide side-chain polymer as an electron-extraction layer for stable perovskite solar cells,,MATERIALS CHEMISTRY FRONTIERS,6.4,exo-5-norbornene-2-carboxylic acid,78949,,acid,norbornene; carboxylic acid,reagent (esterification reactant),,14,1.02,21,,lead-halide perovskite,PCE stabilization after illumination: 13.8 % (upon 90 s of illumination); long-term stability under continuous illumination: None None (continuous illumination)
A naphthalene diimide side-chain polymer as an electron-extraction layer for stable perovskite solar cells,,MATERIALS CHEMISTRY FRONTIERS,6.4,first-generation Grubbs initiator,,,initiator,,polymerization initiator/catalyst,,14,1.02,21,,lead-halide perovskite,PCE stabilization after illumination: 13.8 % (upon 90 s of illumination); long-term stability under continuous illumination: None None (continuous illumination)
A naphthalene diimide side-chain polymer as an electron-extraction layer for stable perovskite solar cells,,MATERIALS CHEMISTRY FRONTIERS,6.4,dimethylformamide,6228,,solvent,,solvent (tested for resistance),,14,1.02,21,,lead-halide perovskite,PCE stabilization after illumination: 13.8 % (upon 90 s of illumination); long-term stability under continuous illumination: None None (continuous illumination)
Facile star-shaped tetraphenylethylene-based molecules with fused ring-terminated diarylamine as interfacial hole transporting materials for inverted perovskite solar cells,,MATERIALS CHEMISTRY FRONTIERS,6.4,CL-1,,,p-type small molecule,tetraphenylethylene as the core; fused ring-terminated diarylamine as electron donating groups; benzene,bilayer HTL component,inorganic/organic (NiOx/CL series) bilayer HTLs,20.15,,,,inverted perovskite solar cells (PSCs),hydrophobicity: None None (None); long-term stability: None None (None)
Facile star-shaped tetraphenylethylene-based molecules with fused ring-terminated diarylamine as interfacial hole transporting materials for inverted perovskite solar cells,,MATERIALS CHEMISTRY FRONTIERS,6.4,CL-2,155899109,,p-type small molecule,tetraphenylethylene as the core; fused ring-terminated diarylamine as electron donating groups; naphthalene,bilayer HTL component,inorganic/organic (NiOx/CL series) bilayer HTLs,20.15,,,,inverted perovskite solar cells (PSCs),hydrophobicity: None None (None); long-term stability: None None (None)
High performance inverted planar perovskite solar cells enhanced by heteroatomic functionalized hole transport materials,,MATERIALS CHEMISTRY FRONTIERS,6.4,"5-((3,6-bis(4-(bis(4-methoxyphenyl)amino)phenyl)thieno[3,2-b]thiophen-2-yl)methylene)-3-ethyl-2-thioxothiazolidin-4-one (shortly named C3-D)",,,hole transport material,rhodanine,used in inverted planar perovskite solar cells,ITO and the perovskite layer,21.5,1.072,24.49,81.9,inverted planar,retention: 85 % (kept for 500 h at room temperature in ambient air at 35% relative humidity); retention: 60 % (kept for 500 h at 85 degrees C in a N2 glovebox)
High performance inverted planar perovskite solar cells enhanced by heteroatomic functionalized hole transport materials,,MATERIALS CHEMISTRY FRONTIERS,6.4,"5,5 '-((3,6-bis(4-(bis(4-methoxyphenyl)amino)phenyl)thieno[3,2-b]thiophene-2,5-diyl)bis(methaneylylidene))bis(3-ethyl-2-thioxothiazolidin-4-one) (shortly named C3-S)",,,hole transport material,rhodanine,used in inverted planar perovskite solar cells,ITO and the perovskite layer,21.5,1.072,24.49,81.9,inverted planar,retention: 85 % (kept for 500 h at room temperature in ambient air at 35% relative humidity); retention: 60 % (kept for 500 h at 85 degrees C in a N2 glovebox)
High performance inverted planar perovskite solar cells enhanced by heteroatomic functionalized hole transport materials,,MATERIALS CHEMISTRY FRONTIERS,6.4,"TT-3,6-TPA",,,non-functional HTM,,non-functional hole transport material (comparison reference),,21.5,1.072,24.49,81.9,inverted planar,retention: 85 % (kept for 500 h at room temperature in ambient air at 35% relative humidity); retention: 60 % (kept for 500 h at 85 degrees C in a N2 glovebox)
Improving stability and efficiency of PTAA-based inverted perovskite solar cells through a guest strategy,,MATERIALS CHEMISTRY FRONTIERS,6.4,"poly[bis(4-phenyl) (2,4,6-trimethylphenyl)amine] (PTAA)",,,hole transport material,,hole transport material,interface of PTAA,21.81,,,,,efficiency after continuous heating: 90 % (after 1000 hours of continuous heating at 85 degrees C); efficiency after continuous heating: 70 % (after 400 hours)
Improving stability and efficiency of PTAA-based inverted perovskite solar cells through a guest strategy,,MATERIALS CHEMISTRY FRONTIERS,6.4,BQ-BO,,,guest molecule,large conjugated electron-deficient core; methoxy-substituted triphenylamine arm structure,"guest molecule introduced to enhance the energy level configuration, hole transport, and interface passivation of PTAA",interface of PTAA,21.81,,,,,efficiency after continuous heating: 90 % (after 1000 hours of continuous heating at 85 degrees C); efficiency after continuous heating: 70 % (after 400 hours)
Interfacial engineering between SnO2/MAPbI3 by maleate pheniramine halides toward carbon counter electrode-based perovskite solar cells with 16.21% efficiency,,MATERIALS CHEMISTRY FRONTIERS,6.4,chlorphenamine maleate (CHM),6433151,,pheniramine halides containing maleic acid,pheniramine halides; maleic acid,modifier,SnO2/MAPbI(3) interface,16.21,,,,MAPbI(3),PCE retention: 82.7 % (unencapsulated BHM-modified device under ambient conditions with 35% relative humidity at room temperature for 800 h)
Interfacial engineering between SnO2/MAPbI3 by maleate pheniramine halides toward carbon counter electrode-based perovskite solar cells with 16.21% efficiency,,MATERIALS CHEMISTRY FRONTIERS,6.4,brompheniramine maleate (BHM),5281067,,pheniramine halides containing maleic acid,pheniramine halides; maleic acid,modifier,SnO2/MAPbI(3) interface,16.21,,,,MAPbI(3),PCE retention: 82.7 % (unencapsulated BHM-modified device under ambient conditions with 35% relative humidity at room temperature for 800 h)
Pyridyl-functionalized spiro[fluorene-xanthene] as a dopant-free hole-transport material for stable perovskite solar cells,,MATERIALS CHEMISTRY FRONTIERS,6.4,SPS-SPX-2TPA,,,,"pyridyl substitution at para-position; spiro[fluorene-9,9 '-xanthene] (SFX) moiety as a central core unit; N,N-dimethoxytriphenylamine (TPA) moiety",HTM,,17.39,,,,,stable photovoltaic performance duration under light soaking: 270 h (measured under light soaking); PCE retention after maximum power point tracking: 95 % (after 600 h when measured under maximum power point tracking conditions)
Pyridyl-functionalized spiro[fluorene-xanthene] as a dopant-free hole-transport material for stable perovskite solar cells,,MATERIALS CHEMISTRY FRONTIERS,6.4,Spiro-OMeTAD,16161850,,,,HTM,,17.39,,,,,stable photovoltaic performance duration under light soaking: 270 h (measured under light soaking); PCE retention after maximum power point tracking: 95 % (after 600 h when measured under maximum power point tracking conditions)
Pyridyl-functionalized spiro[fluorene-xanthene] as a dopant-free hole-transport material for stable perovskite solar cells,,MATERIALS CHEMISTRY FRONTIERS,6.4,"spiro[fluorene-9,9 '-xanthene] (SFX)",,,,,central core unit,,17.39,,,,,stable photovoltaic performance duration under light soaking: 270 h (measured under light soaking); PCE retention after maximum power point tracking: 95 % (after 600 h when measured under maximum power point tracking conditions)
Pyridyl-functionalized spiro[fluorene-xanthene] as a dopant-free hole-transport material for stable perovskite solar cells,,MATERIALS CHEMISTRY FRONTIERS,6.4,"N,N-dimethoxytriphenylamine (TPA)",,,,,end capping moiety,,17.39,,,,,stable photovoltaic performance duration under light soaking: 270 h (measured under light soaking); PCE retention after maximum power point tracking: 95 % (after 600 h when measured under maximum power point tracking conditions)
Underlayer engineering of grain strain toward efficient and stable tin perovskite solar cells,,MATERIALS CHEMISTRY FRONTIERS,6.4,octadecanammonium iodide (ODAI),130406624,,long-chain alkylamine / underlayer,,produce high-crystallinity and strain-free tin perovskite films; used as an underlayer,between the perovskite and hole transporting layer (HTL),13.82,0.818,,,Lead-free tin perovskite,PCE retention: 92 % (continuous one sunlight illumination for 1000 hours); PCE retention: 88 % (65 degrees heating for 1000 hours)
Additive-assisted defect passivation of perovskite with metformin hydrochloride: toward high-performance p-i-n perovskite solar cells,,JOURNAL OF PHYSICS-ENERGY,6.3,metformin hydrochloride (MetHCl),14219,,bifunctional molecule,,simultaneously passivating several sorts of defects in perovskite films; regulating perovskite crystallization via strong binding to Pb2+; nonvolatile additive that can remain in the perovskite film contributing to a high-quality film with denser grains and fewer pinholes,in the perovskite film,21.59,1.17,,,perovskite thin films,stability: None None (None)
A multifunctional flame retardant enabling efficient and stable formamidine-cesium perovskite solar cells,,SOLAR ENERGY MATERIALS AND SOLAR CELLS,6.3,phosphaphenanthrene,54037218,,flame retardant,,modulate perovskite crystallization and passivate defects,,21.13,,,,FACs-based PSCs,perovskite film crystallinity and stability: None None (None); hysteresis: None None (None)
Alternative benzodithiophene (BDT) based polymeric hole transport layer for efficient perovskite solar cells,,SOLAR ENERGY MATERIALS AND SOLAR CELLS,6.3,spiroOMeTAD,,,p-type doped small molecule,,hole transport layer,n-i-p device structure,11.6,,,,Organic-inorganic perovskite,
Alternative benzodithiophene (BDT) based polymeric hole transport layer for efficient perovskite solar cells,,SOLAR ENERGY MATERIALS AND SOLAR CELLS,6.3,PBDTT-FTTE,,,benzodithiophene based polymer,,alternative hole transport layer,,11.6,,,,Organic-inorganic perovskite,
Alternative benzodithiophene (BDT) based polymeric hole transport layer for efficient perovskite solar cells,,SOLAR ENERGY MATERIALS AND SOLAR CELLS,6.3,PBDT-FTTE,,,,,hole transport layer,,11.6,,,,Organic-inorganic perovskite,
Alternative benzodithiophene (BDT) based polymeric hole transport layer for efficient perovskite solar cells,,SOLAR ENERGY MATERIALS AND SOLAR CELLS,6.3,PBDIT-FTTE,,,polymer,,hole transport layer,,11.6,,,,Organic-inorganic perovskite,
Alternative benzodithiophene (BDT) based polymeric hole transport layer for efficient perovskite solar cells,,SOLAR ENERGY MATERIALS AND SOLAR CELLS,6.3,DIO (diiodooctane),9962797,,dopant,,additive/dopant (3% used),,11.6,,,,Organic-inorganic perovskite,
Ambient-air fabrication of bar-coated ionic liquid-assisted perovskite films with micrometer-scale grain sizes for stable solar cells,,SOLAR ENERGY MATERIALS AND SOLAR CELLS,6.3,1-hexyl-3-methylimidazolium chloride,2734163,,ionic liquid,hexyl; methyl; imidazolium; chloride,protect the perovskite from interacting with moisture,in the perovskite solution,,,,,,retained solar output: 90 % (after storage for 1000 h in the dark under ambient conditions (relative humidity of 40 %-50 %))
Carboxyl functional group-assisted defects passivation strategy for efficient air-processed perovskite solar cells with excellent ambient stability,,SOLAR ENERGY MATERIALS AND SOLAR CELLS,6.3,terephthalic acid (PTA),7489,,,two carboxylic acid end groups,Lewis base; defect passivation agent,perovskite layer,18.22,,,,,"PCE retention: 80 % (stored for 4500 h in air (approximate to 45% average relative humidity (RH)), unencapsulated devices); thermal stability: None None (None)"
Core-twisted tetrachloroperylenediimide additives improve the crystallinity of perovskites to provide efficient perovskite solar cells,,SOLAR ENERGY MATERIALS AND SOLAR CELLS,6.3,ClPDI-C4,,,n-type small molecules,n-butyl,additive,into the lead iodide precursor solution,18.77,,,,methyl ammonium lead triiodide (MAPbI(3)),
Core-twisted tetrachloroperylenediimide additives improve the crystallinity of perovskites to provide efficient perovskite solar cells,,SOLAR ENERGY MATERIALS AND SOLAR CELLS,6.3,ClPDI-C3DMeA,,,n-type small molecules,dimethylaminopropyl,additive,into the lead iodide precursor solution,18.77,,,,methyl ammonium lead triiodide (MAPbI(3)),
Core-twisted tetrachloroperylenediimide additives improve the crystallinity of perovskites to provide efficient perovskite solar cells,,SOLAR ENERGY MATERIALS AND SOLAR CELLS,6.3,ClPDI-DPA,,,n-type small molecules,aminopropyl,additive,into the lead iodide precursor solution,18.77,,,,methyl ammonium lead triiodide (MAPbI(3)),
Defect passivation by a betaine-based zwitterionic molecule for high-performance p-i-n methylammonium-based perovskite solar cells,,SOLAR ENERGY MATERIALS AND SOLAR CELLS,6.3,[2-(methacryloyloxy) ethyl] dimethyl-(3-sulfopropyl) ammonium hydroxide (denoted as SBMA),,,betaine-based zwitterionic molecule,ester groups; SO32-; Quaternary ammonium ions,additive in p-i-n PSCs; defect passivator,,21.39,,,,CH3NH3PbI3,thermal and humidity stability: None None (None)
Dual passivation of SnO2/Perovskite heterogeneous interfacial defects for efficient perovskite solar cells,,SOLAR ENERGY MATERIALS AND SOLAR CELLS,6.3,reduced L-glutathione (GSH),124886,,multifunctional molecule,-COOH; -NH2; -CONH-; -HS,buffer layer; defect passivator; bridge between perovskite and SnO2; improves crystallization of SnO2; accelerates electron transport,between SnO2 and perovskite; on the SnO2/FTO interface,21.66,,,,perovskite active layer,PCE retention: 80 % (after 600 h of placement in atmospheric environment; unencapsulated GSH-SnO2 based PSC)
Effects of thiourea on the perovskite crystallization for fully printable solar cells,,SOLAR ENERGY MATERIALS AND SOLAR CELLS,6.3,Thiourea,2723790,,,two NH2 groups; one S-donor,facilitate the penetrability of perovskite precursor solution into the mesoscopic scaffolds; improve the crystallinity of perovskite crystals; cross-linker function; retarding function; reduce iodine molecule to I- ion; enhance electron transfer from perovskite crystals to FTO and recombination resistance,with the perovskite crystals or lewis acid-base adducts; into the mesoscopic scaffolds,13.03,,,,HTL free perovskite solar cells (PSCs),stability: None None (None)
Efficient and flexible solar cells with improved stability through incorporation of a multifunctional small molecule at PEDOT:PSS/perovskite interface,,SOLAR ENERGY MATERIALS AND SOLAR CELLS,6.3,"poly(3,4-ethylenedioxythiophene):poly(styrenesulfonate) (PEDOT:PSS)",,,,"poly(3,4-ethylenedioxythiophene); poly(styrenesulfonate)",,interface with perovskite layer,18.4,,,,Inverted,long-term stability: None None (ambient atmosphere and UV-light soaking)
Efficient and flexible solar cells with improved stability through incorporation of a multifunctional small molecule at PEDOT:PSS/perovskite interface,,SOLAR ENERGY MATERIALS AND SOLAR CELLS,6.3,"N,N'-Bis-(1-naphthalenyl)-N,N'-bis-phenyl-(1,1'-biphenyl)-4,4'-diamine (NPB)",5069127,,small molecule,triphenylamine-based,multifunctional buffer layer,at PEDOT:PSS/perovskite interface,18.4,,,,Inverted,long-term stability: None None (ambient atmosphere and UV-light soaking)
Enhanced fatigue resistance of suppressed hysteresis in perovskite solar cells by an organic crosslinker,,SOLAR ENERGY MATERIALS AND SOLAR CELLS,6.3,PCBM,53384373,,,,electron transport layer,,13.96,,,,hybrid perovskite,chemical stability: None None (continuous AM1.5 G illumination at ambient conditions); hysteresis: None None (None); PbI2 formation: None None (None)
"Enhanced performance and stability of inverted planar perovskite solar cells by incorporating 1,6-diaminohexane dihydrochloride additive",,SOLAR ENERGY MATERIALS AND SOLAR CELLS,6.3,"1,6-Diaminohexane Dihydrochloride (1,6-DD)",,,additive,two terminal -NH3+ groups; hexane alkyl chain,introduced into perovskite precursors to fabricate the inverted planar perovskite solar cells,perovskite crystal surface,17,,,80.1,,retained efficiency: None % (After exposure to the air for 16 days)
Enhanced photovoltaic performance and stability of planar perovskite solar cells by introducing dithizone,,SOLAR ENERGY MATERIALS AND SOLAR CELLS,6.3,dithizone (DTZ),,,molecules introduced into PbI2 precursor,,to improve the performance of perovskite films; to retard the crystallization of PbI2 film; residual DTZ assisted DMSO to slow down the growth of perovskite grains,introduced into PbI2 precursor; residual in wet PbI2 film,20.66,,,,planar heterojunction (PHJ) perovskite solar cells,PCE retention: 97 % (storage in the dark for approximately 24 days)
Enhanced photovoltaic performance and stability of planar perovskite solar cells by introducing dithizone,,SOLAR ENERGY MATERIALS AND SOLAR CELLS,6.3,DMSO,679,,,,to slow down the growth of perovskite grains (assisted by residual DTZ),,20.66,,,,planar heterojunction (PHJ) perovskite solar cells,PCE retention: 97 % (storage in the dark for approximately 24 days)
Highly efficient and stable planar CsPbI2Br perovskite solar cell with a new sensitive-dopant-free hole transport layer obtained via an effective surface passivation,,SOLAR ENERGY MATERIALS AND SOLAR CELLS,6.3,"N',N',N '',N ''-tetralcis(4-methoxypheny)spiro[fluorene-9,9'-xanthene]-2,7-diamine (2mF-X59)",,,HTL,fluorinated; 4-methoxyphenyl; diamine,sensitive-dopant-free HTL,applied as sensitive-dopant-free HTL into CsPbI2Br PSCs,14.42,1.23,,,CsPbI2Br,PCE retention: 94 % (aging in air for 30 days without encapsulation)
Highly efficient and stable planar CsPbI2Br perovskite solar cell with a new sensitive-dopant-free hole transport layer obtained via an effective surface passivation,,SOLAR ENERGY MATERIALS AND SOLAR CELLS,6.3,"2,3,5,6-tetrafluoro-7,7,8,8-tetracyanoquino-dimethane (F4-TCNQ)",,,,tetrafluoro; tetracyano,surface modifier,modified the 2mF-X59 and CsPbI2Br surface,14.42,1.23,,,CsPbI2Br,PCE retention: 94 % (aging in air for 30 days without encapsulation)
Highly efficient and stable planar CsPbI2Br perovskite solar cell with a new sensitive-dopant-free hole transport layer obtained via an effective surface passivation,,SOLAR ENERGY MATERIALS AND SOLAR CELLS,6.3,Spiro-OMeTAD,16161850,,,OMe,comparative doped HTL,,14.42,1.23,,,CsPbI2Br,PCE retention: 94 % (aging in air for 30 days without encapsulation)
"Highly efficient perovskite solar cells enhanced by biphenyl-4,4-dithiol",,SOLAR ENERGY MATERIALS AND SOLAR CELLS,6.3,"biphenyl-4,4 '-dithiol",,,conjugated molecule,dithiol,coordinate with Pb2+ to passivate defects and protect the perovskite layer to isolate water and oxygen and improve stability,perovskite grain boundaries and on perovskite surface,20.3,,,,perovskite,stability: None None (None)
Improving water-resistance of inverted flexible perovskite solar cells via tailoring the top electron-selective layers,,SOLAR ENERGY MATERIALS AND SOLAR CELLS,6.3,"Phenyl-C61-butyric acid methyl ester, PCBM",,,fullerene derivatives,,ETLs,between the PCBM layer and the perovskite layer,18.62,,,,Inverted flexible perovskite solar cells (FPSCs),PCE retention: 90 % (unencapsulated; stored for more than 600 h in a damp environment with a humidity of more than 85% R.H.)
Improving water-resistance of inverted flexible perovskite solar cells via tailoring the top electron-selective layers,,SOLAR ENERGY MATERIALS AND SOLAR CELLS,6.3,3-aminopropyl triethoxysilane (APTS),13521,,,amine groups; hydroxy groups,added into the PCBM solutions,in the PCBM solutions / PCBM layer,18.62,,,,Inverted flexible perovskite solar cells (FPSCs),PCE retention: 90 % (unencapsulated; stored for more than 600 h in a damp environment with a humidity of more than 85% R.H.)
Improving water-resistance of inverted flexible perovskite solar cells via tailoring the top electron-selective layers,,SOLAR ENERGY MATERIALS AND SOLAR CELLS,6.3,bathocuproine (BCP),65149,,,,traditional buffer layer (replaced by SnOx),,18.62,,,,Inverted flexible perovskite solar cells (FPSCs),PCE retention: 90 % (unencapsulated; stored for more than 600 h in a damp environment with a humidity of more than 85% R.H.)
Integration of phenylammoniumiodide (PAI) as a surface coating molecule towards ambient stable MAPbI3 perovskite for solar cell application,,SOLAR ENERGY MATERIALS AND SOLAR CELLS,6.3,phenylammoniumiodide (PAI),,,,phenyl rings,larger cation used to improve stability of MAPbI(3) film and photovoltaic efficiency; passivated on the surface of MAPbI3,surface of MAPbI3,,,,,MAPbI(3),stability under humidity: None None (60% humidity); stability under high temperature exposure: None None (high temperature exposure); longer time stability at room temperature: None None (directly exposed to normal room temperature)
Integration of phenylammoniumiodide (PAI) as a surface coating molecule towards ambient stable MAPbI3 perovskite for solar cell application,,SOLAR ENERGY MATERIALS AND SOLAR CELLS,6.3,methylammoniumiodide (MAI),,,,,used in PbI2 solution to synthesize hybrid perovskites; MAI crystals were shielded by phenyl rings,,,,,,MAPbI(3),stability under humidity: None None (60% humidity); stability under high temperature exposure: None None (high temperature exposure); longer time stability at room temperature: None None (directly exposed to normal room temperature)
Interfacial defect passivation by multiple-effect molecule for efficient and stable perovskite solar cells,,SOLAR ENERGY MATERIALS AND SOLAR CELLS,6.3,Bis(trifluoromethyl) benzo amide (BTFZA),,,organic molecule,,to passivate defects at the perovskite/HTL interface,perovskite/HTL interface,,,,,,PCE maintenance after aging: None None (after aging for over 600 h in ambient air with extreme humidity and temperature conditions)
Molecular doping mechanism for efficient and stable formamidine-cesium perovskite solar cells,,SOLAR ENERGY MATERIALS AND SOLAR CELLS,6.3,phenylphosphonic acid (PPA),15295,,organic molecule,phenyl; phosphonic acid,surface doping agent; crystal growth controller; passivator of perovskite films,surface of perovskite films,22.02,,,,FA0.85Cs0.15PbI3,air environmental stability: None None (None); thermal stability: None None (None)
Molecular engineering of highly efficient dopant-free spiro-type hole transporting materials for perovskite solar cells,,SOLAR ENERGY MATERIALS AND SOLAR CELLS,6.3,Spiro-OMeTAD,16161850,,hole transporting material (HTM),spiro,hole transporting material (HTM),,16.29,,,,,stability: None None (None)
Molecular engineering of highly efficient dopant-free spiro-type hole transporting materials for perovskite solar cells,,SOLAR ENERGY MATERIALS AND SOLAR CELLS,6.3,Y-3,,,dopant-free HTM,,dopant-free HTM,,16.29,,,,,stability: None None (None)
Perspectives on intrinsic toughening strategies and passivation of perovskite films with organic additives,,SOLAR ENERGY MATERIALS AND SOLAR CELLS,6.3,5-aminovaleric acid (5-AVA),138,,"a bulky, long-chained organic molecule; organic cation additive",,additive to enhance the mechanical integrity of hybrid perovskite films,around grain boundaries,,,,,MAPbI(3),cohesion energy: 6.04 J/m(2) (MAPbI(3) films reinforced with 5-AVA added in 5% concentration); film stress: None None (None); intrinsic thermomechanical reliability: None None (None)
Self-stability of un-encapsulated polycrystalline MAPbI3 solar cells via the formation of chemical bonds between C60 molecules and MA cations,,SOLAR ENERGY MATERIALS AND SOLAR CELLS,6.3,P3CT-Na,,,,,P3CT-Na based (component of solar cells),,,,,,solution-processed polycrystalline MAPbI3 thin film,
Self-stability of un-encapsulated polycrystalline MAPbI3 solar cells via the formation of chemical bonds between C60 molecules and MA cations,,SOLAR ENERGY MATERIALS AND SOLAR CELLS,6.3,urea,1176,,small molecules,,to passivate the defects at the grain boundaries,grain boundaries,,,,,solution-processed polycrystalline MAPbI3 thin film,
Self-stability of un-encapsulated polycrystalline MAPbI3 solar cells via the formation of chemical bonds between C60 molecules and MA cations,,SOLAR ENERGY MATERIALS AND SOLAR CELLS,6.3,PCBM,53384373,,small molecules,,to passivate the defects at the grain boundaries,grain boundaries,,,,,solution-processed polycrystalline MAPbI3 thin film,
Self-stability of un-encapsulated polycrystalline MAPbI3 solar cells via the formation of chemical bonds between C60 molecules and MA cations,,SOLAR ENERGY MATERIALS AND SOLAR CELLS,6.3,C60,123591,,small molecules,,to passivate the defects at the grain boundaries; can form chemical bonds with MA cations to stabilize the MAPbI3 crystal thin films,grain boundaries,,,,,solution-processed polycrystalline MAPbI3 thin film,
Theoretical insights into the stability of perovskite clusters by studying water adsorption on (CH3NH3)4SnI6,,SOLAR ENERGY MATERIALS AND SOLAR CELLS,6.3,(CH3NH3)(4)SnI6,,,perovskite,,specific perovskite studied for water adsorption,,,,,,(CH3NH3)(4)SnI6,stability of the adsorption configuration: None None (when the number of the interactions between perovskite cluster and water molecules increases); decomposition under water conditions: None None (under water conditions)
Efficient and stable planar MAPbI3 perovskite solar cells based on a small molecule passivator,,SURFACES AND INTERFACES,6.3,2-mercaptopyrimidine (MPM),1550489,,small molecule,S; N,surface passivator,surface,19.71,,,,MAPbI(3),PCE retention: 94 % (720 h aging in air with a relative humidity of 30%); PCE retention: 82 % (480 h aging in air with a relative humidity of 60%)
Enhancing perovskite photovoltaics performance through interfacial defects passivation and carrier dynamics management with ammonium sulfonate-based passivation molecule,,SURFACES AND INTERFACES,6.3,ammonium 2-hydroxyethanesulfonate (AHES),93602,,a passivation molecule based on ammonium sulfonate with multifunctional groups,-NH4+; -OH; -SO3-,to effectively passivate interface defects while adjusting charge transport and recombination dynamics,the surface of perovskite,23.7,,,,,humidity stability: None None (after exposure to harsh environmental conditions of high humidity and temperature); thermal stability: None None (after exposure to harsh environmental conditions of high humidity and temperature)
Interfacial defects passivation and energy level alignment with small molecule pyridine material for efficient and stable inverted perovskite solar cells,,SURFACES AND INTERFACES,6.3,"2,6-lutidine (2,6-Lu)",,,small molecule,#NAME?,electron transport layer; immobilize uncoordinated Pb2+ to passivate charge defects,upper interface of the perovskite,19.93,,,,,long-term ambient stability: 30 d (ambient)
Interfacial defects passivation and energy level alignment with small molecule pyridine material for efficient and stable inverted perovskite solar cells,,SURFACES AND INTERFACES,6.3,"[6,6]-phenyl C61-butyric acid methyl ester (PCBM)",,,,,"component of electron transport layer (PCBM: 2,6-Lu ETL)",upper interface of the perovskite,19.93,,,,,long-term ambient stability: 30 d (ambient)
Introducing multifunctional potassium sulfamate bridging molecules at the buried interface for high performance and stable perovskite solar cells,,SURFACES AND INTERFACES,6.3,potassium sulfamate (H2KNO3S),23687442,,bridging molecules,,bridging molecule between SnO2 CELs and perovskite light absorber,between the bottom SnO2 carrier extraction layers (CELs) and the top perovskite light absorber,23.04,,,,perovskite light absorber,stability: None None (None)
Regulating crystallization and double-sided passivation of perovskite solar cells by anti-solvent doping,,SURFACES AND INTERFACES,6.3,ethoxylated trimethylolpropane triacrylate (ETPTA),,,small molecule dopant,,incorporated into the perovskite film through an antisolvent approach,penetrated into the NiOx/perovskite interface during the spin-coating process,20,,,,,storage stability: 95 % (stored in ambient conditions for 1000 h)
Regulating crystallization and double-sided passivation of perovskite solar cells by anti-solvent doping,,SURFACES AND INTERFACES,6.3,dimethyl sulfoxide,,,,,binding with lead iodide in the precursor,in the precursor,20,,,,,storage stability: 95 % (stored in ambient conditions for 1000 h)
Surface defects manipulation of TiO2 ETL for CsPbBr3 perovskite solar cells via introducing TMAH molecular layer,,SURFACES AND INTERFACES,6.3,tetramethylammonium hydroxide (TMAH),60966,,,-OH group; tetramethyl ammonium (TMA+),modify the TiO2 ETL for higher photovoltaic performance,TiO2 ETL,10.13,1.64,7.42,83.24,CsPbBr3,efficiency retention: 99.72 % (after 30 days of simulated atmospheric environment)
Wide-bandgap MAPbBr 3 perovskite solar cells using bifunctional-molecule additives achieving a high open-circuit voltage of 1.63 V,,SURFACES AND INTERFACES,6.3,3-chlorbenzylamine additive (3-CBA),,,bifunctional-molecule,chlorphenyl,additive; passivates bulk defects; surface modifier,surface of the MAPbBr 3 films; MAPbBr 3 /carbon interface,9.55,1.63,,,Wide-bandgap methyl ammonium lead bromide (MAPbBr 3 ),PCE retention: 98 % (unencapsulated PCSs under 80 degrees C thermal stress and 40 -70 % relative humidity)
π-Conjugated aromatic amino molecule for interfacial modification in high-performance perovskite solar cells,,SURFACES AND INTERFACES,6.3,naphthylethyl ammonium iodide (NEAI),,,pi-conjugated aromatic amino molecule,pi-conjugated; aromatic amino; iodide,applied to the interfacial modification in PSCs,perovskite layer/HTL interface,23.98,,,,,efficiency retention: 90 % (after 600 h placed in the dry room)
All-Rounder Low-Cost Dopant-Free D-A-D Hole-Transporting Materials for Efficient Indoor and Outdoor Performance of Perovskite Solar Cells,,ADVANCED ELECTRONIC MATERIALS,6.2,"2,3-bis(4 '-(bis(4-methoxyphenyl)amino)-[1,1 '-biphenyl]-4-yl)fumaronitrile (TPA-BPFN-TPA)",,,donor-acceptor-donor molecule (D-A-D); dopant-free hole-transporting material (HTM),fumaronitrile; bis(4-methoxyphenyl)amino; methoxy; amino; biphenyl; triphenylamine,dopant-free hole-transporting material (HTM) in mesoporous perovskite solar cells,mesoporous perovskite solar cells,18.4,,,,mesoporous perovskite,stability improvement: None None (unencapsulated devices in harsh relative humidity condition of 70%)
All-Rounder Low-Cost Dopant-Free D-A-D Hole-Transporting Materials for Efficient Indoor and Outdoor Performance of Perovskite Solar Cells,,ADVANCED ELECTRONIC MATERIALS,6.2,biphenyl fumaronitrile,156024590,,acceptor conjugated building block,biphenyl; fumaronitrile,acceptor conjugated building block,,18.4,,,,mesoporous perovskite,stability improvement: None None (unencapsulated devices in harsh relative humidity condition of 70%)
All-Rounder Low-Cost Dopant-Free D-A-D Hole-Transporting Materials for Efficient Indoor and Outdoor Performance of Perovskite Solar Cells,,ADVANCED ELECTRONIC MATERIALS,6.2,triphenylamine,11775,,donor conjugated building block,triphenylamine,donor conjugated building block,,18.4,,,,mesoporous perovskite,stability improvement: None None (unencapsulated devices in harsh relative humidity condition of 70%)
All-Rounder Low-Cost Dopant-Free D-A-D Hole-Transporting Materials for Efficient Indoor and Outdoor Performance of Perovskite Solar Cells,,ADVANCED ELECTRONIC MATERIALS,6.2,"2,2 ',7,7 '-tetrakis(N,N '-di-p-methoxyphenylamino)- 9,9 '-spirobifluorene (Spiro-OMeTAD)",,,traditional HTM,"N,N '-di-p-methoxyphenylamino; methoxy; amino; spirobifluorene",traditional HTM used for comparison,,18.4,,,,mesoporous perovskite,stability improvement: None None (unencapsulated devices in harsh relative humidity condition of 70%)
Small Molecule Modulator at the Interface for Efficient Perovskite Solar Cells with High Short-Circuit Current Density and Hysteresis Free,,ADVANCED ELECTRONIC MATERIALS,6.2,2-mercaptoimidazole (MI),1201386,,alcohol-soluble small molecule,,inserted between the hole transport layer and perovskite layer to form a cross-linking bridge,between the hole transport layer and perovskite layer,20.68,1.08,23.45,,inverted PSCs,environmental stability: None None (unencapsulated devices)
Small Molecule Modulator at the Interface for Efficient Perovskite Solar Cells with High Short-Circuit Current Density and Hysteresis Free,,ADVANCED ELECTRONIC MATERIALS,6.2,"poly (3,4-ethylene dioxythiophene)",,,,,,,20.68,1.08,23.45,,inverted PSCs,environmental stability: None None (unencapsulated devices)
Small Molecules with Controllable Molecular Weights Passivate Surface Defects in Air-Stable p-i-n Perovskite Solar Cells,,ADVANCED ELECTRONIC MATERIALS,6.2,"[6,6]-phenyl C61 butyric acid methyl ester",53384373,,,,part of device layer structure,,,,,,CH3NH3PbI3,"retained performance after storage: 89.8 % (storage in an ambient environment (25 degrees C, 40% humidity) for over 120 d)"
Small Molecules with Controllable Molecular Weights Passivate Surface Defects in Air-Stable p-i-n Perovskite Solar Cells,,ADVANCED ELECTRONIC MATERIALS,6.2,bathocuproine,65149,,,,part of device layer structure,,,,,,CH3NH3PbI3,"retained performance after storage: 89.8 % (storage in an ambient environment (25 degrees C, 40% humidity) for over 120 d)"
Unraveling the Light-Induced Degradation Mechanisms of CH3NH3PbI3 Perovskite Films,,ADVANCED ELECTRONIC MATERIALS,6.2,CH3NH2,6329,,,,decomposition product,,,,,,CH3NH3PbI3,degradation: swift None (illumination in O-2 atmosphere); degradation mechanism: None None (vacuum); dissociation: None None (Prolonged illumination with photons from blue and UV light-emitting diodes); mobility/diffusion: highly mobile None (room temperature)
A comparative study of surface passivation of p-i-n perovskite solar cells by phenethylammonium iodide and 4-fluorophenethylammonium iodide for efficient and practical perovskite solar cells with long-term reliability,,JOURNAL OF ALLOYS AND COMPOUNDS,6.2,phenethylammonium iodide (PEAI),91972166,,,,passivation,defective surface in perovskite absorber layers,22.07,,,,polycrystalline perovskite absorbers,"efficiency retention after humidity aging: 94 % (1250 hours of humidity aging); indoor photovoltaic efficiency: 39.04 % (dim-light conditions (LED, 6500 K, 1000 Lux)); indoor photovoltaic efficiency: 37.02 % (dim-light conditions (LED, 6500 K, 1000 Lux)); indoor photovoltaic efficiency (control): 29.43 % (dim-light conditions (LED, 6500 K, 1000 Lux))"
A comparative study of surface passivation of p-i-n perovskite solar cells by phenethylammonium iodide and 4-fluorophenethylammonium iodide for efficient and practical perovskite solar cells with long-term reliability,,JOURNAL OF ALLOYS AND COMPOUNDS,6.2,4-fluorophenethylammonium iodide (F-PEAI),,,,,passivation,defective surface in perovskite absorber layers,22.07,,,,polycrystalline perovskite absorbers,"efficiency retention after humidity aging: 94 % (1250 hours of humidity aging); indoor photovoltaic efficiency: 39.04 % (dim-light conditions (LED, 6500 K, 1000 Lux)); indoor photovoltaic efficiency: 37.02 % (dim-light conditions (LED, 6500 K, 1000 Lux)); indoor photovoltaic efficiency (control): 29.43 % (dim-light conditions (LED, 6500 K, 1000 Lux))"
Crystallization and defects regulation of efficient perovskite solar cells via surface induced secondary grain growth with formamidine iodine treatment,,JOURNAL OF ALLOYS AND COMPOUNDS,6.2,formamidine iodine (FAI),,,,,inhibit the carrier trap induced recombination via promoting secondary grain growth; graded passivation,perovskite surface,20.62,,,,MAPbI3,stability: None None (None)
Defect control for high-efficiency all-inorganic CsPbBr3 perovskite solar cells via hydrophobic polymer interface passivation,2023,JOURNAL OF ALLOYS AND COMPOUNDS,6.2,polymethyl methacrylate (PMMA),,,polymer,carbonyl (C]O),passivation layer between the CsPbBr3 film and the carbon electrode; protective hydrophobic interlayer; energy level alignment modifier,between the CsPbBr3 film and the carbon electrode,9.6,1.58,,,All-inorganic CsPbBr3-based,PCE loss over time: None None (over 400 h of aging)
Dual-functional surface passivation of MAPbBr3 nanocrystals: Mechanisms of defect and stability enhancement,,JOURNAL OF ALLOYS AND COMPOUNDS,6.2,3-mercapto-acetic acid (MPA),,,bifunctional ligand,thiol (-SH); carboxyl (-COOH),passivation ligand,surface of MAPbBr3 nanocrystals,15.1,,,,MAPbBr3 nanocrystals,photoluminescence intensity retention: None % (after 6 days of pure water immersion)
Dual-functional surface passivation of MAPbBr3 nanocrystals: Mechanisms of defect and stability enhancement,,JOURNAL OF ALLOYS AND COMPOUNDS,6.2,Zn(CH3COO)2,11192,,non-lead metal salt,,forms a passivation layer / provides Zn2+ for chelation,on the surface of MAPbBr3 nanocrystals; over the perovskite surface,15.1,,,,MAPbBr3 nanocrystals,photoluminescence intensity retention: None % (after 6 days of pure water immersion)
Fabrication and characterization of all-inorganic halide perovskite CsPbBr3 films via the two-step sol-gel process: Impact of annealing temperature,2019,JOURNAL OF ALLOYS AND COMPOUNDS,6.2,Cs4PbBr6,,,,,byproduct,,23.2,,,,All-inorganic CsPbBr3,stability in heat and humidity: None None (heat and humidity); compositional instability in ambient air: None None (high-temperature and/or -humidity ambient air condition); stress state transition: None None (T-anneal at 250 degrees C)
Fabrication and characterization of all-inorganic halide perovskite CsPbBr3 films via the two-step sol-gel process: Impact of annealing temperature,2019,JOURNAL OF ALLOYS AND COMPOUNDS,6.2,methanol,887,,weakly coordinating solvent,,solvent in the two-step sol-gel process,,23.2,,,,All-inorganic CsPbBr3,stability in heat and humidity: None None (heat and humidity); compositional instability in ambient air: None None (high-temperature and/or -humidity ambient air condition); stress state transition: None None (T-anneal at 250 degrees C)
Functional molecule modified SnO2 nanocrystal films toward efficient and moisture-stable perovskite solar cells,2021,JOURNAL OF ALLOYS AND COMPOUNDS,6.2,glycine (GLY),750,,amino acid,,modify SnO2 nanocrystals and passivate perovskite defects,SnO2/perovskite film,19.71,,,,,"efficiency retention: 83.58 % (15-day aging at 85% relative humidity (RH), encapsulated); efficiency retention: 74.52 % (15-day aging at 85% relative humidity (RH), encapsulated)"
Functional molecule modified SnO2 nanocrystal films toward efficient and moisture-stable perovskite solar cells,2021,JOURNAL OF ALLOYS AND COMPOUNDS,6.2,alanine,5950,,amino acid,,modify SnO2 nanocrystals and passivate perovskite defects,SnO2/perovskite film,19.71,,,,,"efficiency retention: 83.58 % (15-day aging at 85% relative humidity (RH), encapsulated); efficiency retention: 74.52 % (15-day aging at 85% relative humidity (RH), encapsulated)"
