Repository: kevin-ymx/perov-passivator

# perov-passivator

This repository contains two complementary research sections for molecular
passivator discovery in perovskite solar cells:

1. **Loop-orchestrated agent-skills discovery:** a configuration-first,
   restartable workflow that filters PubChem, learns molecular embeddings,
   retrieves promising derivatives, and identifies purchasable salt forms.
2. **SSL plus downstream binding-energy prediction:** a GIN-E molecular
   representation pipeline that combines self-supervised pretraining with
   supervised prediction of molecule-perovskite binding energy (`E_b`).

The two sections share molecular graph representations and GIN-E encoders, but

File: dataset/literature/extracted_results_mol_cleaned_v2.csv (part 32 of 44)
title,year,journal,impact_factor,molecule_name,molecule_cid,molecule_smiles,molecule_type,functional_groups,role,interface_location,pce_max,voc,jsc,ff,perovskite_type,stability
Functional molecule modified SnO2 nanocrystal films toward efficient and moisture-stable perovskite solar cells,2021,JOURNAL OF ALLOYS AND COMPOUNDS,6.2,ammonium titanium fluoride,11321546,,ammonium salt,,modify SnO2 nanocrystals and passivate perovskite defects,SnO2/perovskite film,19.71,,,,,"efficiency retention: 83.58 % (15-day aging at 85% relative humidity (RH), encapsulated); efficiency retention: 74.52 % (15-day aging at 85% relative humidity (RH), encapsulated)"
High-effective SnO2-based perovskite solar cells by multifunctional molecular additive engineering,2021,JOURNAL OF ALLOYS AND COMPOUNDS,6.2,3-(formamidinothio)-1-propanesulfonic acid (FTPS),,,organic molecule,multiple functional groups organic molecule,additive of SnO2,SnO2/perovskite interfaces,22.52,,,,planar PSC,stability: None None (None)
Mechanistic study of lewis base groups enhancing the performance of perovskite solar cells,,JOURNAL OF ALLOYS AND COMPOUNDS,6.2,2-(3-Pyridyl)-1H-benzimidazole (PBI),247635,,passivation molecule,-C-N; -C--N,passivation molecule,surface of the perovskite film,21,,,,perovskite system with a bandgap of 1.6 eV,device stability: None None (None)
Mechanistic study of lewis base groups enhancing the performance of perovskite solar cells,,JOURNAL OF ALLOYS AND COMPOUNDS,6.2,2-(3-Pyridyl)-1Hbenzimidazole-6-carboxylic acid (PBI-CA),,,passivation molecule,-C-N; -C--N; -COOH; carbonyl; hydroxyl,passivation molecule,surface of the perovskite film,21,,,,perovskite system with a bandgap of 1.6 eV,device stability: None None (None)
Multifunctional organic aniline molecule with interface and bulk defect modification for efficient inverted perovskite solar cells,,JOURNAL OF ALLOYS AND COMPOUNDS,6.2,"2,4-Dichloroaniline (DCA)",11123,,,amino groups,was introduced into the perovskite precursor solution to regulate the growth of perovskite crystals; can effectively passivate Pb2+ and I-ion defects by forming stable coordination bonds and also occupy the A-site cation vacancies in the perovskite lattice,perovskite precursor solution; perovskite lattice (A-site cation vacancies),21.12,,,,Inverted perovskite solar cells (IPSCs),stability: high None (None); hysteresis: negligible None (None)
Multifunctional surface modification of carbon-based all-inorganic CsPbI 2 Br solar cells by 3-(trifluoromethyl) phenyltrimethyl ammonium iodide,,JOURNAL OF ALLOYS AND COMPOUNDS,6.2,3-(trifluoromethyl)-phenyltrimethyl-ammonium iodide (TFPTAI),,,surface modifier,trifluoromethyl; ammonium; iodide; fluorine atoms (F),surface modifier to modify the surface of CsPbI 2 Br,surface of CsPbI 2 Br,14.02,,,,CsPbI 2 Br,thermal stability: None None (None); environmental stability: None None (None)
Small molecule of aminoacetonitrile hydrochloride prompting large improvement in the performance of perovskite solar cells,,JOURNAL OF ALLOYS AND COMPOUNDS,6.2,aminoacetonitrile hydrochloride (AAN),11491918,,small molecule,cyano group (C---N); Cl; NH3+,multi-functional additive,interface of tin oxide (SnO2)/perovskite,24.52,1.18,,,,stability: None None (None)
Stability improvement of MAPbI3-based perovskite solar cells using a photoactive solid-solid phase change material,2021,JOURNAL OF ALLOYS AND COMPOUNDS,6.2,azobenzene (AZO),2272,,photoswitchable organic molecule,,added to perovskite layer as a photoswitchable additive,perovskite layer,,,,,CH3NH3PbI3,"optical/photostability (sunlight exposure): 43 % (after 70 min of exposure to sunlight); optical/photostability (sunlight exposure, 10 wt% AZO): 70 % (after 70 min of exposure to sunlight); ambient storage stability (reference device): 35 % (after 1440 h of storage in ambient conditions (25 degrees C and 42% relative humidity)); ambient storage stability (10 wt% AZO): 89 % (after 1440 h of storage in ambient conditions (25 degrees C and 42% relative humidity)); thermal stability (10% AZO): 55 % (after exposure to a temperature of 85 degrees C and one sun illumination, simultaneously, for 60 min); thermal stability (reference device): 35 % (after exposure to a temperature of 85 degrees C and one sun illumination, simultaneously, for 60 min); optical, thermal, and structural stability improvement: None None (None)"
Stability improvement of MAPbI3-based perovskite solar cells using a photoactive solid-solid phase change material,2021,JOURNAL OF ALLOYS AND COMPOUNDS,6.2,spiro-OMETAD,16161850,,hole transporting layer,,hole transporting layer,HTM (hole transporting layer) in device stack,,,,,CH3NH3PbI3,"optical/photostability (sunlight exposure): 43 % (after 70 min of exposure to sunlight); optical/photostability (sunlight exposure, 10 wt% AZO): 70 % (after 70 min of exposure to sunlight); ambient storage stability (reference device): 35 % (after 1440 h of storage in ambient conditions (25 degrees C and 42% relative humidity)); ambient storage stability (10 wt% AZO): 89 % (after 1440 h of storage in ambient conditions (25 degrees C and 42% relative humidity)); thermal stability (10% AZO): 55 % (after exposure to a temperature of 85 degrees C and one sun illumination, simultaneously, for 60 min); thermal stability (reference device): 35 % (after exposure to a temperature of 85 degrees C and one sun illumination, simultaneously, for 60 min); optical, thermal, and structural stability improvement: None None (None)"
"Structural, optical and excitonic properties of urea grading doped CH3NH3PbI3 thin films and their application in inverted-type perovskite solar cells",2020,JOURNAL OF ALLOYS AND COMPOUNDS,6.2,urea,1176,,small molecules,oxygen-donors,passivating the electron-poor defects (interfacial MA cations) of MAPbI(3) thin films,top region of the MAPbI(3) thin films,,0.94,22.97,,CH3NH3PbI3 (MAPbI(3)) multi-crystalline thin films,current hysteresis: None None (None)
Efficient Trap Passivation of MAPbI3 via Multifunctional Anchoring for High-Performance and Stable Perovskite Solar Cells,,ADVANCED SUSTAINABLE SYSTEMS,6.1,5-aminoisophthalic acid (AIA),66833,,,,take part in the crystallization process and passivate trap states,,19.06,1.097,,,perovskite materials,thermal stability: None None (None); ambient stability: None None (None)
Efficient Trap Passivation of MAPbI3 via Multifunctional Anchoring for High-Performance and Stable Perovskite Solar Cells,,ADVANCED SUSTAINABLE SYSTEMS,6.1,5-hydroxyisophthalic acid (HIA),69257,,,,take part in the crystallization process and passivate trap states,,19.06,1.097,,,perovskite materials,thermal stability: None None (None); ambient stability: None None (None)
Efficient Trap Passivation of MAPbI3 via Multifunctional Anchoring for High-Performance and Stable Perovskite Solar Cells,,ADVANCED SUSTAINABLE SYSTEMS,6.1,chelidamic acid (CA),8743,,,,take part in the crystallization process and passivate trap states; shows superior passivation capacity,,19.06,1.097,,,perovskite materials,thermal stability: None None (None); ambient stability: None None (None)
Multifunctional Molecule Modification toward Efficient Carbon-Based All-Inorganic CsPbIBr2 Perovskite Solar Cells,,ADVANCED SUSTAINABLE SYSTEMS,6.1,aminoguanidine hemisulfate (AG HSUL),2734952,,,amino group; hemisulfate,to achieve defect passivation,CsPbIBr2 perovskite layer,10.1,,,,CsPbIBr2,
How does changing substituents affect the hole transport characteristic of butterfly-shaped materials based on fluorene-dithiophene core for perovskite photovoltaics,2022,JOURNAL OF INDUSTRIAL AND ENGINEERING CHEMISTRY,6,Spiro-OMeTAD,16161850,,HTM,OMe,hole transporting material (HTM),from the MAPbI(3) towards the Au cathode electrode,23.342,1.149,,0.895,MAPbI(3),
How does changing substituents affect the hole transport characteristic of butterfly-shaped materials based on fluorene-dithiophene core for perovskite photovoltaics,2022,JOURNAL OF INDUSTRIAL AND ENGINEERING CHEMISTRY,6,FDT-H,,,HTM,"fluorene-dithiophene (FDT) core; para-substituted N,N-phenylamine moieties",hole transporting material (HTM),from the MAPbI(3) towards the Au cathode electrode,23.342,1.149,,0.895,MAPbI(3),
'V' Shape A-D-A-Type Designed Small Hole Conductors for Efficient Indoor and Outdoor Staging from Solid Dye-Sensitized Solar Cells and Perovskite Solar Cells,,SOLAR RRL,6,dibenzothiophene (DBT),3023,,core donor,,core donor,,26.3,,,,,thermal stability: None None (None)
'V' Shape A-D-A-Type Designed Small Hole Conductors for Efficient Indoor and Outdoor Staging from Solid Dye-Sensitized Solar Cells and Perovskite Solar Cells,,SOLAR RRL,6,dibenzofuran (DBF),568,,core donor,,core donor,,26.3,,,,,thermal stability: None None (None)
'V' Shape A-D-A-Type Designed Small Hole Conductors for Efficient Indoor and Outdoor Staging from Solid Dye-Sensitized Solar Cells and Perovskite Solar Cells,,SOLAR RRL,6,naphthalene,931,,heteroaromatic molecule,,substituent,,26.3,,,,,thermal stability: None None (None)
'V' Shape A-D-A-Type Designed Small Hole Conductors for Efficient Indoor and Outdoor Staging from Solid Dye-Sensitized Solar Cells and Perovskite Solar Cells,,SOLAR RRL,6,indole,,,heteroaromatic molecule,,substituent,,26.3,,,,,thermal stability: None None (None)
'V' Shape A-D-A-Type Designed Small Hole Conductors for Efficient Indoor and Outdoor Staging from Solid Dye-Sensitized Solar Cells and Perovskite Solar Cells,,SOLAR RRL,6,LiTFSI,3816071,,,,additive (used with SPH 4),,26.3,,,,,thermal stability: None None (None)
'V' Shape A-D-A-Type Designed Small Hole Conductors for Efficient Indoor and Outdoor Staging from Solid Dye-Sensitized Solar Cells and Perovskite Solar Cells,,SOLAR RRL,6,spiro-OMeTAD,16161850,,standard hole transporting material (HTM),,standard hole transporting material (HTM) for comparison,,26.3,,,,,thermal stability: None None (None)
3D/1D Heterostructure Perovskite Engineering via 1D TMSPbI3 Templated Growth Toward Improved Efficiency and Moisture Stability in Solar Cells,,SOLAR RRL,6,trimethylsulfonium bromide (TMSBr),2735154,,aprotic additive,,enhance both the moisture stability and photovoltaic performance of PSCs; promotes formation of one-dimensional TMSPbI3 during preannealing,,21.65,,,,mixed-dimensional (3D/1D),efficiency_retention: 84 % (after 40 days of ambient exposure)
3D/1D Heterostructure Perovskite Engineering via 1D TMSPbI3 Templated Growth Toward Improved Efficiency and Moisture Stability in Solar Cells,,SOLAR RRL,6,TMSPbI3,,,one-dimensional TMSPbI3,,"organizes preferentially along the grain boundaries to form a 3D/1D heterostructure; hydrophobic 1D TMSPbI3 effectively suppresses water penetration, resulting in improved film crystallinity and suppressed intergranular degradation",along the grain boundaries,21.65,,,,mixed-dimensional (3D/1D),efficiency_retention: 84 % (after 40 days of ambient exposure)
A Bifunctional Saddle-Shaped Small Molecule as a Dopant-Free Hole Transporting Material and Interfacial Layer for Efficient and Stable Perovskite Solar Cells,,SOLAR RRL,6,"2,2 ',7,7 '-tetrakis(N, N-di-p-methoxyphenyl-aniline)-alpha, beta-cycloocta[1,2-b:4,3-b ':5,6-b ':8,7-b ''']tetrathiophenyl (alpha, beta-COTh-Ph-OMeTAD)",,,bifunctional saddle-shaped organic small molecule,,HTM and interfacial layer,interfacial layer,17.22,,,,mesoporous,PCE retention: 86 % (stored in dark and dry air without encapsulation for nearly 800h)
A Bifunctional Saddle-Shaped Small Molecule as a Dopant-Free Hole Transporting Material and Interfacial Layer for Efficient and Stable Perovskite Solar Cells,,SOLAR RRL,6,spiro-OMeTAD,16161850,,star hole transporting material (HTM),,hole transporting material (HTM),,17.22,,,,mesoporous,PCE retention: 86 % (stored in dark and dry air without encapsulation for nearly 800h)
A Bifunctional Saddle-Shaped Small Molecule as a Dopant-Free Hole Transporting Material and Interfacial Layer for Efficient and Stable Perovskite Solar Cells,,SOLAR RRL,6,chlorobenzene (CB),7964,,anti-solvent,,anti-solvent,interfacial layer,17.22,,,,mesoporous,PCE retention: 86 % (stored in dark and dry air without encapsulation for nearly 800h)
A Dual-Functional Molecule for Efficient and Stable CsPbI3-Based 2D Dion-Jacobson Perovskite Solar Cells,,SOLAR RRL,6,"1,4-phenylenedimethanammonium (PDMA)",,,organic spacer cation,,dual-functional molecule; DJ-type spacer and passivation agent,near the film surface,12.61,,,,CsPbI3-based 2D Dion-Jacobson (DJ) perovskites,shelf stability: 110 days (shelf)
A Zwitterion Molecule Passivates the Charged Defects for High-Performance Inverted Perovskite Solar Cells,,SOLAR RRL,6,4-toluenesulfonic acid ammonium salt (TAAS),,,additive,sulfonic acid groups (SO3 -); ammonium ions (NH4 +); benzene ring,modify the perovskite film; regulate the growth of perovskite crystals; effectively passivate the positively charged defects caused by under-coordinated Pb2+; effectively passivate cation vacancies through electrostatic interactions; trap trace I2 generated by oxidation in the perovskite active layer and reduce the I2-induced acceptor defects,perovskite film; perovskite active layer,26.02,,,,,stability: None None (None)
Achieving High Efficiency and Stability by Blocking Moisture-Oxygen Permeation Paths on Perovskite Surfaces Using the Curing Agent 4-(2-Carboxyvinyl) Benzoic Acid,2024,SOLAR RRL,6,4-(2-carboxyvinyl) benzoic acid,,,,two carboxyl groups; one benzene ring; one C=C,"curing agent; precursor additive; Lewis base (plays a key role to realize the preferred crystal orientation of perovskite films, passivate the defects and enhance the PV performance)",grain boundaries,20.28,,,,Organic-inorganic hybrid perovskite,retained efficiency after 1000 h: 78 % (unencapsulated device under ambient environment for 1000 h)
Achieving High Efficiency and Stability by Blocking Moisture-Oxygen Permeation Paths on Perovskite Surfaces Using the Curing Agent 4-(2-Carboxyvinyl) Benzoic Acid,2024,SOLAR RRL,6,"4,2-CBA",,,,two carboxyl groups; one benzene ring; one C=C,used as a precursor additive; effective cross-linking agent with chalcogenide,,20.28,,,,Organic-inorganic hybrid perovskite,retained efficiency after 1000 h: 78 % (unencapsulated device under ambient environment for 1000 h)
Benzylhydrazinium Chloride Interface Engineering Boosts Performance of Wide-Bandgap Perovskite and Tandem Solar Cells,,SOLAR RRL,6,benzylhydrazine monohydrochloride (BHC),14084,,small organic molecule,primary amine (-NH2); protonated ammonium (-NH3 +),defect passivation agent,perovskite surface,29.56,,,,Cs0.05(FA0.77MA0.23)0.95Pb(I0.77Br0.23)3 WBG perovskite (1.68 eV),PCE retention: 80 % (Unencapsulated devices after 960 h storage under ambient conditions)
Bifunctional Dye Molecule in All-Inorganic CsPbIBr2 Perovskite Solar Cells with Efficiency Exceeding 10%,,SOLAR RRL,6,"5,15-bis(2,6-dioctoxyphenyl)-10-(bis(4-hexylphenyl)-amino-20-4-carboxyphenylethynyl)porphyrinato]zinc(II) (YD2-o-C8)",,,,"2,6-dioctoxyphenyl; bis(4-hexylphenyl)-amino; 4-carboxyphenylethynyl; porphyrinato; zinc(II)",co-sensitization layer; interface passivation (bifunctional effect),interface,10.13,1.37,12.05,,Inorganic lead halide perovskites,thermal stability: much better None (None)
"Buried Interface Engineering Enables Efficient, Scalable, and Stable Inverted Perovskite Solar Cells",,SOLAR RRL,6,"Poly[bis(4-phenyl)(2,4,6-trimethylphenyl)amine] (PTAA)",,,hole transport material,,hole transport material in inverted perovskite solar cells (PSCs),organic hole transport layer (HTL),22.04,,,,perovskite films,PCE retention: 70 % (after 1200 h under continuous 1 sun illumination at 65 degrees C in a nitrogen environment)
"Buried Interface Engineering Enables Efficient, Scalable, and Stable Inverted Perovskite Solar Cells",,SOLAR RRL,6,hexadecyltrimethylammonium chloride,8154,,amphiphilic molecule,,"improves the interfacial wettability of the perovskite precursor solution on the organic hole transport layer (HTL), facilitates the nucleation and growth of perovskites, and reduces the nonradiative recombination at the perovskite/HTL interface",on the PTAA surface,22.04,,,,perovskite films,PCE retention: 70 % (after 1200 h under continuous 1 sun illumination at 65 degrees C in a nitrogen environment)
Buried Interfacial Modification and Light Management for Self-Assembled Molecules-Based Perovskite Solar Cells,,SOLAR RRL,6,"4-(1,3-dioxoisoindolin-2-yl)butan-1-ammonium iodide [DBAI]",,,phthalimide derivative,"1,3-dioxoisoindolin-2-yl; butan-1-ammonium iodide",buried interfacial modification material,buried interface (SAM/perovskite interface),24.71,,,,inverted perovskite solar cell,
Buried Interfacial Modification and Light Management for Self-Assembled Molecules-Based Perovskite Solar Cells,,SOLAR RRL,6,"2-(1,3-dioxoisoindolin-2-yl)ethan-1-ammonium iodide [DEAI]",,,phthalimide derivative,"1,3-dioxoisoindolin-2-yl; ethan-1-ammonium iodide",buried interfacial modification material,buried interface (SAM/perovskite interface),24.71,,,,inverted perovskite solar cell,
Buried Interfacial Modification and Light Management for Self-Assembled Molecules-Based Perovskite Solar Cells,,SOLAR RRL,6,"6-(1,3-dioxoisoindolin-2-yl)hexan-1-ammonium iodide [DHAI]",,,phthalimide derivative,"1,3-dioxoisoindolin-2-yl; hexan-1-ammonium iodide; longest alkyl chain",buried interfacial modification material,buried interface (SAM/perovskite interface),24.71,,,,inverted perovskite solar cell,
Chiral Molecular Environment Determining Selective Coordination of Cysteine to Perovskite Halogen Vacancies,,SOLAR RRL,6,l-cysteine,5862,,amino acid,carboxyl group,additive,carbon-based fully printable mesoscopic PSCs; coordination to undercoordinated Pb2+ (halide vacancy) defects,17.41,,,,,stability: None None (None)
Chiral Molecular Environment Determining Selective Coordination of Cysteine to Perovskite Halogen Vacancies,,SOLAR RRL,6,d-cysteine,,,amino acid,carboxyl group,additive,carbon-based fully printable mesoscopic PSCs; coordination to undercoordinated Pb2+ (halide vacancy) defects,17.41,,,,,stability: None None (None)
Collaborative Strategy of Multifunctional Groups in Trifluoroacetamide Achieving Efficient and Stable Perovskite Solar Cells,,SOLAR RRL,6,trifluoroacetamide (TFAA),67717,,small molecule,C=O; -NH2; F,incorporated into the perovskite precursor solution to alleviate the defect densities of the perovskite material,,24.16,,,,FA(0.85)MA(0.15)PbI(3),"humidity stability: None None (harsh humidity); photovoltaic performance stability: None None (atmospheric environment, thermal, and light conditions)"
Comparative Study of Different Passivation Layers for n-i-p Perovskite Solar Cell for Indoor Applications,,SOLAR RRL,6,phenethylammonium iodide (PEAI),91972166,,iodide-based passivator,,passivator,surface,34.47,,,,,T80: 753 h (thermal stress (85 degrees C)); morphological and structural stability: None None (long-term ambient aging)
Comparative Study of Different Passivation Layers for n-i-p Perovskite Solar Cell for Indoor Applications,,SOLAR RRL,6,octylammonium iodide (OAI),22461615,,iodide-based passivator,,passivator,surface,34.47,,,,,T80: 753 h (thermal stress (85 degrees C)); morphological and structural stability: None None (long-term ambient aging)
Comparative Study of Different Passivation Layers for n-i-p Perovskite Solar Cell for Indoor Applications,,SOLAR RRL,6,guanidinium iodide (GUI),,,iodide-based passivator,,passivator,surface,34.47,,,,,T80: 753 h (thermal stress (85 degrees C)); morphological and structural stability: None None (long-term ambient aging)
Comparative Study of Different Passivation Layers for n-i-p Perovskite Solar Cell for Indoor Applications,,SOLAR RRL,6,"1,3-bis(diphenylphosphino)propane (DPPP)",81219,,Lewis base molecule,,passivator,surface,34.47,,,,,T80: 753 h (thermal stress (85 degrees C)); morphological and structural stability: None None (long-term ambient aging)
Customizing a Coordinative Crab Molecule BCP-3N with Multifunctionality for High-Performance Inverted Perovskite Solar Cells,,SOLAR RRL,6,"N-2,N-9-bis(3-(dimethylamino)propyl)-4,7-diphenyl-1,10-phenanthroline-2,9-dicarboxamide (BCP-3N)",,,multifunctional small molecule,pi-conjugated phenanthroline; carbonyl; amine,used as a Lewis base to multidentate passivate the undercoordinated Pb2+ ions forming an ultrathin tunnel layer,,21,1.12,,,Cs-FA-MA triple-cation mixed perovskites,illumination stability: None None (None); humidity stability: None None (None)
Customizing a Coordinative Crab Molecule BCP-3N with Multifunctionality for High-Performance Inverted Perovskite Solar Cells,,SOLAR RRL,6,ethanol,702,,green antisolvent,,green antisolvent to simultaneously orient the growth of perovskite,,21,1.12,,,Cs-FA-MA triple-cation mixed perovskites,illumination stability: None None (None); humidity stability: None None (None)
D-π-A-Type Triazatruxene-Based Dopant-Free Hole Transporting Materials for Efficient and Stable Perovskite Solar Cells,,SOLAR RRL,6,CI-B1,,,donor-pi-bridge-acceptor (D-pi-A)-type organic small molecule,triazatruxene central core; terthiophene conjugated arms; strong electron-accepting units,dopant-free hole transporting material (HTM),,18.02,,,,triple cation perovskite composition Cs-0.1(MA(0.15)FA(0.85))(0.9)Pb(I0.85Br0.15)(3),PCE retention: 88 % (after 1000 h of illumination)
D-π-A-Type Triazatruxene-Based Dopant-Free Hole Transporting Materials for Efficient and Stable Perovskite Solar Cells,,SOLAR RRL,6,CI-B2,,,donor-pi-bridge-acceptor (D-pi-A)-type organic small molecule,triazatruxene central core; terthiophene conjugated arms; strong electron-accepting units,dopant-free hole transporting material (HTM),,18.02,,,,triple cation perovskite composition Cs-0.1(MA(0.15)FA(0.85))(0.9)Pb(I0.85Br0.15)(3),PCE retention: 88 % (after 1000 h of illumination)
D-π-A-Type Triazatruxene-Based Dopant-Free Hole Transporting Materials for Efficient and Stable Perovskite Solar Cells,,SOLAR RRL,6,CI-B3,,,donor-pi-bridge-acceptor (D-pi-A)-type organic small molecule,triazatruxene central core; terthiophene conjugated arms; strong electron-accepting units,dopant-free hole transporting material (HTM),edge-on molecular orientation,18.02,,,,triple cation perovskite composition Cs-0.1(MA(0.15)FA(0.85))(0.9)Pb(I0.85Br0.15)(3),PCE retention: 88 % (after 1000 h of illumination)
D-π-A-Type Triazatruxene-Based Dopant-Free Hole Transporting Materials for Efficient and Stable Perovskite Solar Cells,,SOLAR RRL,6,spiro-OMeTAD,16161850,,,,hole transporting material (with dopants),,18.02,,,,triple cation perovskite composition Cs-0.1(MA(0.15)FA(0.85))(0.9)Pb(I0.85Br0.15)(3),PCE retention: 88 % (after 1000 h of illumination)
Defect Passivation by a Donor-Acceptor-Donor-Structured Small Molecule via Bidentate Anchoring for Efficient and Stable Perovskite Solar Cells,,SOLAR RRL,6,BDTBT,,,donor-acceptor-donor (D-A-D)-based bidentate material,N heteroatoms; S heteroatoms,interfacial or surface passivation layer,perovskite surface,20.42,,,,Perovskite solar cells (PSCs),device stability and moisture resistance: None None (None)
Defect Passivation by a Donor-Acceptor-Donor-Structured Small Molecule via Bidentate Anchoring for Efficient and Stable Perovskite Solar Cells,,SOLAR RRL,6,benzothiadiazole (BDT),67505,,central acceptor unit,,central acceptor unit,,20.42,,,,Perovskite solar cells (PSCs),device stability and moisture resistance: None None (None)
Defect Passivation by a Donor-Acceptor-Donor-Structured Small Molecule via Bidentate Anchoring for Efficient and Stable Perovskite Solar Cells,,SOLAR RRL,6,benzothiophene (BT),7221,,donor end cap unit,,donor end cap unit,,20.42,,,,Perovskite solar cells (PSCs),device stability and moisture resistance: None None (None)
Defect Passivation for High Performance Lead-Free Tin Halide Perovskite Solar Cells,,SOLAR RRL,6,4-aminobenzonitrile (AZ),,,pi-conjugated molecule,para-amino group,introduced into the tin perovskite precursor; interacts with Sn2+ to delay crystal growth and reduce defect recombination,,11.09,,,,Tin perovskite solar cells (TPSCs),device stability: None None (None)
Dibenzo-18-Crown-6-Assisted Inhibition of Cation Migration for Stable Perovskite Solar Cells,,SOLAR RRL,6,dibenzo-18-crown-6 (DB18C6),26541,,crown ether molecules,electronegative cavity; negatively charged pi bond,introduced to FACsPbl(3) films aiming at gaining better capability of inhibiting cation migration,FACsPbl(3) films,20.84,,,,Formamidinium-cesium (FACs)-based perovskites,PCE retention: 94.73 % (500 h continuous full sunlight light soaking); PCE retention: 90.18 % (85 degrees C heating)
Dibenzo-18-Crown-6-Assisted Inhibition of Cation Migration for Stable Perovskite Solar Cells,,SOLAR RRL,6,18-crown-6 (18C6),28557,,crown ether,electronegative cavity-only,employed for comparison,,20.84,,,,Formamidinium-cesium (FACs)-based perovskites,PCE retention: 94.73 % (500 h continuous full sunlight light soaking); PCE retention: 90.18 % (85 degrees C heating)
Dibenzo-18-Crown-6-Assisted Inhibition of Cation Migration for Stable Perovskite Solar Cells,,SOLAR RRL,6,Spiro-OMeTAD,16161850,,,,component in device architecture ITO/SnO2/FACsPbl(3)/ Spiro-OMeTAD/Ag,,20.84,,,,Formamidinium-cesium (FACs)-based perovskites,PCE retention: 94.73 % (500 h continuous full sunlight light soaking); PCE retention: 90.18 % (85 degrees C heating)
Directionally Selective Polyhalide Molecular Glue for Stable Inverted Perovskite Solar Cells,,SOLAR RRL,6,di-(2-picolyl)amine triiodide,,,,,"molecular ""glue"" to achieve comprehensive passivation",along the grain boundaries and throughout the grain bulk,20.02,,,,hybrid perovskite solar cells,"relative stability: 33.33 % (ambient air (approximate to 40% humidity, 800 h aging)); relative stability: 22.26 % (light-soaking conditions (500 h aging))"
Dopant-Free Hole Transporting Molecules for Highly Efficient Perovskite Photovoltaic with Strong Interfacial Interaction,,SOLAR RRL,6,FB-OMeTPA,,,organic small molecule with a fluorene core,,dopant-free HTM in inverted PVSCs,,,,,,inverted perovskite solar cells (PVSCs),operational stability: None None (None)
Dopant-Free Hole Transporting Molecules for Highly Efficient Perovskite Photovoltaic with Strong Interfacial Interaction,,SOLAR RRL,6,FT-OMeTPA,,,organic small molecule with a fluorene core,,dopant-free HTM in inverted PVSCs,FT-OMeTPA/perovskite interface,,,,,inverted perovskite solar cells (PVSCs),operational stability: None None (None)
Dopant-Free Polymeric Hole Transport Materials with a DA'D-A Backbone for Efficient and Stable Inverted Perovskite Solar Cells,2023,SOLAR RRL,6,benzothiazole,7222,,,,A unit in the polymer,,22.02,,,,inverted perovskite solar cell,thermal stability: None None (None); stability: None None (None)
Dopant-Free Polymeric Hole Transport Materials with a DA'D-A Backbone for Efficient and Stable Inverted Perovskite Solar Cells,2023,SOLAR RRL,6,PTAA,19734974,,polymer,,benchmark polymeric HTL,,22.02,,,,inverted perovskite solar cell,thermal stability: None None (None); stability: None None (None)
Doubled Grain Size Originated From Suppression of PbI2 for Improved Performance of Wide-Bandgap Perovskite and Tandem Devices,,SOLAR RRL,6,2-methylthio-2-imidazoline hydriodide (MDHI),12221228,,passivator,,address the grain boundary defects by forming MDHI-PbI2 complex,grain boundary,30.46,,,,Wide-bandgap (WBG) perovskites (PVK),efficiency retention: None % (after 1000 h of continuous illumination); efficiency retention (control): None % (after 1000 h of continuous illumination)
Effect of BPFz on the Performance of Inorganic Perovskite Film and Solar Cells,,SOLAR RRL,6,bis (pentafluorophenyl) zinc (BPFz),,,multifunctional molecule,fluorinated phenyl group,surface treatment for CsPbI2.85Br0.15 films; passivates undercoordinated Pb2+; provides superhydrophobic surface; helps suppress ion diffusion; suppresses nonradiative recombination,inorganic perovskite film surface,20.22,1.231,,,Inorganic perovskite,moisture and thermal stability: None None (None); ion diffusion suppression: None None (None)
Effective Surface Passivation via Intermolecular Interactions for High-Performance Perovskite Solar Cells,,SOLAR RRL,6,"1,3-dihydroxypropan-2-one (DHA)",670,,organic small molecule,,to reduce the surface defects of perovskite film and hole extraction loss,perovskite/hole transport layer interface,23.26,,,,,storage stability: None None (None); thermal stability: None None (None)
Efficient Bidentate Molecules Passivation Strategy for High-Performance and Stable Inorganic CsPbI2Br Perovskite Solar Cells,,SOLAR RRL,6,2-(2'-thienyl)pyridine (2-ThPy),76832,,dual-functionalized bidentate molecule,2'-thienyl; pyridine; S; N,modulate perovskite crystallization and passivate halogen vacancy defects,Pb2+ sites,12.69,,,,All inorganic mixed-halide CsPbI2Br perovskites,"PCE retention: 92 % (after 30 days aging under 25 degrees C and 40% relative humidity in ambient environment, without encapsulation)"
Efficient Moisture-Resistant Perovskite Solar Cell With Nanostructure Featuring 3D Amine Motif,,SOLAR RRL,6,POSS-NH2,,,three-dimensional hydrophobic ammonium cation,ammonium; NH2,"assembled on the perovskite surface to provide waterproof ability and to tune optoelectronic behavior, benefiting device performance",perovskite surface,,,,,Organic-inorganic halide perovskite,long-term stability: None None (None); humidity tolerance: None None (None)
Efficient Perovskite Solar Cells with Iodine-Doped Spiro-OMeTAD Hole Transport Layer via Fast Oxidation,,SOLAR RRL,6,spiro-OMeTAD (Spiro),16161850,,,,hole transport layer,,25.44,,,,regular structure PSCs,remaining percentage of initial steady output: 97.8 % (oxygen-free oxidized Spiro-based target champion device after storage of 30 days)
Efficient Perovskite Solar Cells with a Novel Aggregation-Induced Emission Molecule as Hole-Transport Material,,SOLAR RRL,6,"2-(2,7-bis(4-(bis(4-methoxyphenyl)amino)phenyl)-9H-fluoren-9-ylidene)malononitrile (TFM)",,,aggregation-induced emission (AIE) molecule; HTM,CN- groups; methoxy; amino,HTM in an inverted planar PSC,TFM/perovskite interface,16.03,0.97,22.68,72.9,,device stability: None None (None)
Efficient Perovskite Solar Cells with a Novel Aggregation-Induced Emission Molecule as Hole-Transport Material,,SOLAR RRL,6,"poly(3,4-ethylenedioxythiophene)-poly(styrenesulfonate) (PEDOT:PSS)",,,HTM,,control HTM,,16.03,0.97,22.68,72.9,,device stability: None None (None)
Efficient Surface-Defect Passivation by Sulfurous-Acyl-Included Small Molecule for High-Performance Perovskite Photovoltaics,,SOLAR RRL,6,4-bromobenzenesulfonyl chloride,,,,S = O; sulfonyl chloride,to modify the surface defects of perovskite films,surface of perovskite films,21.84,,,,,efficiency retention: 92 % (after 1200 h)
Efficient and Stable Inverted Perovskite Solar Cells Using Donor-Acceptor-Donor Small Molecules to Tuning NiOx/Perovskite Interfacial Microstructure,,SOLAR RRL,6,"triphenylamine-2,1,3-benzothiadiazole-triphenylamine (TBT)",,,small-molecule material,"triphenylamine; 2,1,3-benzothiadiazole",interfacial modification layer between NiOx and perovskite,between NiOx and perovskite,21.84,,,,inverted perovskite solar cells,efficiency retention: 90 % (conserved in 30 +/- 5% relative humidity and 25 degrees C environments more than 1000 h)
Enhancing Interface Interaction through Multifunctional Trisodium Citrate Modification of Electron-Transport Layer in Fully Air-Processed Perovskite Solar Cells,2024,SOLAR RRL,6,trisodium citrate (TC),6224,,multifunctional modifier (incorporated into SnO2 precursor),,inhibits SnO2 nanoparticle agglomeration; eliminates oxygen vacancy defects and reduces work function of SnO2 film surface; passivates undercoordinated Pb2+ at the buried interface; Na ions in TC migrate into perovskite layer to facilitate crystallization,buried interface; incorporated into SnO2 precursor; migrates into perovskite layer (Na ions),21.17,,,,,efficiency retention: 81 % (unencapsulated device after 2500 h under air exposure)
Enhancing Vertical Orientation via Self-Assembled Molecule Interlayer Enables Efficient Ruddlesden-Popper Perovskite Solar Cells,,SOLAR RRL,6,"MeO-2PACz ([2-(3,6-dimethoxy-9H-carbazol-9-yl)ethyl] phosphonic acid)",,,self-assembled molecular layer / interlayer,"phosphonic acid; 3,6-dimethoxy; carbazol-9-yl",interlayer between PTAA and the perovskite; phosphate group bonds with Pb2+; promotes vertical orientation formation of the perovskite; facilitates efficient charge transport; increases grain size; passivates grain boundary defects,between PTAA and the perovskite,17.8,,,,MA-based RP perovskite,thermal stability: None None (unencapsulated devices)
Enhancing Vertical Orientation via Self-Assembled Molecule Interlayer Enables Efficient Ruddlesden-Popper Perovskite Solar Cells,,SOLAR RRL,6,"PTAA (poly[bis(4-phenyl)(2,4, 6-trimethylphenyl) amine])",,,polymer,,substrate adjacent to the MeO-2PACz interlayer (forms interface with perovskite via the interlayer),adjacent to MeO-2PACz interlayer (one side of the interlayer),17.8,,,,MA-based RP perovskite,thermal stability: None None (unencapsulated devices)
Enhancing Vertical Orientation via Self-Assembled Molecule Interlayer Enables Efficient Ruddlesden-Popper Perovskite Solar Cells,,SOLAR RRL,6,4FPEA (4-fluoro-phenethylammonium),,,spacer cation,,used as the spacer cation in the MA-based RP perovskite,within the RP perovskite as spacer cation,17.8,,,,MA-based RP perovskite,thermal stability: None None (unencapsulated devices)
Enhancing the Phase Crystallinity of Buried Layer Perovskites through Organic Salt Molecule-Assisted Crystal Growth,,SOLAR RRL,6,formamidinium iodide (FAI),89906651,,,,seed molecules introduced into the underlying PbI2 layer,underlying PbI2 layer,24.52,1.18,,,,
Enhancing the Phase Crystallinity of Buried Layer Perovskites through Organic Salt Molecule-Assisted Crystal Growth,,SOLAR RRL,6,hexamethylenetetramine,4101,,,,concurrently introduced with FAI into the PbI2 layer; further enhances surface structure and grain connectivity,PbI2 layer,24.52,1.18,,,,
Fluorosubstitution Boosting 2D Ruddlesden-Popper CsPbI3 with High Stability and Efficiency,,SOLAR RRL,6,4-fluorobenzenaminium (FPA(+)),,,aromatic cation,fluoro; benzenaminium,spacer cation,in the 2D CsPbI3,15.18,,,,2D CsPbI3,phase stability: None None (None)
Fluorosubstitution Boosting 2D Ruddlesden-Popper CsPbI3 with High Stability and Efficiency,,SOLAR RRL,6,(FPA)(2)Cs4Pb5I16,,,perovskite,,perovskite in solar cell,,15.18,,,,2D CsPbI3,phase stability: None None (None)
Fused Furan-Based Organic Small Molecules as Dopant-Free Hole Transporting Material for Inverted Perovskite Solar Cells,,SOLAR RRL,6,F-4-TCNQ,,,,,dopant,in HTM,17.5,,,,,PCE retention: 92 % (unencapsulated device ... after 30 days of storage in ambient air with a relative humidity of approximate to 40%)
Fused Furan-Based Organic Small Molecules as Dopant-Free Hole Transporting Material for Inverted Perovskite Solar Cells,,SOLAR RRL,6,C-8-DPNDF,,,fused furan organic small molecule,fused furan,dopant-free HTM,in inverted PSCs,17.5,,,,,PCE retention: 92 % (unencapsulated device ... after 30 days of storage in ambient air with a relative humidity of approximate to 40%)
Fused Furan-Based Organic Small Molecules as Dopant-Free Hole Transporting Material for Inverted Perovskite Solar Cells,,SOLAR RRL,6,"poly(bis(4-phenyl)(2,4,6-trimethylphenyl)amine) (PTAA)",,,"poly(bis(4-phenyl)(2,4,6-trimethylphenyl)amine)",,HTM,as the HTM,17.5,,,,,PCE retention: 92 % (unencapsulated device ... after 30 days of storage in ambient air with a relative humidity of approximate to 40%)
Grain Boundary Defect Controlling of Perovskite via N-Hydroxysuccinimide Post-Treatment Process in Efficient and Stable n-i-p Perovskite Solar Cells,,SOLAR RRL,6,N-hydroxysuccinimide (NHS),80170,,,C=O,suppressing nonradiative losses,perovskite grain boundary and surface,22.21,1.13,,,,PCE retention: 81 % (after 1000 h at room temperature)
Highly Planar Benzodipyrrole-Based Hole Transporting Materials with Passivation Effect for Efficient Perovskite Solar Cells,,SOLAR RRL,6,CB-1,,,BDP-based organic small molecule,substituted 4-methoxyphenyl,hole-transporting material (HTM),,18.23,,,,,long-term storage stability: no degradation in PCEs months (long-term storage)
Highly Planar Benzodipyrrole-Based Hole Transporting Materials with Passivation Effect for Efficient Perovskite Solar Cells,,SOLAR RRL,6,CB-3,70702570,,BDP-based organic small molecule,3-trifluoromethylphenyl,hole-transporting material (HTM),,18.23,,,,,long-term storage stability: no degradation in PCEs months (long-term storage)
Hydrophobic 2D Perovskite-Modified Layer with Polyfunctional Groups for Enhanced Performance and High Moisture Stability of Perovskite Solar Cells,,SOLAR RRL,6,l-cysteine methyl ester hydrochloride (CME),,,passivation molecule,thiol; ester,modify the interface between the perovskite layer and hole transport layer (HTL); passivate surface defects and promote hole extraction,between the perovskite layer and hole transport layer (HTL); at the grain boundaries and surface (2D modified layer),20.33,1.11,,,organic-inorganic halide perovskite,stability: None None (exposed to humidity and high-temperature environment)
Impact of 9-(4-methoxyphenyl) Carbazole and Benzodithiophene Cores on Performance and Stability for Perovskite Solar Cells Based on Dopant-Free Hole-Transporting Materials,,SOLAR RRL,6,"N1,N1 '-(9-(4-methoxyphenyl)-9H-carbazole-3,6-diyl)bis(N1-(4-(bis(4-methoxyphenyl)amino)phenyl)-N4,N4-bis(4-methoxyphenyl)benzene-1,4-diamine) (PhCz-4MeOTPA)",,,HTM,"9-(4-methoxyphenyl) carbazole; bis(4-methoxyphenyl)amino; 4-methoxyphenyl; benzene-1,4-diamine; carbazole",HTM,,16.04,,,,,percentage of initial values maintained: 82 % (continuous sun illumination in an ambient environment at 40-45 degrees C after 672 h); percentage of initial values maintained: 92 % (in an ambient environment at 80 degrees C after 1200 h in the dark)
Impact of 9-(4-methoxyphenyl) Carbazole and Benzodithiophene Cores on Performance and Stability for Perovskite Solar Cells Based on Dopant-Free Hole-Transporting Materials,,SOLAR RRL,6,"N1,N1 '-(benzo[1,2-b:4,5-b ']dithiophene-2,6-diyl)bis(N1-(4-(bis(4-methoxyphenyl)amino)phenyl)-N4,N4-bis(4-methixyphenyl)benzene-1,4-diamine) (BDT-4MeOTPA)",,,HTM,"benzo[1,2-b:4,5-b ']dithiophene-2,6-diyl; bis(4-methoxyphenyl)amino; 4-methixyphenyl; benzene-1,4-diamine",HTM,,16.04,,,,,percentage of initial values maintained: 82 % (continuous sun illumination in an ambient environment at 40-45 degrees C after 672 h); percentage of initial values maintained: 92 % (in an ambient environment at 80 degrees C after 1200 h in the dark)
Improved Efficiency and Stability of Perovskite Solar Cells by Binary Perovskite-Organic Composite Thin Film,2023,SOLAR RRL,6,"2,2 '-((2Z,2 ' Z)-((5,5 '-(4,4,9,9-tetrakis(4-hexylphenyl)-4,9-dihydros-indaceno[1,2-b:5,6-b ']dithiophene-2,7-diyl)bis(4-((2-ethylhexyl)oxy)thiophene-5,2-diyl))bis(methanylylidene))bis(3-oxo-2,3-dihydro-1H-indene-2,1-diylidene))dimalononitrile [IEICO]",,,"n-type, narrow-bandgap conjugated organic molecule",CO; -C equivalent to N,"function as Lewis bases and exhibit strong interactions with uncoordinated Pb2+ ions, substantially reducing bulk defects; provide an optical response in the near-infrared region; increase crystallite size; introduced into perovskites to expand near-infrared wavelengths",film surface,,,,,MAPb(I0.97Br0.03)3,stability: None None (None); photocurrent hysteresis: None None (None)
"Improved Interfacial Contact Between ""Perovskite/Electron-Transport Layer"" by Hydrophilic Molecule to Achieve Efficiency &gt;14%, Carbon Electrode-Based, Hole-Conductor-Free, Low-Temperature Mesoscopic Perovskite Solar Cells",2024,SOLAR RRL,6,hydroxypropyl-beta-cyclodextrin,14049689,,,,imported to TiO2-based ETL,TiO2-based ETL,14.04,,,,"hole-conductor-free, mesoscopic perovskite solar cells (meso-CPSCs) based on carbon electrode",
