Repository: kevin-ymx/perov-passivator

# perov-passivator

This repository contains two complementary research sections for molecular
passivator discovery in perovskite solar cells:

1. **Loop-orchestrated agent-skills discovery:** a configuration-first,
   restartable workflow that filters PubChem, learns molecular embeddings,
   retrieves promising derivatives, and identifies purchasable salt forms.
2. **SSL plus downstream binding-energy prediction:** a GIN-E molecular
   representation pipeline that combines self-supervised pretraining with
   supervised prediction of molecule-perovskite binding energy (`E_b`).

The two sections share molecular graph representations and GIN-E encoders, but

File: dataset/literature/extracted_results_mol_cleaned_v2.csv (part 33 of 44)
title,year,journal,impact_factor,molecule_name,molecule_cid,molecule_smiles,molecule_type,functional_groups,role,interface_location,pce_max,voc,jsc,ff,perovskite_type,stability
"Improved Interfacial Contact Between ""Perovskite/Electron-Transport Layer"" by Hydrophilic Molecule to Achieve Efficiency &gt;14%, Carbon Electrode-Based, Hole-Conductor-Free, Low-Temperature Mesoscopic Perovskite Solar Cells",2024,SOLAR RRL,6,octylammonium iodide,22461615,,,,modifier for carbon electrode,carbon electrode,14.04,,,,"hole-conductor-free, mesoscopic perovskite solar cells (meso-CPSCs) based on carbon electrode",
Improved Moisture Stability of Perovskite Solar Cells Using N719 Dye Molecules,,SOLAR RRL,6,"cis-di(thiocyanato)bis(2,2-bipyridyl4,4-dicarboxylate)ruthenium(II), denoted as N719",,,dye molecule,"thiocyanato; 2,2-bipyridyl4,4-dicarboxylate; ruthenium(II)",introduced into mixed-cation mixed-halide perovskites for better moisture stability; forms perovskite-dye complexes in the precursor solution; slows down the crystallization process; retards formation of perovskite hydrates,in the precursor solution; in the crystallized perovskite films but not incorporated into the perovskite crystal lattice,,,,,mixed-cation mixed-halide perovskites,efficiency retention: over 80% % (nonencapsulated N719-PSC aging under a high relative humidity of 60% for 250 h); relative stability improvement: three times times (compared to pristine cells under same aging conditions)
Improvement of Cs-(FAPbI3)0.85(MAPbBr3)0.15 Quality Via DMSO-Molecule-Control to Increase the Efficiency and Boost the Long-Term Stability of 1cm2 Sized Planar Perovskite Solar Cells,,SOLAR RRL,6,DMSO,679,,,,DMSO-molecule-process / DMSO-molecule-control,,21.07,,,,Cs-(FAPbI(3))(0.85)(MAPbBr(3))(0.15),PCE retention: 90 % (aging 50 days in ambient air)
Improving the Solar Energy Utilization of Perovskite Solar Cells via Synergistic Effects of Alkylamine and Alkyl Acid on Defect Passivation,,SOLAR RRL,6,dodecylamine (DAM),13583,,additive,0,additive,perovskite films,19.96,,,,methyl ammonium lead iodide (MAPbI(3)),hydrophobicity: None None (None); stability: None None (None)
Improving the Solar Energy Utilization of Perovskite Solar Cells via Synergistic Effects of Alkylamine and Alkyl Acid on Defect Passivation,,SOLAR RRL,6,dodecylic acid (DAC),,,additive,#NAME?,additive,perovskite films,19.96,,,,methyl ammonium lead iodide (MAPbI(3)),hydrophobicity: None None (None); stability: None None (None)
Improving the Solar Energy Utilization of Perovskite Solar Cells via Synergistic Effects of Alkylamine and Alkyl Acid on Defect Passivation,,SOLAR RRL,6,12-aminolauric acid (ALA),69661,,additive,-NH2; -COOH,additive,perovskite films,19.96,,,,methyl ammonium lead iodide (MAPbI(3)),hydrophobicity: None None (None); stability: None None (None)
In Situ 2D Perovskite Formation and the Impact of the 2D/3D Structures on Performance and Stability of Perovskite Solar Cells,,SOLAR RRL,6,octylammonium chloride,67346,,alkylammonium chloride,alkylammonium; chloride,introduced during the spin-coating on the surface of 3D perovskite films leading to the in situ formation of 2D structures,on the surface of 3D perovskite films,,,,,CH3NH3PbI3,lifetime: 17.6 % (devices assembled with octylammonium-modified perovskite film compared with that of the standard device); charge carrier lifetimes: None None (obtained from time-correlated single photon counting measurements)
In Situ 2D Perovskite Formation and the Impact of the 2D/3D Structures on Performance and Stability of Perovskite Solar Cells,,SOLAR RRL,6,decylammonium chloride,24181152,,alkylammonium chloride,alkylammonium; chloride,introduced during the spin-coating on the surface of 3D perovskite films leading to the in situ formation of 2D structures,on the surface of 3D perovskite films,,,,,CH3NH3PbI3,lifetime: 17.6 % (devices assembled with octylammonium-modified perovskite film compared with that of the standard device); charge carrier lifetimes: None None (obtained from time-correlated single photon counting measurements)
In Situ 2D Perovskite Formation and the Impact of the 2D/3D Structures on Performance and Stability of Perovskite Solar Cells,,SOLAR RRL,6,dodecylammonium chloride,,,alkylammonium chloride,alkylammonium; chloride,introduced during the spin-coating on the surface of 3D perovskite films leading to the in situ formation of 2D structures,on the surface of 3D perovskite films,,,,,CH3NH3PbI3,lifetime: 17.6 % (devices assembled with octylammonium-modified perovskite film compared with that of the standard device); charge carrier lifetimes: None None (obtained from time-correlated single photon counting measurements)
Incorporation of Small Molecules with Polar Functional Group to Elevate Crystallinity and Suppress Nonradiative Recombination in Perovskite Solar Cells,2024,SOLAR RRL,6,2-4 (Methyl sulphonyl) Phenyl) Ethylamine,,,small molecule additive,Methyl sulphonyl; polar functional group,additive; defect passivation; control nucleation and crystallization; crystallinity enhancer,in perovskite absorber film,24.16,,,,,stability: None None (None)
Incorporation of Small Molecules with Polar Functional Group to Elevate Crystallinity and Suppress Nonradiative Recombination in Perovskite Solar Cells,2024,SOLAR RRL,6,2-4 (Methylsulphonyl) Phenyl) Ethylamine Hydrochloride,,,additive (MSPE-Cl),Methyl sulphonyl; polar functional group,additive; defect passivation; control nucleation and crystallization; crystallinity enhancer,within perovskite / absorber film,24.16,,,,,stability: None None (None)
Inducing 2D Structure at Grain-Boundary via Triazinane Molecular Modification to Improve Stability of Inverted Perovskite Solar Cells,,SOLAR RRL,6,cyanuric acid (CA),7956,,"star-shape, multifunctional triazinane molecule",,used as a bulk additive; able to induce a two-dimensional (2D) structure at grain boundaries (GBs) of the perovskite when excess PbI2 is present,grain boundaries (GBs) of the perovskite,,,,,p-i-n organic-inorganic hybrid perovskite solar cells (PSCs),stability: None None (None)
Inducing 2D Structure at Grain-Boundary via Triazinane Molecular Modification to Improve Stability of Inverted Perovskite Solar Cells,,SOLAR RRL,6,Tris(dibutylhydroxy- benzyl)isocyanuric acid (TPCA),,,"star-shape, multifunctional triazinane molecule",,perovskite surface modifier; reduces defects in perovskite layer,perovskite surface,,,,,p-i-n organic-inorganic hybrid perovskite solar cells (PSCs),stability: None None (None)
Interfacial Modification through a Multifunctional Molecule for Inorganic Perovskite Solar Cells with over 18% Efficiency,,SOLAR RRL,6,"5-amino-2,4,6-triiodoisophthalic acid (ATPA)",3015783,,multifunctional molecule,,to anchor on TiO2 and CsPbI3 simultaneously by reacting with dangling hydroxyl groups on TiO2 surfaces and passivating the defects of CsPbI3 films,on TiO2 and CsPbI3,18,,,,CsPbI3,long-term stability: None None (unencapsulated TiO2/ATPA-based devices compared to only TiO2-based devices); photostability: None None (unencapsulated TiO2/ATPA-based devices compared to only TiO2-based devices)
Inverted Perovskite Solar Cells with >85% Fill Factor via Sequential Interfacial Engineering,,SOLAR RRL,6,4-(dimethylamino)benzoic acid,,,organic molecule,,"creates a passivating agent layer to suppress defect formation, leading to more phase-pure and conductive perovskite films",on the dry perovskite film,21.37,,,85.31,metal-halide perovskite,storage stability against moisture: None None (None)
"Ligand-Free, Highly Dispersed NiOx Nanocrystal for Efficient, Stable, Low-Temperature Processable Perovskite Solar Cells",,SOLAR RRL,6,ethanol,702,,solvent,,dispersion medium,,18.49,,,,,retained performance: 90 % (500h in a damp-heat test (85 degrees C and 85% relative humidity))
"Liquid Crystal Molecule as ""Binding Agent"" Enables Superior Stable Perovskite Solar Cells with High Fill Factor",,SOLAR RRL,6,4 0 -heptyl-4-biphenylcarbonitrile,,,liquid crystal (LC) molecule,,binding agent,grain boundaries,20.19,,,,Hybrid perovskites,"retained efficiency: 92 % (25 C, and a relative humidity of 70% after 500 h)"
Loading Precursors into Self-Assembling Contacts for Improved Performance and Process Control in Evaporated Perovskite Solar Cells,2024,SOLAR RRL,6,MeO-2PACz,154704514,,,,hole transport layer (self-assembling),self-assembling MeO-2PACz hole transport layers,21,,,,Organo-lead-halide perovskites,duration maintained at original efficiency: 1000 h (maximum power tracking at 25 degrees C)
Loading Precursors into Self-Assembling Contacts for Improved Performance and Process Control in Evaporated Perovskite Solar Cells,2024,SOLAR RRL,6,methylammonium chloride,6364545,,,,precursor that can be difficult to add via evaporation,,21,,,,Organo-lead-halide perovskites,duration maintained at original efficiency: 1000 h (maximum power tracking at 25 degrees C)
Low-Cost Dopant-Free Carbazole Enamine Hole-Transporting Materials for Thermally Stable Perovskite Solar Cells,,SOLAR RRL,6,"2,2',7,7'-tetrakis(N,N-di-p-methoxy-phenylamine)-9-9'-spirobifluorene (spiro-OMeTAD)",,,archetypical hole-conductor,"N,N-di-p-methoxy-phenylamine; spirobifluorene",hole-conductor,in devices employing doped spiro-OMeTAD,,,,,n-type-intrinsic-p-type perovskite solar cells,"retained efficiency: 83 % (85 degrees C thermal aging, 1000 h); retained efficiency: 26 % (85 degrees C thermal aging, 24 h)"
Minimizing Buried Interface Nonradiative Recombination Losses by Multifunctional Chemical-Bridging Molecules Enables Efficient Perovskite Solar Cells,2023,SOLAR RRL,6,α-cyano-4-hydroxycinnamic acid (CHCA),,,,-COOH; -OH; -C & EQUIV; N,adopted to manipulate buried interface,buried interface,23.02,,,,,"PCE retention: 94.2 % (unsealed, 1500 h, 15-20% relative humidity); degradation: None % (unsealed, 1500 h, relative humidity range of 15-20%)"
Modulating Chemical Interaction to Realize Bottom-Up Defect Passivation for Efficient and Stable Perovskite Solar Cells,,SOLAR RRL,6,urea,1176,,Lewis base ligand molecule,carbonyls,modifier introduced into SnO2 colloidal solution,SnO2 colloidal solution; affects SnO2 and perovskite layers,23.35,,,,,moisture stability: None None (None); thermal stability: None None (None)
Modulating Chemical Interaction to Realize Bottom-Up Defect Passivation for Efficient and Stable Perovskite Solar Cells,,SOLAR RRL,6,propanedioic acid,867,,Lewis base ligand molecule,carbonyls,modifier introduced into SnO2 colloidal solution,SnO2 colloidal solution; affects SnO2 and perovskite layers,23.35,,,,,moisture stability: None None (None); thermal stability: None None (None)
Modulating Chemical Interaction to Realize Bottom-Up Defect Passivation for Efficient and Stable Perovskite Solar Cells,,SOLAR RRL,6,barbituric acid [BA],,,Lewis base ligand molecule,carbonyls,modifier introduced into SnO2 colloidal solution,SnO2 colloidal solution; affects SnO2 and perovskite layers,23.35,,,,,moisture stability: None None (None); thermal stability: None None (None)
Molecular Engineering of Simple Carbazole-Triphenylamine Hole Transporting Materials by Replacing Benzene with Pyridine Unit for Perovskite Solar Cells,,SOLAR RRL,6,spiro-OMeTAD,16161850,,conventional HTM,,conventional spiro-OMeTAD,,18.45,,,,,light-soaking and long-term stability: None None (None)
Molecule Passivation of Grain Boundaries for Ultra-Stable Perovskite Solar Cells,,SOLAR RRL,6,"3,4,5,6-tetrafluorophthalicacid (TFPA)",,,passivation agent,F; -COOH,passivation agent,along grain boundaries,23.7,,,,,"efficiency retention: 90 % (after 5200 h, ambient)"
Molecule Passivation of Grain Boundaries for Ultra-Stable Perovskite Solar Cells,,SOLAR RRL,6,spiro-OMeTAD,16161850,,,,hole transport material,,23.7,,,,,"efficiency retention: 90 % (after 5200 h, ambient)"
Multifaceted Design of Surface Passivator for Upgraded Charge Extraction in Perovskite Solar Cells,2024,SOLAR RRL,6,cyanoguanidine diiodide,,,surface passivator,amino; cyano,surface passivator / organic passivator,perovskite surface; interface of perovskite and Spiro-OMeTAD,23.04,1.119,,80.64,,
Multifaceted Design of Surface Passivator for Upgraded Charge Extraction in Perovskite Solar Cells,2024,SOLAR RRL,6,Spiro-OMeTAD,16161850,,,,,,23.04,1.119,,80.64,,
Multifunctional Additives to Enhanced Perovskite Solar Cell Performance,,SOLAR RRL,6,5-ADI,,,small molecule,amino; carbonyl,additive for perovskite; defect passivator; immobilizer of I-; barrier against water,perovskite,22.42,,,,perovskite,moisture stability: None None (None)
Multifunctional Hydroxylamine-O-Sulfonic Acid as Additives for Highly Efficient and Stable Perovskite Solar Cells,,SOLAR RRL,6,hydroxylamine-O-sulfonic acid,76284,,bifunctional molecule,sulfonic acid group; amino group,to enhance the performance of PSCs,perovskite,23.33,,,,perovskite film,efficiency retention: 90 % (after 480 h at 65 degrees C); efficiency retention: 93 % (continuous illumination test for 650 h); efficiency retention: 96 % (nearly 1400 h of air storage)
Multifunctional Reductive Molecular Modulator toward Efficient and Stable Perovskite Solar Cells,,SOLAR RRL,6,4-fluorophenylhydrazine hydrochloride (denoted as 4F-PHCl),69981,,multifunctional additive molecule,hydrazine functional group; hydrophobic fluorinated benzene ring,improve perovskite crystallization; passivate film defects; enhance film moisture stability,,21.8,1.172,,,,film moisture stability: None None (None); long-term ambient stability: None None (None)
Multisite Synergistic Defect Passivation via Pyridine Molecules for High-Efficiency and Stable Perovskite Solar Cells,,SOLAR RRL,6,2-mercapto-5-trifluoromethylpyridine (MPTM),2775246,,passivator,thiol; pyridinic nitrogen groups; trifluoromethyl functional group,triple-functional passivation mechanism; modulating perovskite crystallization and passivating defects,,24.32,,,,metal-halide perovskite solar cells (PSCs),"PCE retention: 91 % (unencapsulated PSCs, 66 days in humid air)"
Natural Product Additive with Multifunctional Groups Enhancing the Efficiency and Stability of Perovskite Solar Cells,,SOLAR RRL,6,"D-Aspartic acid (D-2-Aminobutanedioic acid, D-Asp)",,,,,additive; passivating agent,perovskite precursor solution,22.7,,,,mixed ion PSCs,stability in ambient air: 3000 h (ambient air)
Nonfullerene Agent Enables Efficient and Stable Tin-Based Perovskite Solar Cells,,SOLAR RRL,6,IO-4Cl,,,an n-type conjugated nonfullerene molecule,electron-donating functional groups,enlarge grain size; passivate defect states of perovskite films; enable superior electron extraction and transport; prevent decomposition of perovskite films under moisture,interface between tin perovskite and electron transporting layers,11.49,,,,Tin-based perovskites,"moisture stability: None None (ambient air condition with 30% relative humidity, without encapsulation)"
Organic Molecule and Inorganic Salt Synergistic-Modified SnO2 for Efficient Perovskite Solar Cells,,SOLAR RRL,6,4-carboxy-3-fluorobenzoboric acid (FBCA),,,,carboxy; fluoro; benzoboric acid,applied to the SnO2 layer surface,SnO2 layer surface,21.92,,,,perovskite (PVK),"retention of the original value: 91 % (stored in a nitrogen atmosphere more than 1000 h); retention of the original value: 87 % (stored in an ambient atmosphere (25 +/- 5 degrees C, 30-50% relative humidity) more than 1000 h)"
Overcome Low Intrinsic Conductivity of NiOx Through Triazinyl Modification for Highly Efficient and Stable Inverted Perovskite Solar Cells,,SOLAR RRL,6,trimercapto-s-triazine trisodium salt (TTTS),6099917,,chelating agent,trimercapto-s-triazine; triazine ring,chelating agent of Ni2+ in the NiOx layer to improve its conductivity,NiOx layer,22.81,,,,inverted organic-inorganic metal halide perovskite,power output retention: 94 % (encapsulated device based on a modified-NiOx layer at the maximum power point and continuous one-sun illumination for 1000 h at 45 degrees C); power output retention: 92 % (unencapsulated target devices at 60 +/- 5% relative humidity and 25 degrees C in the air for 5000 h); power output retention: 91 % (unencapsulated target devices at 85 degrees C in a nitrogen atmosphere for 1000 h)
Perovskite Nanocomposite: A Step Toward Photocatalytic Degradation of Organic Dyes,2024,SOLAR RRL,6,nickel acetate,9756,,matrix,,matrix (component of the MAPbI3-Ni(AcO)2 nanocomposite),matrix (forming a nanocomposite thin film),,,,,MAPbI3,stability: None None (None); recyclability: None None (None)
Perovskite Nanocomposite: A Step Toward Photocatalytic Degradation of Organic Dyes,2024,SOLAR RRL,6,Sudan III,62331,,dye model molecule,,decomposition target (dye to be degraded),,,,,,MAPbI3,stability: None None (None); recyclability: None None (None)
"Perovskite Passivation with a Bifunctional Molecule 1,2-Benzisothiazolin-3-One for Efficient and Stable Planar Solar Cells",,SOLAR RRL,6,"1,2-benzisothiazolin-3-one (BIT)",17520,,small molecule,bifunctional species; cations; anions,passivate the defects at the GBs and surface of perovskite films,GBs and surface of perovskite films,21.83,,,,,efficiency drop: None % (continuous light illumination over 500 h)
Pyrene-Based Small-Molecular Hole Transport Layers for Efficient and Stable Narrow-Bandgap Perovskite Solar Cells,,SOLAR RRL,6,"Poly(3,4-ethylenedioxythiophene):polystyrene sulfonate (PEDOT:PSS)",,,polymer,,hole transport layer (HTL),hole transport layer (HTL),16.1,,,,Lead-tin (Pb-Sn) hybrid perovskite,device stability: None None (None)
Pyrene-Based Small-Molecular Hole Transport Layers for Efficient and Stable Narrow-Bandgap Perovskite Solar Cells,,SOLAR RRL,6,pyrenodiindole (PDI),,,octacyclic heteroaromatic molecule,,HTL,HTL,16.1,,,,Lead-tin (Pb-Sn) hybrid perovskite,device stability: None None (None)
Pyrene-Based Small-Molecular Hole Transport Layers for Efficient and Stable Narrow-Bandgap Perovskite Solar Cells,,SOLAR RRL,6,pyrenodi-(7-azaindole) (PDAI),,,octacyclic heteroaromatic molecule,,HTL,HTL,16.1,,,,Lead-tin (Pb-Sn) hybrid perovskite,device stability: None None (None)
Realizing High-Efficiency Perovskite Solar Cells by Passivating Triple-Cation Perovskite Films,,SOLAR RRL,6,"4-(bis(9,9-dimethyl-9H-flouren-2-yl)amino)-1-naphthoic acid (KTN)",,,carboxylated (-COOH) sensitizer,#NAME?,passivate perovskite films,perovskite films,23,,,,,efficiency retention: 90 % (unencapsulated device with KTN passivation after 1400 h)
Regulating Crystallization Through Buried Interface Molecules for Efficient and Stable Sn-Pb Perovskite Solar Cells,,SOLAR RRL,6,"1,1-dibromo-formaldehyde oxime (DBF)",,,,dibromo; formaldehyde; oxime,modify the buried interface,buried interface,22.27,,,,Tin-lead perovskites,efficiency retention: 94 % (after 1200 h of storage in N2)
Regulating Interfacial Defect and Stress in Tin-Lead Perovskite Solar Cells,2023,SOLAR RRL,6,2-aminoterephthalic acid (2-AA),2724822,,,,"pre-processing and post-processing interfacial additive; regulates interfacial defects, alleviates interface residual stress, improves film crystallinity, acts as an interface protective layer, anchors tin and lead atoms, facilitates band energy alignment, improves film and device stability",upper and lower interfaces,27.46,0.87,,,mixed tin-lead perovskite,stability: None None (None)
Regulating the Solvent Resistance of Hole Transport Layer for High-Performance Inverted Perovskite Solar Cells,,SOLAR RRL,6,AFL-COOH,,,,,,,20.8,,,,inverted perovskite solar cells (PSCs),stability and reproducibility: None None (None)
Regulating the Solvent Resistance of Hole Transport Layer for High-Performance Inverted Perovskite Solar Cells,,SOLAR RRL,6,AFL-ENE,,,,,,,20.8,,,,inverted perovskite solar cells (PSCs),stability and reproducibility: None None (None)
Regulating the Solvent Resistance of Hole Transport Layer for High-Performance Inverted Perovskite Solar Cells,,SOLAR RRL,6,AFL-3,,,,,control HTM,,20.8,,,,inverted perovskite solar cells (PSCs),stability and reproducibility: None None (None)
Regulating the Solvent Resistance of Hole Transport Layer for High-Performance Inverted Perovskite Solar Cells,,SOLAR RRL,6,AFL-ENE-CL,,,,,HTL,on electrode,20.8,,,,inverted perovskite solar cells (PSCs),stability and reproducibility: None None (None)
Revealing the Mechanism of π Aromatic Molecule as an Effective Passivator and Stabilizer in Highly Efficient Wide-Bandgap Perovskite Solar Cells,,SOLAR RRL,6,"2,3,5,6 tetrafluoro-7,7,8,8-tetracyanoquinodimethane (F4-TCNQ)",,,electron-withdrawing molecule,extended pi aromatic system; fluoro; cyano,effective passivator and stabilizer; molecular interaction with FA(+) to reduce trap densities and enhance stability,in perovskite films,20,,,,1.67 eV bandgap inverted perovskite solar cells,PCE retention: 88 % (unencapsulated devices with F4-TCNQ additive under continuous illumination after 840 h); PCE retention: 48 % (after 500 h)
Sequential Formation of Tunable-Bandgap Mixed-Halide Lead-Based Perovskites: In Situ Investigation and Photovoltaic Devices,,SOLAR RRL,6,dimethyl sulfoxide (DMSO),679,,solvent,,solvent,,16.42,,,,Inorganic-organic hybrid perovskites MAPb(IxBr1-x)(3) (0 < x < 1),long-term stability: None None (None)
Simultaneously Mitigating Anion and Cation Defects Both in Bulk and Interface for High-Effective Perovskite Solar Cells,,SOLAR RRL,6,4-aminomethyl tetrahydropyran (4-AMPR),2773210,,organic molecule,O atoms,doping; passivation of defects; improve perovskite morphology,in/on the perovskite,22.74,,,,,"retained efficiency: 90.7 % (storage in air environment (RH 10 +/- 5%, 25 degrees C) for more than 1000 h)"
Simultaneously Mitigating Anion and Cation Defects Both in Bulk and Interface for High-Effective Perovskite Solar Cells,,SOLAR RRL,6,1-chlorobutane (1-CB),8005,,organic molecule,,surface modification; passivation of halogen ion defects; promote uniform nucleation,surface,22.74,,,,,"retained efficiency: 90.7 % (storage in air environment (RH 10 +/- 5%, 25 degrees C) for more than 1000 h)"
Small Molecule Passivation Leading to Efficient Hole Transport Layer-Free Sn-Pb Mixed Perovskite Solar Cells with High Open-Circuit Voltage,,SOLAR RRL,6,"4,4'-sulfonyldiphenol",,,small organic molecule,,passivate perovskite surface to decrease the interfacial defects and suppress the nonradiative carrier recombination,perovskite surface,21.43,0.876,,,tin-lead mixed narrow-bandgap perovskite,PCE retention: 80 % (stored in the glovebox for around 600 h)
Small-Molecule Targeting of Defect Passivation in All-Inorganic Carbon-Based Perovskite Solar Cells,,SOLAR RRL,6,difluorobenzylamine (DFBA),,,small-molecules,,act as the interfacial modification materials to stabilize and enhance the efficiency of all-inorganic carbon perovskite CsPbI3-xBrx solar cell.,surface/interface of perovskite materials,14.6,1.14,,,all-inorganic carbon perovskite CsPbI3-xBrx,PCE retention: 92 % (unpackaged device ... after 1680 h of storage at 20-30% air humidity)
Small-Molecule Targeting of Defect Passivation in All-Inorganic Carbon-Based Perovskite Solar Cells,,SOLAR RRL,6,"2,6-DFBA",,,small-molecules,,"the most suitable 2,6-DFBA is used to modify the perovskite to prepare hole-transporting materials-free carbon-based CsPbI3-xBrx (X = 0.3) perovskite solar cells",perovskite,14.6,1.14,,,all-inorganic carbon perovskite CsPbI3-xBrx,PCE retention: 92 % (unpackaged device ... after 1680 h of storage at 20-30% air humidity)
Solid-State Ligand-Capped Metal Oxide Electron-Transporting Layer for Efficient and Stable Fullerene-Free Perovskite Solar Cells,,SOLAR RRL,6,"[6,6]-phenyl-C-61-butyric acid methyl ester (PCBM)",,,,,electron-transporting layer (ETL),,15.48,,,,,stability: superior to that of corresponding PCBM-based PSCs None (damp heat and light soaking)
Spiro-Linked Molecular Hole-Transport Materials for Highly Efficient Inverted Perovskite Solar Cells,,SOLAR RRL,6,spiro-TTB,16161851,,HTM,,HTM in inverted (p-i-n) PSCs,spiro-based interface layers,18.38,1.09,,,CH3NH3PbI3,long-term stability concern: None None (None)
Starburst Carbazole Derivatives as Efficient Hole Transporting Materials for Perovskite Solar Cells,,SOLAR RRL,6,"2,2',7,7'-tetrakis-(N, N-di-p-methoxyphenylamine)-9,9'-spirobifluorene (spiro-OMeTAD)",,,,,reference hole transporting material,hole transporting layers,19,,,,,thermal stability: superior None (compared with the reference solar cells prepared with spiro-OMeTAD); operational stability: None None (None)
"Substitution Position Effects on Spiro[Fluorene-9,9′-Xanthene]-Diphenylamine Hole-Transporting Materials for Perovskite Solar Cells",,SOLAR RRL,6,SFX-1,,,small-molecular HTM,"terminal diphenylamine groups; spiro[fluorene-9,9 '-xanthene] core",hole-transporting material,,22.42,,,,,stability: None None (None)
"Substitution Position Effects on Spiro[Fluorene-9,9′-Xanthene]-Diphenylamine Hole-Transporting Materials for Perovskite Solar Cells",,SOLAR RRL,6,SFX-2,,,small-molecular HTM,"terminal diphenylamine groups; spiro[fluorene-9,9 '-xanthene] core",hole-transporting material,,22.42,,,,,stability: None None (None)
"Substitution Position Effects on Spiro[Fluorene-9,9′-Xanthene]-Diphenylamine Hole-Transporting Materials for Perovskite Solar Cells",,SOLAR RRL,6,SFX-3,,,small-molecular HTM,"terminal diphenylamine groups; spiro[fluorene-9,9 '-xanthene] core",hole-transporting material,,22.42,,,,,stability: None None (None)
"Substitution Position Effects on Spiro[Fluorene-9,9′-Xanthene]-Diphenylamine Hole-Transporting Materials for Perovskite Solar Cells",,SOLAR RRL,6,SFX-4,,,small-molecular HTM,"terminal diphenylamine groups; spiro[fluorene-9,9 '-xanthene] core",hole-transporting material,,22.42,,,,,stability: None None (None)
"Substitution Position Effects on Spiro[Fluorene-9,9′-Xanthene]-Diphenylamine Hole-Transporting Materials for Perovskite Solar Cells",,SOLAR RRL,6,spiro-OMeTAD,16161850,,traditional spiro-OMeTAD,,,,22.42,,,,,stability: None None (None)
Suppressed Phase Segregation in High-Humidity-Processed Dion-Jacobson Perovskite Solar Cells Toward High Efficiency and Stability,,SOLAR RRL,6,BDAFA(5)Pb(6)I(19),,,,,perovskite in PSC,,17.17,,,,BDAFA(n-1)Pb(n)I(3n+1) DJ perovskite,humidity-stability: None None (None); humidity-stability: None None (None); thermal-stability: None None (None); photo-stability: None None (None)
The Positive Function of Incorporation of Small Molecules into Perovskite Materials for High-Efficient Stable Solar Cells,,SOLAR RRL,6,DRCN5T,,,small organic molecule,,additive introduced into perovskite precursor; passivates defects and regulates energy level alignment,perovskite to charge transport layer,20.6,,,,double-cation perovskite precursor,stability of the devices: None None (ambient environment)
The Role of Ending Groups in Nonfullerene Acceptors for Interfacial Modification in Perovskite Solar Cells,,SOLAR RRL,6,ITCC,,,non-fullerene acceptor (NFA),S atom in ending group,passivation layer,passivation layer (perovskite surface),21.21,1.15,,,FA(0)(.85)MA(0.15)Pb(I0.85Br0.15)(3) based PSCs,efficiency retention: None % (after 2000 h)
The Role of Ending Groups in Nonfullerene Acceptors for Interfacial Modification in Perovskite Solar Cells,,SOLAR RRL,6,ITIC,126843541,,non-fullerene acceptor (NFA),,passivation layer,passivation layer,21.21,1.15,,,FA(0)(.85)MA(0.15)Pb(I0.85Br0.15)(3) based PSCs,efficiency retention: None % (after 2000 h)
The Role of Ending Groups in Nonfullerene Acceptors for Interfacial Modification in Perovskite Solar Cells,,SOLAR RRL,6,IT-M,,,non-fullerene acceptor (NFA),,passivation layer,passivation layer,21.21,1.15,,,FA(0)(.85)MA(0.15)Pb(I0.85Br0.15)(3) based PSCs,efficiency retention: None % (after 2000 h)
The Role of Ending Groups in Nonfullerene Acceptors for Interfacial Modification in Perovskite Solar Cells,,SOLAR RRL,6,IT-4F,135395313,,non-fullerene acceptor (NFA),,passivation layer,passivation layer,21.21,1.15,,,FA(0)(.85)MA(0.15)Pb(I0.85Br0.15)(3) based PSCs,efficiency retention: None % (after 2000 h)
Thermally Stable Perovskite Solar Cells with Fluoropolymer Coating,2024,SOLAR RRL,6,4-tert-butylpyridine (4-tBP),,,dopant,,dopant,hole transport layer (HTL) of spiro-OMeTAD,,,,,Halide perovskites,high-temperature durability: None None (85 degrees C)
Thermally Stable Perovskite Solar Cells with Fluoropolymer Coating,2024,SOLAR RRL,6,"2,2',7,7'-tetrakis(N,N-di-p-methoxyphenylamino)-9,9'-spirobifluorene (spiro-OMeTAD)",,,hole transport layer (HTL),,hole transport layer,perovskite/spiro-OMeTAD/Au interfaces,,,,,Halide perovskites,high-temperature durability: None None (85 degrees C)
Thermally Stable Perovskite Solar Cells with Fluoropolymer Coating,2024,SOLAR RRL,6,lithium bis(trifluoromethanesulfonyl)imide (LiTFSI),,,chemical dopant,,chemical dopant used to dope spiro-OMeTAD,spiro-OMeTAD HTL,,,,,Halide perovskites,high-temperature durability: None None (85 degrees C)
Thermally Stable Perovskite Solar Cells with Fluoropolymer Coating,2024,SOLAR RRL,6,LiTFSI:4-tBP complex,,,complex,,,in the HTL,,,,,Halide perovskites,high-temperature durability: None None (85 degrees C)
Thermally Stable Perovskite Solar Cells with Fluoropolymer Coating,2024,SOLAR RRL,6,CYTOP,,,fluoro-polymer,,fluoro-polymer coating to suppress dopant evaporation and improve high-temperature durability,coating on PSCs,,,,,Halide perovskites,high-temperature durability: None None (85 degrees C)
Top-Contacts-Interface Engineering for High-Performance Perovskite Solar Cell With Reducing Lead Leakage,,SOLAR RRL,6,emtricitabine (FTC),,,a new multi-active site Lewis base molecule,,passivation / top-contacts-interface engineering,top-contacts-interface,22.24,,,,perovskite thin film,humidity stability: None None (None); lead leakage: None None (unpackaged target film)
"Trifluoromethyl-Group Bearing, Hydrophobic Bulky Cations as Defect Passivators for Highly Efficient, Stable Perovskite Solar Cells",,SOLAR RRL,6,4-trifluoromethyl-benzylammonium iodide,,,bulky organic cation,trifluoromethyl (-CF3); benzylammonium; aromatic,defect-passivator,perovskite film surface and grain boundaries,20.75,,,,Solution-processed perovskite films,stability: None None (None)
"Trifluoromethyl-Group Bearing, Hydrophobic Bulky Cations as Defect Passivators for Highly Efficient, Stable Perovskite Solar Cells",,SOLAR RRL,6,4-trifluoromethyl-benzylammonium bromide,,,bulky organic cation,trifluoromethyl (-CF3); benzylammonium; aromatic,defect-passivator,perovskite film surface and grain boundaries,20.75,,,,Solution-processed perovskite films,stability: None None (None)
Twisted or Planar? Side-Chain Tailoring of Fluorene-Based Hole-Transport Materials for Efficient and Stable Perovskite Solar Cells,,SOLAR RRL,6,FL02,,,fluorene-based donor-& pi; linker-donor HTMs,twisted triphenylamine groups,hole-transport material (HTM),at the perovskite and FL02 interface,17.8,,,,lead halide perovskite,T80: >98 h (operation); TS80: ≈270 days (storage)
Twisted or Planar? Side-Chain Tailoring of Fluorene-Based Hole-Transport Materials for Efficient and Stable Perovskite Solar Cells,,SOLAR RRL,6,spiro-OMeTAD,16161850,,conventional spiro-OMeTAD HTM,,HTM,,17.8,,,,lead halide perovskite,T80: >98 h (operation); TS80: ≈270 days (storage)
Two Birds with One Stone: Dual-Functional Difluorinated Modifier Enabling Efficient and Stable Perovskite Solar Cells,,SOLAR RRL,6,"3,5-difluorobenzenesulfonamide (3,5-DFBS)",,,interface modifier,S(sic)O group; F,applied as an interface modifier between perovskite layer and spiro-OMeTAD hole transport layer (HTL),between perovskite layer and spiro-OMeTAD hole transport layer (HTL),23.69,,,,,stability: None None (None)
Two Birds with One Stone: Dual-Functional Difluorinated Modifier Enabling Efficient and Stable Perovskite Solar Cells,,SOLAR RRL,6,spiro-OMeTAD,16161850,,hole transport layer (HTL),,hole transport layer,between perovskite layer and spiro-OMeTAD hole transport layer (HTL),23.69,,,,,stability: None None (None)
Unveiling the Role of BODIPY Dyes as Small-Molecule Hole Transport Material in Inverted Planar Perovskite Solar Cells,2024,SOLAR RRL,6,PyBDP-1,,,BODIPY-based HTM,pyrenyl; arylamino,HTM / hole-transporting layer (HTL),hole-transporting layer (HTL),20.37,,,,planar inverted (p-i-n) PSCs,
Unveiling the Role of BODIPY Dyes as Small-Molecule Hole Transport Material in Inverted Planar Perovskite Solar Cells,2024,SOLAR RRL,6,PyBDP-3,,,BODIPY-based HTM,pyrenyl; arylamino,HTM,hole-transporting layer (HTL),20.37,,,,planar inverted (p-i-n) PSCs,
Unveiling the Role of BODIPY Dyes as Small-Molecule Hole Transport Material in Inverted Planar Perovskite Solar Cells,2024,SOLAR RRL,6,PTAA,19734974,,,,reference polymer,,20.37,,,,planar inverted (p-i-n) PSCs,
Water-Based TiO2 Nanocrystal as an Electronic Transport Layer for Operationally Stable Perovskite Solar Cells,,SOLAR RRL,6,titanium tetrachloride,24193,,,,precursor for TiO2 nanoparticles,,20.5,,,,Halide perovskite solar cells (PSCs),performance retention: 80 % (after 500 h of continuous operation under 1 sun illumination at the maximum power point)
Water-Soluble Organic Dyes as Efficient Anode Interlayer Materials for PEDOT:PSS-Free Inverted Bulk Heterojunction Solar Cells,,SOLAR RRL,6,"poly(3,4-ethylenedioxythiophene):poly(styrenesulfonate (PEDOT:PSS)",,,polymer,,hole selective anode interlayer (AIL),anode interlayer (AIL),,,,,,degradation of top metal electrode: None None (compared to OSCs employing PEDOT:PSS interlayers); degradation dynamics / durability of OSCs: None None (None)
Water-Soluble Organic Dyes as Efficient Anode Interlayer Materials for PEDOT:PSS-Free Inverted Bulk Heterojunction Solar Cells,,SOLAR RRL,6,PTB7-Th,168009990,,,,active layer material,active layer,,,,,,degradation of top metal electrode: None None (compared to OSCs employing PEDOT:PSS interlayers); degradation dynamics / durability of OSCs: None None (None)
Water-Soluble Organic Dyes as Efficient Anode Interlayer Materials for PEDOT:PSS-Free Inverted Bulk Heterojunction Solar Cells,,SOLAR RRL,6,ITIC,126843541,,,,active layer material,active layer,,,,,,degradation of top metal electrode: None None (compared to OSCs employing PEDOT:PSS interlayers); degradation dynamics / durability of OSCs: None None (None)
Water-Soluble Organic Dyes as Efficient Anode Interlayer Materials for PEDOT:PSS-Free Inverted Bulk Heterojunction Solar Cells,,SOLAR RRL,6,PBDB-T-2Cl,138113169,,,,active layer material,active layer,,,,,,degradation of top metal electrode: None None (compared to OSCs employing PEDOT:PSS interlayers); degradation dynamics / durability of OSCs: None None (None)
Water-Soluble Organic Dyes as Efficient Anode Interlayer Materials for PEDOT:PSS-Free Inverted Bulk Heterojunction Solar Cells,,SOLAR RRL,6,Y6,145705715,,,,active layer material,active layer,,,,,,degradation of top metal electrode: None None (compared to OSCs employing PEDOT:PSS interlayers); degradation dynamics / durability of OSCs: None None (None)
Zn-Porphyrin Antisolvent Engineering-Enhanced Grain Boundary Passivation for High-Performance Perovskite Solar Cell,2024,SOLAR RRL,6,Zn-porphyrin (Zn-PP),,,molecule,,passivate grain boundary defects and improve structural and optical properties; promote carrier transport at the perovskite/hole transport layer interface,perovskite/hole transport layer interface,19.11,,,,FA0.95MA0.05PbI2.85Br0.15,PCE retention: 91 % (unencapsulated PSCs treated with Zn-PP)
"High-Performance Planar Perovskite Solar Cells with Negligible Hysteresis Using 2,2,2-Trifluoroethanol-Incorporated SnO2",,ISCIENCE,5.8,"2,2,2-trifluoroethanol (TFE)",6409,,organic small molecule,,incorporated in ETL to improve PCE and suppress hysteresis,in the ... tin oxide (SnO2) ETL,21.68,,,,planar perovskite solar cells (PSCs),hysteresis: almost negligible None (None)
Stable Sn/Pb-Based Perovskite Solar Cells with a Coherent 2D/3D Interface,,ISCIENCE,5.8,N-(3-aminopropyl)-2-pyrrolidinone,82111,,,carbonyl,introduced into the CH3NH3Sn0.5Pb0.5IxCI3-x thin film,"interacts with Sn2+/Pb2+ by Lewis acid coordination, forming vertically oriented 2D layered perovskite",12,,,,Low-band-gap metal halide perovskite semiconductor based on mixed Sn/Pb,performance retention: 90 % (ambient condition without encapsulation); performance retention: 70 % (continuous illumination in an N-2-filled glovebox for over 1 month)
Synergetic surface charge transfer doping and passivation toward high efficient and stable perovskite solar cells,,ISCIENCE,5.8,FDC-2-5Cl,,,extended benzopenta-fulvalenes compound,pentachlorophenyl group,"charge transfer molecule; could accept the electrons from perovskite as a p-type dopant, and passivate the surface defects",perovskite surface,21.16,1.14,,,Organic-inorganic lead halide perovskite,long-term stability: None None (None)
A BODIPY small molecule as hole transporting material for efficient perovskite solar cells,,SUSTAINABLE ENERGY & FUELS,5.8,PTZ-PTZ-BDP,,,small molecule,phenothiazine moieties,HTM,,14.6,,,,CH3NH3PbI3,shelf-life stability: None None (None)
A BODIPY small molecule as hole transporting material for efficient perovskite solar cells,,SUSTAINABLE ENERGY & FUELS,5.8,spiro-OMeTAD,16161850,,HTM,,HTM,,14.6,,,,CH3NH3PbI3,shelf-life stability: None None (None)
A BODIPY small molecule as hole transporting material for efficient perovskite solar cells,,SUSTAINABLE ENERGY & FUELS,5.8,PTAA,19734974,,HTM,,HTM,,14.6,,,,CH3NH3PbI3,shelf-life stability: None None (None)
A bismuth silver pnictohalide alternative to perovskite in fully-printable triple-mesoscopic solar cells,,SUSTAINABLE ENERGY & FUELS,5.8,Ag3BiI6,,,,,absorber,,0.74,0.56,2.78,0.48,,dark-storage stability: 2 months (in the ambient atmosphere)
A bismuth silver pnictohalide alternative to perovskite in fully-printable triple-mesoscopic solar cells,,SUSTAINABLE ENERGY & FUELS,5.8,P3HT,,,,,hole transport material,,0.74,0.56,2.78,0.48,,dark-storage stability: 2 months (in the ambient atmosphere)
A bismuth silver pnictohalide alternative to perovskite in fully-printable triple-mesoscopic solar cells,,SUSTAINABLE ENERGY & FUELS,5.8,PTAA,19734974,,,,hole transport material,,0.74,0.56,2.78,0.48,,dark-storage stability: 2 months (in the ambient atmosphere)
A bismuth silver pnictohalide alternative to perovskite in fully-printable triple-mesoscopic solar cells,,SUSTAINABLE ENERGY & FUELS,5.8,spiro-OMeTAD,16161850,,,,hole transport material,,0.74,0.56,2.78,0.48,,dark-storage stability: 2 months (in the ambient atmosphere)
A bismuth silver pnictohalide alternative to perovskite in fully-printable triple-mesoscopic solar cells,,SUSTAINABLE ENERGY & FUELS,5.8,CuSCN,61264,,,,post-treatment agent,,0.74,0.56,2.78,0.48,,dark-storage stability: 2 months (in the ambient atmosphere)
A bismuth silver pnictohalide alternative to perovskite in fully-printable triple-mesoscopic solar cells,,SUSTAINABLE ENERGY & FUELS,5.8,biPY,1474,,,,pre-treatment agent,,0.74,0.56,2.78,0.48,,dark-storage stability: 2 months (in the ambient atmosphere)
A multifunctional p-type additive for enhanced efficiency in perovskite solar cells,,SUSTAINABLE ENERGY & FUELS,5.8,"dioctylbenzothieno[2,3-b]benzothiophene (C8BTBT)",,,multifunctional p-type organic molecule,,additive,,,1.12,24.58,80,Organic/inorganic hybrid perovskite,normalized PCE retention: 93 % (unencapsulated devices over 1000 hours under ambient conditions (with a temperature of 20 degrees C and humidity of 30%)); normalized PCE retention: 82 % (unencapsulated devices over 1000 hours under ambient conditions (with a temperature of 20 degrees C and humidity of 30%))
Alkylsilyl-substituted benzodithiophene-based small molecules as promising hole-transport materials for perovskite solar cells,,SUSTAINABLE ENERGY & FUELS,5.8,TB-Si3-3,,,HTM,(i-Pr)3Si-groups,HTM,interfacial,16.8,,,,,operational stability: None None (None)
An unsymmetrical bifluorenylidene-fluorene based hole-transporting material for perovskite solar cells,,SUSTAINABLE ENERGY & FUELS,5.8,spiro-OMeTAD,16161850,,,,,,21.59,,,,,long-term stability: None None (None); thermal stability: None None (None)
