Repository: kevin-ymx/perov-passivator

# perov-passivator

This repository contains two complementary research sections for molecular
passivator discovery in perovskite solar cells:

1. **Loop-orchestrated agent-skills discovery:** a configuration-first,
   restartable workflow that filters PubChem, learns molecular embeddings,
   retrieves promising derivatives, and identifies purchasable salt forms.
2. **SSL plus downstream binding-energy prediction:** a GIN-E molecular
   representation pipeline that combines self-supervised pretraining with
   supervised prediction of molecule-perovskite binding energy (`E_b`).

The two sections share molecular graph representations and GIN-E encoders, but

File: dataset/literature/extracted_results_mol_cleaned_v2.csv (part 34 of 44)
title,year,journal,impact_factor,molecule_name,molecule_cid,molecule_smiles,molecule_type,functional_groups,role,interface_location,pce_max,voc,jsc,ff,perovskite_type,stability
Conjugated small molecules based on alkylsilyl-modified triphenylamine: promising hole transport materials in perovskite photovoltaics,,SUSTAINABLE ENERGY & FUELS,5.8,TPA-t,,,conjugated small molecules (CSMs),triisopropylsilyl groups; 2-ethylhexyl side chains,hole transport materials,well-aligned with the valence band of standard perovskite MAPbI3,17.3,,,,MAPbI3,
Conjugated small molecules based on alkylsilyl-modified triphenylamine: promising hole transport materials in perovskite photovoltaics,,SUSTAINABLE ENERGY & FUELS,5.8,TPA-t EH,,,conjugated small molecules (CSMs),triisopropylsilyl groups; 2-ethylhexyl side chains,hole transport materials,well-aligned with the valence band of standard perovskite MAPbI3,17.3,,,,MAPbI3,
Deciphering the effect of replacing thiophene with selenophene in diketopyrrolopyrrole (DPP)-based low cost hole transport materials on the performance of perovskite solar cells,,SUSTAINABLE ENERGY & FUELS,5.8,DPP-Th,,,diketopyrrolopyrrole (DPP)-based small molecule,chalcogenophenes (sulfur (S) or selenium (Se)); two DPP units as terminal acceptor cores,HTM,in PVSCs as HTM,16.83,,,,MAPbI(3),stability: None None (ambient temperature and thermal stress conditions)
Deciphering the effect of replacing thiophene with selenophene in diketopyrrolopyrrole (DPP)-based low cost hole transport materials on the performance of perovskite solar cells,,SUSTAINABLE ENERGY & FUELS,5.8,DPP-Se,,,diketopyrrolopyrrole (DPP)-based small molecule,chalcogenophenes (sulfur (S) or selenium (Se)); two DPP units as terminal acceptor cores; selenophene (insertion of selenophene),HTM,in PVSCs as HTM,16.83,,,,MAPbI(3),stability: None None (ambient temperature and thermal stress conditions)
Deciphering the effect of replacing thiophene with selenophene in diketopyrrolopyrrole (DPP)-based low cost hole transport materials on the performance of perovskite solar cells,,SUSTAINABLE ENERGY & FUELS,5.8,spiro-OMeTAD,16161850,,,,reference HTM,,16.83,,,,MAPbI(3),stability: None None (ambient temperature and thermal stress conditions)
"Design and synthesis of multifaceted dicyanomethylene rhodanine linked thiophene: a SnOx-perovskite dual interface modifier facilitating enhanced device performance through improved Fermi level alignment, defect passivation and reduced energy loss",,SUSTAINABLE ENERGY & FUELS,5.8,thiophene,8030,,,,,,16.14,1.05,,,cesium-formamidinium lead iodide (CsFAPbI(3)),measurement_condition: None None (high relative humidity (RH similar to 65-70%))
Design of cyclopentadithiophene-based small organic molecules as hole selective layers for perovskite solar cells,,SUSTAINABLE ENERGY & FUELS,5.8,CDTh-EtHex 2,,,Thiophene-based p-type molecule,"4H-cyclopenta[1,2-b: 5,4-b']dithiophene-based core; methoxy-substituted triphenylamine side arms; thiophene-based",hole transporting material (HTM),HOMO of the HTM,,,,,,thermal stability: None None (None)
Dopant-free hydrophobic fluorene-based hole transport materials: impact of methoxy-substituted triphenylamine and carbazole peripheral groups on the performance of perovskite solar cells,,SUSTAINABLE ENERGY & FUELS,5.8,"4,4 '-methoxy triphenylamine",,,,,peripheral donor moiety,,14.05,,,,MAPbI3,efficiency retention: 75 % (for more than 480 hours)
Dopant-free hydrophobic fluorene-based hole transport materials: impact of methoxy-substituted triphenylamine and carbazole peripheral groups on the performance of perovskite solar cells,,SUSTAINABLE ENERGY & FUELS,5.8,"N-phenyl-3,6-methoxy carbazole",,,,,peripheral donor moiety,,14.05,,,,MAPbI3,efficiency retention: 75 % (for more than 480 hours)
Efficient and durable perovskite photovoltaics using dibenzothiophene arylamine derivatives for indoor energy harvesting,,SUSTAINABLE ENERGY & FUELS,5.8,DBT-1,,,dibenzothiophene-based small organic molecule HTM,DBT as an acceptor; methoxy-substituted diphenylamine as a donor group,hole-transporting material (HTM),,33.32,,,,indoor perovskite photovoltaic (IPPV),remaining efficiency after thermal stress: 91 % (200 hours of thermal stress at 80 degrees C); stability enhancement due to hydrophobic nature and uniform film morphology: None None (None)
Efficient and durable perovskite photovoltaics using dibenzothiophene arylamine derivatives for indoor energy harvesting,,SUSTAINABLE ENERGY & FUELS,5.8,DBT-2,,,dibenzothiophene-based small organic molecule HTM,DBT as an acceptor; methoxy-substituted diphenylamine as a donor group,hole-transporting material (HTM),,33.32,,,,indoor perovskite photovoltaic (IPPV),remaining efficiency after thermal stress: 91 % (200 hours of thermal stress at 80 degrees C); stability enhancement due to hydrophobic nature and uniform film morphology: None None (None)
Efficient defect passivation of perovskite solar cells via stitching of an organic bidentate molecule,,SUSTAINABLE ENERGY & FUELS,5.8,pyrazine,9261,,bidentate small organic molecule,,defect passivation agent,surface and grain boundaries of perovskite films,20.58,,,,,long-term stability: None None (None)
Electron-deficient 4-nitrophthalonitrile passivated efficient perovskite solar cells with efficiency exceeding 22%,,SUSTAINABLE ENERGY & FUELS,5.8,4-nitrophthalonitrile (4NPN),,,,sigma-pi accepting nitro (-NO2); cyano groups (-CN),was employed to passivate the charged defects in perovskites,perovskite layer,22,,,,polycrystalline perovskites,environmental stability: None None (None)
Evolving bifacial molecule strategy for surface passivation of lead halide perovskite solar cells,,SUSTAINABLE ENERGY & FUELS,5.8,TRX-syn,,,C3-symmetric syn-type bifacial truxene,three carboxyl units on one face,passivation,on one face,19.76,,,,organic-inorganic lead halide perovskite,long-term stability: None None (None); stability: None None (None)
Fabrication of efficient and stable perovskite solar cells in open air through adopting a dye interlayer,,SUSTAINABLE ENERGY & FUELS,5.8,"ethyl-2-((6-hydroxyquinolin-5-yl)diazenyl)-4,5,6,7-tetrahydrobenzo[b]thiophene-3-carboxylate (HQTh-EC)",,,dye molecule / passivation layer,,interlayer between the perovskite absorber layer and the spiro-OMeTAD layer; passivation layer,between the perovskite absorber layer and the spiro-OMeTAD layer,20.08,,,,,PCE retention: 86 % (after 400 h aging under ambient air with a relative humidity (RH) of 70-80%)
Fabrication of efficient and stable perovskite solar cells in open air through adopting a dye interlayer,,SUSTAINABLE ENERGY & FUELS,5.8,spiro-OMeTAD,16161850,,layer,,,,20.08,,,,,PCE retention: 86 % (after 400 h aging under ambient air with a relative humidity (RH) of 70-80%)
Facile fluorene-based hole-transporting materials and their dual application toward inverted and regular perovskite solar cells,,SUSTAINABLE ENERGY & FUELS,5.8,spiro-CZ,,,HTM,carbazole; spiro-core,Hole-transporting material (HTM),n-i-p structured PSCs; p-i-n structured PSCs,16.52,,,,n-i-p regular devices (r-PSCs) and p-i-n inverted cells (i-PSCs),long-term device stability: None None (under ambient conditions)
Facile fluorene-based hole-transporting materials and their dual application toward inverted and regular perovskite solar cells,,SUSTAINABLE ENERGY & FUELS,5.8,spiro-TPA,,,HTM,triphenylamine units; spiro-core,Hole-transporting material (HTM),p-i-n structured PSCs; used as reference in comparison with n-i-p structured PSCs,16.52,,,,n-i-p regular devices (r-PSCs) and p-i-n inverted cells (i-PSCs),long-term device stability: None None (under ambient conditions)
Facile fluorene-based hole-transporting materials and their dual application toward inverted and regular perovskite solar cells,,SUSTAINABLE ENERGY & FUELS,5.8,spiro-OMeTAD,16161850,,,,,,16.52,,,,n-i-p regular devices (r-PSCs) and p-i-n inverted cells (i-PSCs),long-term device stability: None None (under ambient conditions)
Facile fluorene-based hole-transporting materials and their dual application toward inverted and regular perovskite solar cells,,SUSTAINABLE ENERGY & FUELS,5.8,PEDOT:PSS,,,,,,,16.52,,,,n-i-p regular devices (r-PSCs) and p-i-n inverted cells (i-PSCs),long-term device stability: None None (under ambient conditions)
Impact of tailoring BTBT-based hole-transporting materials on perovskite photovoltaics under indoor illumination,,SUSTAINABLE ENERGY & FUELS,5.8,"2,2 ',7,7 '-tetrakis[N,N-di(4-methoxyphenyl)amino]-9,9 '-spirobifluorene (Spiro-OMeTAD)",,,HTM,di(4-methoxyphenyl)amino; spirobifluorene,leading HTM,,31.73,,,,indoor PPVs (i-PPVs),stability / moisture resistance: None None (indoor conditions)
Impact of tailoring BTBT-based hole-transporting materials on perovskite photovoltaics under indoor illumination,,SUSTAINABLE ENERGY & FUELS,5.8,BTBT-1,,,small organic molecule; HTM,"[1]benzothieno[3,2-b][1]benzothiophene (BTBT) core",HTM,,31.73,,,,indoor PPVs (i-PPVs),stability / moisture resistance: None None (indoor conditions)
Impact of tailoring BTBT-based hole-transporting materials on perovskite photovoltaics under indoor illumination,,SUSTAINABLE ENERGY & FUELS,5.8,BTBT-2,,,small organic molecule; HTM,"[1]benzothieno[3,2-b][1]benzothiophene (BTBT) core",HTM (dopant-free),,31.73,,,,indoor PPVs (i-PPVs),stability / moisture resistance: None None (indoor conditions)
Impact of tailoring BTBT-based hole-transporting materials on perovskite photovoltaics under indoor illumination,,SUSTAINABLE ENERGY & FUELS,5.8,"[1]benzothieno[3,2-b][1]benzothiophene (BTBT) core",,,core,,,,31.73,,,,indoor PPVs (i-PPVs),stability / moisture resistance: None None (indoor conditions)
Perovskite solar cells with PCE over 19% fabricated under air environment by using a dye molecule additive,,SUSTAINABLE ENERGY & FUELS,5.8,3-(2-benzimidazolyl)-7-(diethylamino)-coumarin (8GFF),,,fluorescent dye molecule additive,#NAME?,"additive to address defect issues, interact with Pb2+ ions, improve crystalline quality, increase absorption in green light band, optimize charge transport with decreased recombination loss",into a perovskite film,19.16,,,,planar,
Synchronous amelioration of SnO2 surface aggregation and buried layer defects by sodium salts for high-efficiency and stable perovskite solar cells,,SUSTAINABLE ENERGY & FUELS,5.8,"2,2'-biquinoline-4,4'dicarboxylate disodium salt trihydrate (BCA)",,,alkali metal salt,C=O groups; C=N,"modifier introduced into SnO2 colloidal solution to optimize agglomeration, passivate defects, modulate crystal growth, and improve energy level alignment",introduced into a SnO2 colloidal solution; interacts with SnO2 upper surface and perovskite bottom side (buried layer),20.24,,,,Organic-inorganic hybrid perovskite,PCE retention: 80.1 % (unencapsulated modified device aged for over 1000 h at 55 +/- 5% relative humidity under ambient conditions)
Trimethylsulfonium lead triiodide (TMSPbI3) for moisture-stable perovskite solar cells,,SUSTAINABLE ENERGY & FUELS,5.8,trimethylsulfonium lead triiodide (TMSPbI3),,,,,,,2.22,,,,hybrid organic-inorganic perovskites,"PCE loss: 4.6 % (ambient temperature (25 +/- 3 degrees C, ca. 50% relative humidity) after 500 h)"
Trimethylsulfonium lead triiodide (TMSPbI3) for moisture-stable perovskite solar cells,,SUSTAINABLE ENERGY & FUELS,5.8,CuSCN,61264,,,,,,2.22,,,,hybrid organic-inorganic perovskites,"PCE loss: 4.6 % (ambient temperature (25 +/- 3 degrees C, ca. 50% relative humidity) after 500 h)"
A Triazine-Based Hole Transport Material for Durable Perovskite Solar Cells,,ADVANCED ENERGY AND SUSTAINABILITY RESEARCH,5.7,"2,2 ',7,7 '-tetrakis[N,N-di(4-methoxyphenyl)amino]-9,9 '-spirobifluorene (Spiro-OMeTAD)",,,HTM,,common HTM in PSCs,,20.17,,,,,retained performance: 90.96 % (stored after 2568 h)
A Triazine-Based Hole Transport Material for Durable Perovskite Solar Cells,,ADVANCED ENERGY AND SUSTAINABILITY RESEARCH,5.7,"6-phenyl-1,3,5-triazine-2,4-bis[di(4-methoxyphenyl)amino]carbazole (PTBC)",,,donor-acceptor-donor (D-A-D)-type novel small-molecule HTM,,passivates perovskite (PVK) surface defects and enhances the hole extraction capability,PVK light absorption layer,20.17,,,,,retained performance: 90.96 % (stored after 2568 h)
Enhancing Stability of Inverted Perovskite Solar Cells via Buried Interface Modification Using In-Situ Crosslinked Thiol-Ene Polymer,,ADVANCED ENERGY AND SUSTAINABILITY RESEARCH,5.7,pentaerythritol tetrakis(3-mercaptopropionate) (PETMP),82056,,,thiol,copolymerized with TAIC to form cross-linked-PETMP-TAIC,interfacial layer in p-i-n PSCs / buried interface of perovskite,22.2,,,,inverted (p-i-n),efficiency retention after thermal aging: 86 % (thermal aging at 85 degrees C for 500 h)
Enhancing Stability of Inverted Perovskite Solar Cells via Buried Interface Modification Using In-Situ Crosslinked Thiol-Ene Polymer,,ADVANCED ENERGY AND SUSTAINABILITY RESEARCH,5.7,triallyl isocyanato (TAIC),,,,vinyl,copolymerized with PETMP to form cross-linked-PETMP-TAIC,interfacial layer in p-i-n PSCs / buried interface of perovskite,22.2,,,,inverted (p-i-n),efficiency retention after thermal aging: 86 % (thermal aging at 85 degrees C for 500 h)
Functionalization of Donor-π-Acceptor Hole Transport Materials Enhances Crystallization and Defect Passivation in Inverted Perovskite Solar Cells: Achieving Power Conversion Efficiency &gt;21% (Area: 1.96 cm2) and Impressive Stability,,ADVANCED ENERGY AND SUSTAINABILITY RESEARCH,5.7,polytriarylamine (PTAA),,,,,hole transport material (HTM),,22.36,1.15,23.96,81.16,Inverted perovskite solar cells (PSCs),power PCE (large device): None % (large POZ-TPy-modified device (1.96 cm(2)))
Functionalization of Donor-π-Acceptor Hole Transport Materials Enhances Crystallization and Defect Passivation in Inverted Perovskite Solar Cells: Achieving Power Conversion Efficiency &gt;21% (Area: 1.96 cm2) and Impressive Stability,,ADVANCED ENERGY AND SUSTAINABILITY RESEARCH,5.7,"2,2 ':6 ',2 ''-terpyridine (TPy)",,,,,acceptor moiety,,22.36,1.15,23.96,81.16,Inverted perovskite solar cells (PSCs),power PCE (large device): None % (large POZ-TPy-modified device (1.96 cm(2)))
Functionalization of Donor-π-Acceptor Hole Transport Materials Enhances Crystallization and Defect Passivation in Inverted Perovskite Solar Cells: Achieving Power Conversion Efficiency &gt;21% (Area: 1.96 cm2) and Impressive Stability,,ADVANCED ENERGY AND SUSTAINABILITY RESEARCH,5.7,phenoxazine (POZ),67278,,,,donor,,22.36,1.15,23.96,81.16,Inverted perovskite solar cells (PSCs),power PCE (large device): None % (large POZ-TPy-modified device (1.96 cm(2)))
Functionalization of Donor-π-Acceptor Hole Transport Materials Enhances Crystallization and Defect Passivation in Inverted Perovskite Solar Cells: Achieving Power Conversion Efficiency &gt;21% (Area: 1.96 cm2) and Impressive Stability,,ADVANCED ENERGY AND SUSTAINABILITY RESEARCH,5.7,POZ-TPy,,,,,HTM,,22.36,1.15,23.96,81.16,Inverted perovskite solar cells (PSCs),power PCE (large device): None % (large POZ-TPy-modified device (1.96 cm(2)))
Molecular Engineering of Polymer Enabling Stability of Hybrid Perovskite Solar Cells,2023,ADVANCED ENERGY AND SUSTAINABILITY RESEARCH,5.7,polyvinylpyrrolidone (PVP),,,macromolecule,,a Lewis base for an additive to improve the interface matching of hybrid perovskite solar cells,the interface matching of hybrid perovskite solar cells,19.7,,,,hybrid perovskite,stability: None None (None)
Spontaneously Healing Buried Interfaces in n-i-p Halide Perovskite Photovoltaics,,ADVANCED ENERGY AND SUSTAINABILITY RESEARCH,5.7,ethanolamine (EA),700,,ligand,,ligands on ZnO,EA-terminated ZnO-perovskite interfaces,18,,,,halide perovskite,stability: None None (None)
Effects of passivated molecular side group on inverted inorganic CsPbI 2 Br perovskite solar cells,,CERAMICS INTERNATIONAL,5.6,4-methyl phenethylammonium iodide (MePEAI),,,,-CH 3 side group,surface passivation; reduce trap density; suppress nonradiative recombination; optimize energy-level alignment at the perovskite/PCBM interface,perovskite/ PCBM interface,14.1,,,,inverted CsPbI2Br perovskite,PCE retention: 81.2 % (unencapsulated device stored for over 2900 h in an N 2 atmosphere)
Effects of passivated molecular side group on inverted inorganic CsPbI 2 Br perovskite solar cells,,CERAMICS INTERNATIONAL,5.6,PCBM,53384373,,,,,,14.1,,,,inverted CsPbI2Br perovskite,PCE retention: 81.2 % (unencapsulated device stored for over 2900 h in an N 2 atmosphere)
Polyaniline polymer-modified ZnO electron transport material for high-performance planar perovskite solar cells,,CERAMICS INTERNATIONAL,5.6,polyaniline (PANI),,,polymer,,efficient additive to improve perovskite quality,between the ZnO and perovskite,17.39,,,,,retained performance: 93 % (after 600 h maintaining in air conditions without any encapsulation); hysteresis: None None (None)
Porous PbBr 2 films modulation by indium tribromide additive for the fabrication of SnO 2-based CsPbBr 3 perovskite solar cells,,CERAMICS INTERNATIONAL,5.6,InBr3 (DMF)3 adduct,,,adduct,,"utilized to expedite the release of organic molecules in PbBr2 (DMF), resulting in transformation to porous structures",,7.28,,,,CsPbBr3,
Porous PbBr 2 films modulation by indium tribromide additive for the fabrication of SnO 2-based CsPbBr 3 perovskite solar cells,,CERAMICS INTERNATIONAL,5.6,DMF,6228,,organic molecules,,organic molecules in PbBr2 (DMF) whose release was expedited by the InBr3 (DMF)3 adduct,,7.28,,,,CsPbBr3,
Surface passivation for efficient and stable perovskite solar cells in ambient air: The structural effect of amine molecules,,CERAMICS INTERNATIONAL,5.6,formamidine iodide (FAI),,,formamidine iodide,,passivate surface defects,grain boundary of perovskite films,19.35,,,,,PCE retention: 91 % (after 76 days of storage under conditions of 20 +/- 5 degrees C and <5% RH)
Surface passivation for efficient and stable perovskite solar cells in ambient air: The structural effect of amine molecules,,CERAMICS INTERNATIONAL,5.6,octylammonium iodide (OAI),22461615,,octylammonium iodide,excessively long alkyl chain,passivate surface defects,surface of perovskite films,19.35,,,,,PCE retention: 91 % (after 76 days of storage under conditions of 20 +/- 5 degrees C and <5% RH)
Surface passivation for efficient and stable perovskite solar cells in ambient air: The structural effect of amine molecules,,CERAMICS INTERNATIONAL,5.6,nicotinic acid (NA),938,,aromatic nicotinic acid,pi-conjugated structure,passivate surface defects,surface of perovskite films,19.35,,,,,PCE retention: 91 % (after 76 days of storage under conditions of 20 +/- 5 degrees C and <5% RH)
Control of CsPbI2Br Perovskite Colloidal Dispersion with 4-Methoxybenzenethiol for Slow Nucleation in CsPbI2Br Perovskite and Enhanced Solar Cell Performance,,ACS APPLIED NANO MATERIALS,5.5,4-methoxybenzenethiol (MeOBT),,,coordination additive,,modulating the perovskite crystallization process; promoting perovskite quality; adsorbing on and passivating the perovskite film surface,CsPbI2Br precursor solution and the final perovskite film surface,14.08,,,,Inorganic CsPbI2Br perovskite,efficiency retention: 90 % (after 480 h storage in ambient conditions)
CuGaO2 Nanosheets and CuCrO2 Nanoparticles Mixed with Spiro-OMeTAD as the Hole-Transport Layer in Perovskite Solar Cells,,ACS APPLIED NANO MATERIALS,5.5,"2,2',7,7-tetrakis (N, N'-di-pmethoxyphenylamine)- 9,9'-Spiro-OMeTAD-bifuorene ( Spiro- OMeTAD)",,,Organic small molecule,,hole-transport layer (HTL),between the perovskite layer and the Ag electrode,19.5,,,,,efficiency retention after 800 h: 90 % (unsealed CCO/Spiro-OMeTAD devices maintained over 90% of the initial efficiency after 800 h of storage under 20 degrees C and an ambient humidity of 50-80%.)
Dual Functionality of Bidentate Ligands for Optimized Charge Extraction in Lead Halide Perovskites: Implications for Perovskite Solar Cells,,ACS APPLIED NANO MATERIALS,5.5,"1,10-Phenanthroline (Phen)",1318,,pyridine-based capping agent,pyridine-based; bidentate coordination,capping agent,Pb sites,,,,,CsPbBr3 (CPB) NCs,
Dual Functionality of Bidentate Ligands for Optimized Charge Extraction in Lead Halide Perovskites: Implications for Perovskite Solar Cells,,ACS APPLIED NANO MATERIALS,5.5,"2,2 '-bipyridine (2,2 '-BPY)",,,pyridine-based capping agent,pyridine-based; bidentate coordination,capping agent,perovskite surface,,,,,CsPbBr3 (CPB) NCs,
Dual Functionality of Bidentate Ligands for Optimized Charge Extraction in Lead Halide Perovskites: Implications for Perovskite Solar Cells,,ACS APPLIED NANO MATERIALS,5.5,"4,4 '-dipyridine (4,4 '-DPY)",,,pyridine-based capping agent,pyridine-based; bidentate coordination,capping agent,perovskite surface,,,,,CsPbBr3 (CPB) NCs,
Dual Functionality of Bidentate Ligands for Optimized Charge Extraction in Lead Halide Perovskites: Implications for Perovskite Solar Cells,,ACS APPLIED NANO MATERIALS,5.5,FcA,,,ferrocene-based acceptor,ferrocene-based,acceptor,,,,,,CsPbBr3 (CPB) NCs,
Dual Functionality of Bidentate Ligands for Optimized Charge Extraction in Lead Halide Perovskites: Implications for Perovskite Solar Cells,,ACS APPLIED NANO MATERIALS,5.5,FcAm,,,ferrocene-based acceptor,ferrocene-based,acceptor,Br sites,,,,,CsPbBr3 (CPB) NCs,
Dual Functionality of Bidentate Ligands for Optimized Charge Extraction in Lead Halide Perovskites: Implications for Perovskite Solar Cells,,ACS APPLIED NANO MATERIALS,5.5,"dipyrido[3,2-a:2 ',3 '-c] phenazin-11-amine phenazine (PhZ)",,,hole acceptor,extended pi-conjugation,hole acceptor,,,,,,CsPbBr3 (CPB) NCs,
Band Gap Matching for Minimized Recombination Loss in Efficient Perovskite/Organic Tandem Solar Cells,,CHINESE JOURNAL OF CHEMISTRY,5.5,PM6,154703023,,,,,,25.47,,,,wide-bandgap perovskite layer (1.73-1.85 eV),long-term stability: None None (None)
Band Gap Matching for Minimized Recombination Loss in Efficient Perovskite/Organic Tandem Solar Cells,,CHINESE JOURNAL OF CHEMISTRY,5.5,BTP-eC9,170920500,,,,,,25.47,,,,wide-bandgap perovskite layer (1.73-1.85 eV),long-term stability: None None (None)
Electronic Distribution Tuning of Passivators Enables High-Efficiency and Stable Perovskite Solar Cells,,CHINESE JOURNAL OF CHEMISTRY,5.5,4-methoxybenzylamine (PMBA),75452,,small-molecule passivator,methoxy; amine,passivator; reacts with FA+,interfacial,25.52,,,,,PCE retained after continuous illumination: 83 % (continuous illumination in N-2 atmosphere for 1300 h); PCE retained after dark storage: 80 % (dark storage at 60 degrees C)
Electronic Distribution Tuning of Passivators Enables High-Efficiency and Stable Perovskite Solar Cells,,CHINESE JOURNAL OF CHEMISTRY,5.5,benzylamine (BA),7504,,small-molecule passivator,amine; benzyl,passivator; reacts with FA+,interfacial,25.52,,,,,PCE retained after continuous illumination: 83 % (continuous illumination in N-2 atmosphere for 1300 h); PCE retained after dark storage: 80 % (dark storage at 60 degrees C)
Electronic Distribution Tuning of Passivators Enables High-Efficiency and Stable Perovskite Solar Cells,,CHINESE JOURNAL OF CHEMISTRY,5.5,4-trifluoromethylbenzylamine (TFMBA),76804,,small-molecule passivator,trifluoromethyl; amine,passivator; reacts with FA+; facilitates formation of TFMBAFA+; increases dipole moment to promote energy level alignment and charge carrier extraction,interfacial,25.52,,,,,PCE retained after continuous illumination: 83 % (continuous illumination in N-2 atmosphere for 1300 h); PCE retained after dark storage: 80 % (dark storage at 60 degrees C)
Additive-assisted passivating manipulation for printable carbon-based CsPbBr3 perovskite quantum dots solar cells with stacked structure,,ELECTROCHIMICA ACTA,5.5,zinc oxalate,11041,,multifunctional molecule,,passivate defects; narrow interface energy barrier,perovskite/carbon interface,1.96,,,,CsPbBr3,stability: None None (None)
Cluster effect of additives in precursors for inorganic perovskites solar cells,2019,ELECTROCHIMICA ACTA,5.5,acetonitrile (ACN),6342,,organic solvent molecule,,precursor additive to control the interaction between dimethyl formamide (DMF) and PbBr2 and therefore the crystallization process of CsPbBr3 films,in DMF solutions,9.53,,,,all-inorganic CsPbBr3,stability: None None (40 degrees C and 90% relative humidity over 30 days)
Cluster effect of additives in precursors for inorganic perovskites solar cells,2019,ELECTROCHIMICA ACTA,5.5,N-methyl-2-pyrrolidone (NMP),13387,,organic solvent molecule,,precursor additive to control the interaction between dimethyl formamide (DMF) and PbBr2 and therefore the crystallization process of CsPbBr3 films,in DMF solutions,9.53,,,,all-inorganic CsPbBr3,stability: None None (40 degrees C and 90% relative humidity over 30 days)
Cluster effect of additives in precursors for inorganic perovskites solar cells,2019,ELECTROCHIMICA ACTA,5.5,dimethyl formamide (DMF),6228,,solvent,,solvent whose interaction with PbBr2 is controlled by additives,in DMF solutions,9.53,,,,all-inorganic CsPbBr3,stability: None None (40 degrees C and 90% relative humidity over 30 days)
Dispersible multidentate gallic acid chelators for sustainable perovskite solar cells,,ELECTROCHIMICA ACTA,5.5,gallic acid (GA),,,small molecule,carboxyl; hydroxyl,"modulating crystallization kinetics through strong Pb2+ coordination to enlarge grains, passivating bulk defects to suppress non-radiative recombination, and optimizing interfacial energy alignment; immobilizing Pb2+ to reduce lead leakage",,18.83,,,,Carbon-based HTM-free perovskite solar cells,operational stability: None None (None); lead leakage reduction: None None (None)
Efficient and stable planar perovskite solar cells with a non-hygroscopic small molecule oxidant doped hole transport layer,2016,ELECTROCHIMICA ACTA,5.5,tetrafluoro-tetracyanoquinodimet-hane (F4-TCNQ),,,dopant,,dopant in spiro-MeOTAD,hole transport layer,10.59,,,,planar heterojunction perovskite,air stability: None None (None)
Efficient and stable planar perovskite solar cells with a non-hygroscopic small molecule oxidant doped hole transport layer,2016,ELECTROCHIMICA ACTA,5.5,spiro-MeOTAD,16161850,,hole transport layer,,hole transport layer,hole transport layer,10.59,,,,planar heterojunction perovskite,air stability: None None (None)
Efficient and stable planar perovskite solar cells with a non-hygroscopic small molecule oxidant doped hole transport layer,2016,ELECTROCHIMICA ACTA,5.5,Li-bis (trifluoromethanesulfonyl) imide,,,dopant,,dopant in spiro-MeOTAD,doped spiro-MeOTAD,10.59,,,,planar heterojunction perovskite,air stability: None None (None)
Efficient and stable planar perovskite solar cells with a non-hygroscopic small molecule oxidant doped hole transport layer,2016,ELECTROCHIMICA ACTA,5.5,spiro-OMeTAD,16161850,,,,,,10.59,,,,planar heterojunction perovskite,air stability: None None (None)
Enhancement of photovoltaic performance and moisture stability of perovskite solar cells by modification of tin phthalocyanine (SnPc),2018,ELECTROCHIMICA ACTA,5.5,SnPc,,,small molecule,,modification layer; enhances hole transport; reduces charge recombination; provides hydrophobic protection,perovskite,16.52,,,,,PCE retention: 86 % (after exposure for 90 days under ambient environment (25 degrees C relative humidity RH = 30%) without encapsulation)
Enhancing the stability of perovskite solar cells via the ordered arrangement of alkyl side chains of poly(3-hexylthiophene) on the perovskite layer,,ELECTROCHIMICA ACTA,5.5,poly(3-hexylthiophene) (P3HT),,,,alkyl side chains,passivation layer,on the perovskite (PVK) layer,,,,,perovskite (PVK),stability: None None (None); photoelectric performance: None None (None)
Grain boundary defect passivation and iodine migration inhibition for efficient and stable perovskite solar cells,,ELECTROCHIMICA ACTA,5.5,"3-methyl-(1,1 '-biphenyl)-4,4 '-diformaldehyde (BPDA-Me)",,,additive,C = O groups; benzene ring skeleton; 3-methyl,inhibit the I(-)migration and passivate the uncoordinated Pb2+ on perovskite grain boundary (GB),perovskite grain boundary (GB),24.96,,,,,retained performance: 92.1 % (after 500 h of operation under continuous lighting and maximum power point tracking conditions)
Grain boundary defect passivation and iodine migration inhibition for efficient and stable perovskite solar cells,,ELECTROCHIMICA ACTA,5.5,"3-chlorine-(1,1 '-biphenyl)-4,4 '-diformaldehyde (BPDA-Cl)",,,additive,C = O groups; benzene ring skeleton; Cl atom,inhibit the I(-)migration and passivate the uncoordinated Pb2+ on perovskite grain boundary (GB); Cl atom can coordinate with Pb2+ to synergically passivate the I vacancy defect on GB and enhance the lattice strength of PbI6,perovskite grain boundary (GB),24.96,,,,,retained performance: 92.1 % (after 500 h of operation under continuous lighting and maximum power point tracking conditions)
Halide perovskite based on hydrophobic ionic liquid for stability improving and its application in high-efficient photovoltaic cell,2019,ELECTROCHIMICA ACTA,5.5,3-(3-aminopropyl)-1-methylimidazolium hexafluorophosphate (APMimPF(6)),,,ionic liquid,3-(3-aminopropyl); 1-methylimidazolium; hexafluorophosphate,functional monomer for the halide perovskite preparation,grain boundaries,17.3,1.05,22.9,,2-dimensional structure,PCE retention: 98 % (cells stored under the conditions with a relative humidity of 57% for 40 days)
Hydrophobic Hole-Transporting Materials Incorporating Multiple Thiophene Cores with Long Alkyl Chains for Efficient Perovskite Solar Cells,2016,ELECTROCHIMICA ACTA,5.5,spiro-OMeTAD,16161850,,,,standard (comparison),,13.91,,,,,stability under humidity: None None (similar to 40% humid atmosphere)
Hydrophobic Hole-Transporting Materials Incorporating Multiple Thiophene Cores with Long Alkyl Chains for Efficient Perovskite Solar Cells,2016,ELECTROCHIMICA ACTA,5.5,FK102,,,,,additive,,13.91,,,,,stability under humidity: None None (similar to 40% humid atmosphere)
Improved stability of perovskite solar cells with enhanced moisture-resistant hole transport layers,2018,ELECTROCHIMICA ACTA,5.5,"2,2',7,7'-tetrakis(N,N-di-p-methoxy phenyl amine)-9,9'-spiro bifluorenedi[bis-(trifluoromethanesulfonyl) imide] (Spiro-(TFSI)(2))",,,hydrophobic additive,,substitute Li-TFSI in HTL; improve moisture resistance; eliminate pinholes,hole transport layer (HTL),19.1,,,,,performance stability: None None (None)
Improved stability of perovskite solar cells with enhanced moisture-resistant hole transport layers,2018,ELECTROCHIMICA ACTA,5.5,lithium bis(trifluoromethylsulphonyl)imide (Li-TFSI),3816071,,hygroscopic,,used in HTL prior to substitution (hygroscopic species),hole transport layer (HTL),19.1,,,,,performance stability: None None (None)
Increasing the stability of perovskite solar cells with dibenzofulvene-based hole transporting materials,,ELECTROCHIMICA ACTA,5.5,Spiro-OMeTAD,16161850,,HTM,,HTM,,16.08,,,,n-i-p architecture,stability under continuous illumination: None None (ambient conditions (15 +/- 2 degrees C and 60 +/- 5% RH)); stability under dark and low-humidity conditions: None None (dark and low-humidity conditions)
Multifunctional conductive linker for concurrent lead immobilization in high-efficiency PSCs,,ELECTROCHIMICA ACTA,5.5,3-amino-4-hydroxybenzenesulfonic acid (3-AS),,,a conductive small molecule,sulfonic acid; amino; hydroxyl,"simultaneous passivation of defects, modulation of crystallization, and confinement of Pb2+",SnO2 electron transport layers (ETLs),25.81,,,,,efficiency retention after 1000 h: 91 % (1000 h in high humidity); efficiency after 1600 h continuous operation: None % (1600 h of continuous operation in air); lead leakage reduction: 90 % (None); Pb2+ leaching concentration: 30 ppb (None)
Photovoltaic Effect of 2D Homologous Perovskites,2017,ELECTROCHIMICA ACTA,5.5,CH3NH3I,,,molecule vapor,,introduced to control dimensionality,into the two-dimensional perovskite C6H5CH2NH3PbI4 structure,5.43,0.85,14.49,44.3,mixed dimensional perovskite structures,
Photovoltaic Effect of 2D Homologous Perovskites,2017,ELECTROCHIMICA ACTA,5.5,C6H5CH2NH3PbI4,,,two-dimensional perovskite,,perovskite film (starting material),on the C6H5CH2NH3PbI4 perovskite film,5.43,0.85,14.49,44.3,mixed dimensional perovskite structures,
Reduced hysteresis and enhanced air stability of low-temperature processed carbon-based perovskite solar cells by surface modification,,ELECTROCHIMICA ACTA,5.5,"poly(3-hexylthiophene-2,5-diyl) (P3HT)",,,hole transport layer,,hole transport layer,,16.1,,,0.73,mixed-ion lead perovskite films,storage stability: 1500 h (Unencapsulated devices stored under ambient air (relative humidity -50 +/- 10%))
Reduced hysteresis and enhanced air stability of low-temperature processed carbon-based perovskite solar cells by surface modification,,ELECTROCHIMICA ACTA,5.5,hexyl trimethylammonium bromide (HTAB),,,,,interface modifier / passivating molecule,between perovskite and P3HT / perovskite/HTL interface,16.1,,,0.73,mixed-ion lead perovskite films,storage stability: 1500 h (Unencapsulated devices stored under ambient air (relative humidity -50 +/- 10%))
Understanding the p-doping of spiroOMeTAD by tris(pentafluorophenyl) borane,,ELECTROCHIMICA ACTA,5.5,"2,2 ',7,7 '-tetrakis [N,N-di(4methoxyphenyl)amino]-9,9 '-spirobifluorene (spiroOMeTAD)",,,molecular organic semiconductor (OSC); hole-transporting material (HTM),4methoxyphenyl; amino; spirobifluorene,promising hole-transporting material (HTM) for PSCs; p-doped by molecular dopants to augment the charge carrier mobility,,,,,,hybrid perovskite photovoltaics,
Understanding the p-doping of spiroOMeTAD by tris(pentafluorophenyl) borane,,ELECTROCHIMICA ACTA,5.5,tris(pentafluorophenyl)borane (BCF),582056,,molecular dopant,pentafluorophenyl; borane,p-type dopant that oxidizes spiroOMeTAD molecules and facilitates p-type doping,,,,,,hybrid perovskite photovoltaics,
Dopant-Free Hole Transporting Material Based on Nonconjugated Adamantane for High-Performance Perovskite Solar Cells,,FRONTIERS IN CHEMISTRY,5.5,"4 ',4"""",4""''',4""'''''-(adamantane-1,3,5,7-tetrayl)tetrakis(N,N-bis(4-methoxyphenyl)-[1,1 '-biphenyl]-4-amine) (Ad-Ph-OMeTAD) (named FDY for short)",,,dopant-free hole transporting material (HTM),nonconjugated 3D bulky caged adamantane (Ad) as the core; triphenyl amines as side arms; phenyl units as a linking bridge,HTM applied in an inverted planar perovskite solar cell (PSC),inverted planar perovskite solar cell (PSC),18.69,1.05,22.42,79.31,inverted planar perovskite solar cell (PSC),retained PCE: None % (storing for 60 days in a nitrogen glove box without any encapsulation); retained PCE: None % (stored in an open air condition with 50-60% relative humidity for 188 h)
Dopant-Free Hole Transporting Material Based on Nonconjugated Adamantane for High-Performance Perovskite Solar Cells,,FRONTIERS IN CHEMISTRY,5.5,PEDOT:PSS,,,,,reference HTM (device based on PEDOT:PSS),,18.69,1.05,22.42,79.31,inverted planar perovskite solar cell (PSC),retained PCE: None % (storing for 60 days in a nitrogen glove box without any encapsulation); retained PCE: None % (stored in an open air condition with 50-60% relative humidity for 188 h)
Dopant-Free Hole Transporting Material Based on Nonconjugated Adamantane for High-Performance Perovskite Solar Cells,,FRONTIERS IN CHEMISTRY,5.5,adamantane (Ad),9238,,,nonconjugated 3D bulky caged,core,,18.69,1.05,22.42,79.31,inverted planar perovskite solar cell (PSC),retained PCE: None % (storing for 60 days in a nitrogen glove box without any encapsulation); retained PCE: None % (stored in an open air condition with 50-60% relative humidity for 188 h)
Ambient fabrication of perovskite solar cells through delay-deposition technique,,MATERIALS FOR RENEWABLE AND SUSTAINABLE ENERGY,5.5,4-tert-butylpyridine (tBp),19878,,,,additive,into lead iodide (PbI2) precursor,8.3,,,,,relative humidity during preparation: 40-50 % (prepared under high relative humidity)
Ambient fabrication of perovskite solar cells through delay-deposition technique,,MATERIALS FOR RENEWABLE AND SUSTAINABLE ENERGY,5.5,methylammonium iodide (MAI),519034,,,,deposited via delay-deposition technique,to PbI2 films,8.3,,,,,relative humidity during preparation: 40-50 % (prepared under high relative humidity)
The role of TCNQ for surface and interface passivation in inverted perovskite solar cells,,MATERIALS FOR RENEWABLE AND SUSTAINABLE ENERGY,5.5,tetracyanoquinodimethane (TCNQ),73697,,a strong electron acceptor molecule,,interface passivation,"at the interface between the photoactive perovskite and [6,6]-phenyl C61 butyric acid methyl ester (PCBM) layers",,,,,solution-processed organo-inorganic halide perovskite solar cells (OIHPSCs),device's stability: None None (None)
The role of TCNQ for surface and interface passivation in inverted perovskite solar cells,,MATERIALS FOR RENEWABLE AND SUSTAINABLE ENERGY,5.5,"[6,6]-phenyl C61 butyric acid methyl ester (PCBM)",53384373,,,,,"interface between the photoactive perovskite and [6,6]-phenyl C61 butyric acid methyl ester (PCBM) layers",,,,,solution-processed organo-inorganic halide perovskite solar cells (OIHPSCs),device's stability: None None (None)
3D In Situ ToF-SIMS Imaging of Perovskite Films under Controlled Humidity Environmental Conditions,,ADVANCED MATERIALS INTERFACES,5.4,CH3NH2,6329,,,,subject to slow leaching and vaporization during degradation,,,,,,CH3NH3PbI3 perovskite,
3D In Situ ToF-SIMS Imaging of Perovskite Films under Controlled Humidity Environmental Conditions,,ADVANCED MATERIALS INTERFACES,5.4,Deuterium oxide (D2O),24602,,,,humidity source,diffusing into the perovskite,,,,,CH3NH3PbI3 perovskite,
3D In Situ ToF-SIMS Imaging of Perovskite Films under Controlled Humidity Environmental Conditions,,ADVANCED MATERIALS INTERFACES,5.4,CH3NH2D,,,,,initial product of deuterium exchange reaction,,,,,,CH3NH3PbI3 perovskite,
3D In Situ ToF-SIMS Imaging of Perovskite Films under Controlled Humidity Environmental Conditions,,ADVANCED MATERIALS INTERFACES,5.4,CH3NHD2,,,,,initial product of deuterium exchange reaction,,,,,,CH3NH3PbI3 perovskite,
3D In Situ ToF-SIMS Imaging of Perovskite Films under Controlled Humidity Environmental Conditions,,ADVANCED MATERIALS INTERFACES,5.4,CH3ND3,,,,,initial product of deuterium exchange reaction,,,,,,CH3NH3PbI3 perovskite,
A Versatile Organic Salt Modified SnO2 Electron Transport Layer for High-Performance Perovskite Solar Cells,,ADVANCED MATERIALS INTERFACES,5.4,trigonelline hydrochloride (TH),134606,,organic salt,-COOH; pyridine cation; Cl-,multifunctional role at the interface: passivate interface defects; improve perovskite crystallization; alter SnO2 energy level to optimize band alignment,SnO2/perovskite interface,21.23,1.145,,,mixed-cation perovskite,humidity stability: None None (non-encapsulated devices)
Alkyl Chain Length-Dependent Amine-Induced Crystallization for Efficient Interface Passivation of Perovskite Solar Cells,,ADVANCED MATERIALS INTERFACES,5.4,FC-2,,,amine-functionalized fullerene,amine group; methylene units,interface passivation layer,SnO2-based planar n-i-p PSCs,21.2,,,,,device stability: None None (None)
Alkyl Chain Length-Dependent Amine-Induced Crystallization for Efficient Interface Passivation of Perovskite Solar Cells,,ADVANCED MATERIALS INTERFACES,5.4,FC-6,,,amine-functionalized fullerene,amine group; methylene units,interface passivation layer,SnO2-based planar n-i-p PSCs,21.2,,,,,device stability: None None (None)
Alkyl Chain Length-Dependent Amine-Induced Crystallization for Efficient Interface Passivation of Perovskite Solar Cells,,ADVANCED MATERIALS INTERFACES,5.4,FC-12,,,amine-functionalized fullerene,amine group; methylene units,interface passivation layer,SnO2-based planar n-i-p PSCs,21.2,,,,,device stability: None None (None)
Alkyl Chain Length-Dependent Amine-Induced Crystallization for Efficient Interface Passivation of Perovskite Solar Cells,,ADVANCED MATERIALS INTERFACES,5.4,fullerene,,,,,,,21.2,,,,,device stability: None None (None)
