Repository: kevin-ymx/perov-passivator

# perov-passivator

This repository contains two complementary research sections for molecular
passivator discovery in perovskite solar cells:

1. **Loop-orchestrated agent-skills discovery:** a configuration-first,
   restartable workflow that filters PubChem, learns molecular embeddings,
   retrieves promising derivatives, and identifies purchasable salt forms.
2. **SSL plus downstream binding-energy prediction:** a GIN-E molecular
   representation pipeline that combines self-supervised pretraining with
   supervised prediction of molecule-perovskite binding energy (`E_b`).

The two sections share molecular graph representations and GIN-E encoders, but

File: dataset/literature/extracted_results_mol_cleaned_v2.csv (part 35 of 44)
title,year,journal,impact_factor,molecule_name,molecule_cid,molecule_smiles,molecule_type,functional_groups,role,interface_location,pce_max,voc,jsc,ff,perovskite_type,stability
Bifunctional Molecular Modification Improving Efficiency and Stability of Inverted Perovskite Solar Cells,,ADVANCED MATERIALS INTERFACES,5.4,5-aminovaleric acid (5-AVA),138,,,bifunctional groups,modify the surface of p-NiMgLiO compact hole transport layer (HTL),HTL surface; HTL/perovskite interface,19.4,,,,,poling bias tolerance: >1.8 V (for a longer time than the pristine one); PCE retention: over 90 % (after 300 h continuous light soaking at maximum power point tracking condition)
CsPbBr3/Porous-SiO2 Composite Film for Efficient Perovskite Light-Emitting Diodes,,ADVANCED MATERIALS INTERFACES,5.4,cetyltrimethylammonium bromide (CTAB),5974,,residual cetyltrimethylammonium bromide (CTAB) molecules,,"extracted from the p-SiO2 particles and oriented at the top surface of the composite film, conferring water-resistant properties",top surface of the CsPbBr3/p-SiO2 composite film,,,,,inorganic perovskite (CsPbBr3),operational stability: 7 fold (compared to the control); water-resistant properties: None None (None)
"Enhancing the Performance of Perovskite Solar Cells by 4-Chloro-1,8-Naphthalic Anhydride for Surface Passivation",,ADVANCED MATERIALS INTERFACES,5.4,"4-chloro-1,8-naphthalic anhydride (ALS)",77672,,organic molecule,carbonyl; anhydride; chloro,passivate the defects on the surface and grain boundary of (FAPbI(3))(0.95)(MAPbBr(3))(0.05) perovskite films,surface and grain boundary,23.72,,,,(FAPbI(3))(0.95)(MAPbBr(3))(0.05) perovskite films,retained efficiency: 88 % (after 1200 h storage in ambient atmosphere without encapsulation)
Grain Boundary Chemical Anchoring via Bidirectional Active Site Additive Enables Efficient and Stable Perovskite Solar Cells,,ADVANCED MATERIALS INTERFACES,5.4,N-succinimidyl 6-maleimidohexanoate (NSMH),5091655,,additive,multiple active sites; hydrophobic alkyl chains; carbonyl groups,incorporated to eliminate undercoordinated Pb2+ traps,perovskite films (surface and grain boundaries),22.4,,,,perovskite films,degradation: None None (unencapsulated; storing for 1536 h in a relative humidity of 10-20% at room temperature in the dark); degradation: 82 % (unencapsulated; storing for 1536 h in a relative humidity of 10-20% at room temperature in the dark)
Interface Engineering of Perovskite/Hole Transport Layer Using Nano-Network Formation in Small Molecule-Polymer Blend for Efficient Inverted Perovskite Solar Cells,,ADVANCED MATERIALS INTERFACES,5.4,"poly(3,4-ethylenedioxythiophene):polystyrene sulfonate (PEDOT:PSS)",,,polymer,"3,4-ethylenedioxythiophene; polystyrene sulfonate",blending agent; conventional hole transport layer (HTL),into TS-MPc layer,14.65,,,,organic-inorganic hybrid PSCs,stability improvement: None None (None)
Interface Engineering of Perovskite/Hole Transport Layer Using Nano-Network Formation in Small Molecule-Polymer Blend for Efficient Inverted Perovskite Solar Cells,,ADVANCED MATERIALS INTERFACES,5.4,TS-CuPc,,,,,hole transport layer (HTL),as HTL,14.65,,,,organic-inorganic hybrid PSCs,stability improvement: None None (None)
Laminated Carbon Based Flexible Printed Perovskite Solar Cells Passivated with Tin(II) Phthalocyanine,,ADVANCED MATERIALS INTERFACES,5.4,tin(II) phthalocyanine (SnPC),,,molecule,,"act as an interfacial layer between the absorber and the hole-transporting layer (HTL), effectively passivating surface trap states and facilitating hole extraction",between the absorber and the hole-transporting layer (HTL),8.5,,,,"printable, air-processed PSCs with laminated carbon electrodes",photo-stability: 3 fold (None)
Molecular Engineering in Perovskite Solar Cells: A Computational Study on 2-Mercaptopyridine Derivatives as Surface Passivators against Water,,ADVANCED MATERIALS INTERFACES,5.4,2-MEP,11208,,passivation molecule,different lengths of alkyl chains; N; S,passivation molecule,PM@MAPbI(3) interfaces,,,,,MAPbI(3),
Molecular Engineering in Perovskite Solar Cells: A Computational Study on 2-Mercaptopyridine Derivatives as Surface Passivators against Water,,ADVANCED MATERIALS INTERFACES,5.4,2-MDEP,,,passivation molecule,different lengths of alkyl chains; N; S,passivation molecule,PM@MAPbI(3) interfaces,,,,,MAPbI(3),
Molecular Engineering in Perovskite Solar Cells: A Computational Study on 2-Mercaptopyridine Derivatives as Surface Passivators against Water,,ADVANCED MATERIALS INTERFACES,5.4,2-MTEP,,,passivation molecule,different lengths of alkyl chains; N; S,passivation molecule,PM@MAPbI(3) interfaces,,,,,MAPbI(3),
Molecular Engineering in Perovskite Solar Cells: A Computational Study on 2-Mercaptopyridine Derivatives as Surface Passivators against Water,,ADVANCED MATERIALS INTERFACES,5.4,2-MQEP,,,passivation molecule,different lengths of alkyl chains; N; S,passivation molecule,PM@MAPbI(3) interfaces,,,,,MAPbI(3),
Molecular Engineering in Perovskite Solar Cells: A Computational Study on 2-Mercaptopyridine Derivatives as Surface Passivators against Water,,ADVANCED MATERIALS INTERFACES,5.4,2-mercaptopyridine (2-MP),2723698,,,,,,,,,,MAPbI(3),
Multifunctional Molecule-Modified SnO2-Perovskite Interface for Efficient Planar Perovskite Solar Cells,,ADVANCED MATERIALS INTERFACES,5.4,4-fluoro-phenylalanine (4-F-Phe),,,multifunctional molecule,,modify the surface of tin oxide (SnO2) ETL; novel interfacial layer for PSCs,interface between SnO2 ETL and perovskite,21.91,,,,,"PCE retention: 91 % (without encapsulation, 2000 h at 25 degrees C with a humidity of 50 +/- 5%); PCE retention: 90 % (without encapsulation, 1000 h at 80 degrees C in N-2); PCE retention: 94 % (encapsulated devices, continuous 1 sun illumination for 1000 h when tracking the maximum power point at 45 degrees C)"
Design and study of novel benzodithiazole-based hole transport materials for improved performance of perovskite solar cells: A DFT approach,,COLLOIDS AND SURFACES A-PHYSICOCHEMICAL AND ENGINEERING ASPECTS,5.4,BBT-M1,,,hole transport materials,benzodithiazole (BBT) core,potential HTM candidate,,,1.311-1.392,,90.50-90.93,,stability: moderate None (None)
Design and study of novel benzodithiazole-based hole transport materials for improved performance of perovskite solar cells: A DFT approach,,COLLOIDS AND SURFACES A-PHYSICOCHEMICAL AND ENGINEERING ASPECTS,5.4,BBT-M2,,,hole transport materials,benzodithiazole (BBT) core,potential HTM candidate,,,1.311-1.392,,90.50-90.93,,stability: moderate None (None)
Design and study of novel benzodithiazole-based hole transport materials for improved performance of perovskite solar cells: A DFT approach,,COLLOIDS AND SURFACES A-PHYSICOCHEMICAL AND ENGINEERING ASPECTS,5.4,BBT-M3,,,hole transport materials,benzodithiazole (BBT) core,potential HTM candidate,,,1.311-1.392,,90.50-90.93,,stability: moderate None (None)
Design and study of novel benzodithiazole-based hole transport materials for improved performance of perovskite solar cells: A DFT approach,,COLLOIDS AND SURFACES A-PHYSICOCHEMICAL AND ENGINEERING ASPECTS,5.4,BBT-M4,,,hole transport materials,benzodithiazole (BBT) core,potential HTM candidate,,,1.311-1.392,,90.50-90.93,,stability: moderate None (None)
Design and study of novel benzodithiazole-based hole transport materials for improved performance of perovskite solar cells: A DFT approach,,COLLOIDS AND SURFACES A-PHYSICOCHEMICAL AND ENGINEERING ASPECTS,5.4,BBT-M5,,,hole transport materials,benzodithiazole (BBT) core,potential HTM candidate,,,1.311-1.392,,90.50-90.93,,stability: moderate None (None)
Design and study of novel benzodithiazole-based hole transport materials for improved performance of perovskite solar cells: A DFT approach,,COLLOIDS AND SURFACES A-PHYSICOCHEMICAL AND ENGINEERING ASPECTS,5.4,BBT-R,,,HTM,,parent HTM,,,1.311-1.392,,90.50-90.93,,stability: moderate None (None)
Design and study of novel benzodithiazole-based hole transport materials for improved performance of perovskite solar cells: A DFT approach,,COLLOIDS AND SURFACES A-PHYSICOCHEMICAL AND ENGINEERING ASPECTS,5.4,Spiro (MeOTAD),15187046,,HTM,,conventional HTM,,,1.311-1.392,,90.50-90.93,,stability: moderate None (None)
Efficient blue CsPbBr3 perovskite nanocrystals synthesis with the assistance of zwitterionic straight chain amino acids,,COLLOIDS AND SURFACES A-PHYSICOCHEMICAL AND ENGINEERING ASPECTS,5.4,7-aminophenic acid,,,,,,,90,,,,blue CsPbBr3 perovskite NCs,stability (qualitative): None None (None)
Improvement on the performance and stability of carbon-based perovskite solar cells by using APH additives,,COLLOIDS AND SURFACES A-PHYSICOCHEMICAL AND ENGINEERING ASPECTS,5.4,4-sulfonami-dophenylhydrazine hydrochloride (APH),,,,O--S=O; NH2; NH,additive; defect passivator; carrier separator and transporter,precursor solution,14.15,,,,Cs0.05(FA0.83-MA0.17)0.95Pb(I0.83Br0.17)3,retention of initial efficiency: 87 % (after 1200 h of storage)
Modifying the buried interface by a sulfamate enable efficient perovskite solar cells with high stability,,COLLOIDS AND SURFACES A-PHYSICOCHEMICAL AND ENGINEERING ASPECTS,5.4,sulfamate sodium 4-aminoazobenzene-4 '-sulfonate (SABS) with zwitterion,,,,sulfamate; 4-aminoazobenzene; sulfonate; zwitterion,passivator; surface modifier,buried interface between the perovskite layer and the electron transfer layer (ETL); SnO2 film surface,23.86,,,,,storage stability: None None (None); operational stability: None None (None)
Rational designing of derivatives of quinoline and iso-quinoline based hole transport materials for antimony chalcogenide and perovskite solar cells,,COLLOIDS AND SURFACES A-PHYSICOCHEMICAL AND ENGINEERING ASPECTS,5.4,IQT-M1,,,small molecule hole transporting material,thiophene-spacer; acceptor end-group; quinoline; iso-quinoline,hole transporting material,along with the perovskite light -absorbing layer,,,,,,
Rational designing of derivatives of quinoline and iso-quinoline based hole transport materials for antimony chalcogenide and perovskite solar cells,,COLLOIDS AND SURFACES A-PHYSICOCHEMICAL AND ENGINEERING ASPECTS,5.4,IQT-M2,,,small molecule hole transporting material,thiophene-spacer; acceptor end-group; quinoline; iso-quinoline,hole transporting material,along with the perovskite light -absorbing layer,,,,,,
Rational designing of derivatives of quinoline and iso-quinoline based hole transport materials for antimony chalcogenide and perovskite solar cells,,COLLOIDS AND SURFACES A-PHYSICOCHEMICAL AND ENGINEERING ASPECTS,5.4,IQT-M3,,,small molecule hole transporting material,thiophene-spacer; acceptor end-group; quinoline; iso-quinoline,hole transporting material,along with the perovskite light -absorbing layer,,,,,,
Rational designing of derivatives of quinoline and iso-quinoline based hole transport materials for antimony chalcogenide and perovskite solar cells,,COLLOIDS AND SURFACES A-PHYSICOCHEMICAL AND ENGINEERING ASPECTS,5.4,IQT-M4,,,small molecule hole transporting material,thiophene-spacer; acceptor end-group; quinoline; iso-quinoline,hole transporting material,along with the perovskite light -absorbing layer,,,,,,
"UV-shielding and charge-transfer enhanced interface via amphoteric molecule for stable, high-efficiency solar cells",,COLLOIDS AND SURFACES A-PHYSICOCHEMICAL AND ENGINEERING ASPECTS,5.4,"4,4'- dihydroxyazobenzene-4-carboxylic acid (4-DB)",,,interfacial modifier,dihydroxy; azobenzene; carboxylic acid,UV-absorber; conductivity enhancer; crystallization modulator,SnO2/ perovskite buried interface,25.6,,,,,PCE retention: 92 % (unencapsulated 4-DB-modified PSCs retain 92 % of initial PCE after 1600 h under continuous one sun illumination)
A new 1D inorganic-organic hybrid perovskite-like semiconductor with high stability and humidity response,,INORGANIC CHEMISTRY COMMUNICATIONS,5.4,[(Me3)DAB(Me3)]2+,,,,,dications,,,,,,Inorganic-Organic hybrid perovskite-like,stability to water and organic solvents: None None (None); linear sensitivity range: 10-100 % (humidity sensing); response magnitude: 5 orders of magnitude of current change (humidity sensing); recovery time: None None (humidity sensing)
A new 1D inorganic-organic hybrid perovskite-like semiconductor with high stability and humidity response,,INORGANIC CHEMISTRY COMMUNICATIONS,5.4,benzidine,7111,,,,,,,,,,Inorganic-Organic hybrid perovskite-like,stability to water and organic solvents: None None (None); linear sensitivity range: 10-100 % (humidity sensing); response magnitude: 5 orders of magnitude of current change (humidity sensing); recovery time: None None (humidity sensing)
Enhancing structure and optoelectronic properties of ambient-processed FAPbI3 perovskites through phenylethylammonium iodide doping,,INORGANIC CHEMISTRY COMMUNICATIONS,5.4,phenylethylammonium iodide (PEAI),23297368,,organic dopant,,dopant,into the ambient-processed FAPbI3 lattice,20.9,1.09,24.8,0.775,FAPbI3,stability: None None (None)
Enhancing structure and optoelectronic properties of ambient-processed FAPbI3 perovskites through phenylethylammonium iodide doping,,INORGANIC CHEMISTRY COMMUNICATIONS,5.4,hexamine molecule,,,molecule,,dopant,,20.9,1.09,24.8,0.775,FAPbI3,stability: None None (None)
Passivation of 3D perovskite solar cells with organic spacer existing in space of the hexagonal layered Cs3Bi2I9 perovskite,,INORGANIC CHEMISTRY COMMUNICATIONS,5.4,hexamethyleneimine (HM),,,organic cation,,introduced into the layered Cs3Bi2I9 crystal lattice,,15.33,,,72.32,Layered halide perovskites,PCE retention: 62 % (None); PCE retention: 83 % (after 2000 h under an AM 1.5G simulated solar illumination); PCE retention: 89 % (after 2000 h under an AM 1.5G simulated solar illumination)
Passivation of 3D perovskite solar cells with organic spacer existing in space of the hexagonal layered Cs3Bi2I9 perovskite,,INORGANIC CHEMISTRY COMMUNICATIONS,5.4,pyrrolidine (PD),31268,,organic cation,,introduced into the layered Cs3Bi2I9 crystal lattice,,15.33,,,72.32,Layered halide perovskites,PCE retention: 62 % (None); PCE retention: 83 % (after 2000 h under an AM 1.5G simulated solar illumination); PCE retention: 89 % (after 2000 h under an AM 1.5G simulated solar illumination)
Design and construction of electronic transport layer based on organic small molecule for inverted perovskite solar cells,,MATERIALS RESEARCH BULLETIN,5.4,"AQX-OCH2CF3, termed AQF",,,small molecule,,"incorporated into [6,6]-Phenyl C61-butyric acid methyl ester (PCBM) as ETL",,18.61,,,,,PCE retention: >90 % (after over 1000 h operating at maximum power point under one sun illumination in moist air atmosphere)
Design and construction of electronic transport layer based on organic small molecule for inverted perovskite solar cells,,MATERIALS RESEARCH BULLETIN,5.4,"[6,6]-Phenyl C61-butyric acid methyl ester (PCBM)",,,,,ETL,,18.61,,,,,PCE retention: >90 % (after over 1000 h operating at maximum power point under one sun illumination in moist air atmosphere)
Low-cost bimolecular synergistic passivation of the perovskite buried interface for the perovskite solar cell,,MATERIALS RESEARCH BULLETIN,5.4,lysine,,,,,interfacial modifier; part of dual-molecule passivation system,ETL/PVK interface,24.25,,,,,stability: None None (None); stability: None None (None)
Low-cost bimolecular synergistic passivation of the perovskite buried interface for the perovskite solar cell,,MATERIALS RESEARCH BULLETIN,5.4,acetylsalicylic acid,2244,,,,interfacial modifier; part of dual-molecule passivation system,ETL/PVK interface,24.25,,,,,stability: None None (None); stability: None None (None)
A New Vinylene-Thiophene-Vinylene Linked Triphenylamine-Phenothiazine Unsymmetrical D-p-D Small Molecule: Defect Passivation and Hole Transporting Interfacial Layer for Perovskite Solar Cells,,ENERGY & FUELS,5.3,triphenylamine,11775,,,,component of GS1,,,,,,dual-cation perovskite absorber,thermal stability: None None (None); stability under high relative humidity: None None (high relative humidity conditions)
A New Vinylene-Thiophene-Vinylene Linked Triphenylamine-Phenothiazine Unsymmetrical D-p-D Small Molecule: Defect Passivation and Hole Transporting Interfacial Layer for Perovskite Solar Cells,,ENERGY & FUELS,5.3,phenothiazine,7108,,,,component of GS1,,,,,,dual-cation perovskite absorber,thermal stability: None None (None); stability under high relative humidity: None None (high relative humidity conditions)
A New Vinylene-Thiophene-Vinylene Linked Triphenylamine-Phenothiazine Unsymmetrical D-p-D Small Molecule: Defect Passivation and Hole Transporting Interfacial Layer for Perovskite Solar Cells,,ENERGY & FUELS,5.3,spiro-OMeTAD,16161850,,hole transport layer (HTL),,hole transport layer (HTL),,,,,,dual-cation perovskite absorber,thermal stability: None None (None); stability under high relative humidity: None None (high relative humidity conditions)
"Bromine-Substituted Indolo[3,2-b]carbazole-Based Small Organic Molecules as Dopant-Free Hole-Transporting Layers for Inverted Perovskite Solar Cells",,ENERGY & FUELS,5.3,ICZ-2Br,,,"indolo-[3,2-b]-carbazole-based small organic molecule",bromine atoms,dopant-free hole transport layer (HTL),as dopant-free hole transport layers (HTLs) for inverted perovskite solar cells,20.35,,,,inverted perovskite solar cells,PCE retention after continuous light soaking: None % (continuous light soaking for 1000 h without encapsulation)
"Bromine-Substituted Indolo[3,2-b]carbazole-Based Small Organic Molecules as Dopant-Free Hole-Transporting Layers for Inverted Perovskite Solar Cells",,ENERGY & FUELS,5.3,ICZ-4Br,,,"indolo-[3,2-b]-carbazole-based small organic molecule",bromine atoms,dopant-free hole transport layer (HTL),as dopant-free hole transport layers (HTLs) for inverted perovskite solar cells,20.35,,,,inverted perovskite solar cells,PCE retention after continuous light soaking: None % (continuous light soaking for 1000 h without encapsulation)
D-A-D- and A-A-D-Type Cyanopyridone Derivatives as a New Class of Hole-Transporting Materials for Perovskite Solar Cells,,ENERGY & FUELS,5.3,DJ01,,,pi-conjugated,,hole-transporting material (HTM),,,,,,,thermal stability (thermogravimetric analysis): 230-418 degrees C (thermogravimetric analysis)
Defect Passivation with Multifunctional Fluoro-Group-Containing Organic Additives for Highly Efficient and Stable Perovskite Solar Cells,,ENERGY & FUELS,5.3,pentafluoropropionic acid (PFPA),62356,,fluorinated organic additive,single carboxylic acid; fluoro functional groups,passivate the CH3NH3PbI3 perovskite film,perovskite film,,,,,CH3NH3PbI3,ambient stability: None None (None)
Defect Passivation with Multifunctional Fluoro-Group-Containing Organic Additives for Highly Efficient and Stable Perovskite Solar Cells,,ENERGY & FUELS,5.3,heptafluorobutanoic acid (HFBA),,,fluorinated organic additive,single carboxylic acid; fluoro functional groups,passivate the CH3NH3PbI3 perovskite film,perovskite film,,,,,CH3NH3PbI3,ambient stability: None None (None)
Designing a Novel Hole-Transporting Layer for FAPbI3-Based Perovskite Solar Cells,,ENERGY & FUELS,5.3,"2,2 ',7,7 '-tetrakis[N,N-di(4-methoxyphenyl)amino]-9,9 '-spirobifluorene (spiro-OMeTAD)",,,,,hole-transporting layer (HTL),,19.91,,,,FAPbI(3),stability: None None (None)
Designing a Novel Hole-Transporting Layer for FAPbI3-Based Perovskite Solar Cells,,ENERGY & FUELS,5.3,"4,4 ',5,5 '-tetrakis(5 '-hexyl-[2,2 '-bithiophen]-5-yl)-2,2 '-bi(1,3-dithiolylidene) coded MS-1",,,,tetrathiafulvalene (TTF) core; thiophene molecules; long alkyl chains,novel dopant-free compound,,19.91,,,,FAPbI(3),stability: None None (None)
Designing a Novel Hole-Transporting Layer for FAPbI3-Based Perovskite Solar Cells,,ENERGY & FUELS,5.3,tetrathiafulvalene (TTF),99451,,,,,,19.91,,,,FAPbI(3),stability: None None (None)
Designing a Novel Hole-Transporting Layer for FAPbI3-Based Perovskite Solar Cells,,ENERGY & FUELS,5.3,thiophene,8030,,,,,,19.91,,,,FAPbI(3),stability: None None (None)
Improved Device Performance and Stability of Less Toxic Solvent-Processed Perovskite Solar Cells with Self-Assembled Molecules,,ENERGY & FUELS,5.3,"N,N-dimethylformamide (DMF)",6228,,solvent,,main solvent commonly used in perovskite precursor solution,,17.69,,,,organic-inorganic hybrid perovskite,PCE retention: 80 % (stored in air at 25 degrees C with a relative humidity of 20-30% for 600 h)
Improved Device Performance and Stability of Less Toxic Solvent-Processed Perovskite Solar Cells with Self-Assembled Molecules,,ENERGY & FUELS,5.3,N-Methyl pyrrolidone (NMP),13387,,solvent,,green solvent with less toxicity,,17.69,,,,organic-inorganic hybrid perovskite,PCE retention: 80 % (stored in air at 25 degrees C with a relative humidity of 20-30% for 600 h)
Improved Device Performance and Stability of Less Toxic Solvent-Processed Perovskite Solar Cells with Self-Assembled Molecules,,ENERGY & FUELS,5.3,MeO-2PACz,154704514,,,,"optimize the lower interface of the perovskite film, resulting in a higher quality perovskite film and improving the photoelectric conversion efficiency (PCE) and stability of the PSCs",lower interface of the perovskite film,17.69,,,,organic-inorganic hybrid perovskite,PCE retention: 80 % (stored in air at 25 degrees C with a relative humidity of 20-30% for 600 h)
New Thiophene Imines Acting as Hole Transporting Materials in Photovoltaic Devices,,ENERGY & FUELS,5.3,"2,5-diamino-thiophene-3,4-dicarboxylic acid diethyl ester",840025,,,diamino; dicarboxylic acid diethyl ester,reactant in synthesis,,,,,,,thermal stability: None degrees C (None)
Suppressing the Defects in CsPbI2Br Perovskite Photovoltaic Films via a Homogeneous Cap-Mediated Annealing Strategy,,ENERGY & FUELS,5.3,dimethyl sulfoxide,,,solvent,,residual ... solvent molecules in CsPbI2Br precursor films during thermal annealing,in CsPbI2Br precursor films during thermal annealing,12.82,,,,All-inorganic CsPbI2Br,thermal stability: None None (None)
Bilayer interfacial engineering with PEAI/OAI for synergistic defect passivation in high-performance perovskite solar cells,,JOURNAL OF SEMICONDUCTORS,5.3,phenethylammonium iodide (PEAI),91972166,,,,passivates undercoordinated Pb2+,grain boundaries and surfaces,24.48,,,,inverted perovskite solar cells (PSCs),environmental stability: None None (None)
Bilayer interfacial engineering with PEAI/OAI for synergistic defect passivation in high-performance perovskite solar cells,,JOURNAL OF SEMICONDUCTORS,5.3,n-octylammonium iodide (OAI),22461615,,,,forms a hydrophobic barrier on the perovskite surface,perovskite surface,24.48,,,,inverted perovskite solar cells (PSCs),environmental stability: None None (None)
Polyamino acid-mediated crystallization and crystal stabilization in perovskite for efficient and stable photovoltaic devices,,JOURNAL OF SEMICONDUCTORS,5.3,poly-L-lysine hydrobromide (PLL),,,polymer additive,C=O; NH; hydrophobic long-chain structure,promotes perovskite crystal growth and enhances structural stability by locking crystals and blocking intrusion of external factors,into the perovskite precursor; locks the perovskite crystals,23.66,,,,,thermal and environmental stability: None None (None)
Tailoring molecular termination for thermally stable perovskite solar cells,,JOURNAL OF SEMICONDUCTORS,5.3,3-isocyanatopropyltrimethoxy silane (IPTMS),,,methoxysilane,carbonyl group,interface passivation,interface,21.97,,,,,PCE retention: 90 % (after 1500 h exposure)
Tailoring molecular termination for thermally stable perovskite solar cells,,JOURNAL OF SEMICONDUCTORS,5.3,trimethoxy[3-(phenylamino)propyl] silane (PAPMS),,,methoxysilane,aniline group,interface passivation,interface,21.97,,,,,PCE retention: 90 % (after 1500 h exposure)
A Low-Cost and Lithium-Free Hole Transport Layer for Efficient and Stable Normal Perovskite Solar Cells,,NANOMATERIALS,5.3,"2,2 ',7,7 '-Tetrakis[N, N-di(4-methoxyphenyl)amino]-9,9 '-spirobifluorene (Spiro-OMeTAD)",,,,,hole-transport layer (HTL),HTL,21.85,,,,normal perovskite solar cells (PSCs),PCE retention: 85 % (after 1200 hr of storage under ambient conditions)
A Low-Cost and Lithium-Free Hole Transport Layer for Efficient and Stable Normal Perovskite Solar Cells,,NANOMATERIALS,5.3,Lithium bis(trifluoromethanesulfonyl)imide (Li-tau FSI),87103854,,,,dopant (used for heavy doping),HTL,21.85,,,,normal perovskite solar cells (PSCs),PCE retention: 85 % (after 1200 hr of storage under ambient conditions)
A Low-Cost and Lithium-Free Hole Transport Layer for Efficient and Stable Normal Perovskite Solar Cells,,NANOMATERIALS,5.3,"octakis(4-methoxyphenyl)spiro[fluorene-9,9 '-xanthene]-2,2 ',7,7 '-tetraamine) (X60)",,,,,alternative efficient low-cost HTL,HTL,21.85,,,,normal perovskite solar cells (PSCs),PCE retention: 85 % (after 1200 hr of storage under ambient conditions)
A Low-Cost and Lithium-Free Hole Transport Layer for Efficient and Stable Normal Perovskite Solar Cells,,NANOMATERIALS,5.3,1-Ethyl-3-methylimidazolium bis(trifluoromethanesulfonyl)imide (EMIM-TFSI),11731903,,,,p-type dopant of X60,doped X60 HTL,21.85,,,,normal perovskite solar cells (PSCs),PCE retention: 85 % (after 1200 hr of storage under ambient conditions)
Chemical Compatibility of n-Type Dopants for SWCNT Cathodes in Inverted Perovskite Solar Cells,,NANOMATERIALS,5.3,TPP,,,small molecule n-type dopant,,n-type dopant,,9.6,,,,inverted (p-i-n) PSCs,perovskite degradation: None None (None); crystallinity and surface uniformity preservation: None None (None); interfacial stability: None None (None)
Chemical Compatibility of n-Type Dopants for SWCNT Cathodes in Inverted Perovskite Solar Cells,,NANOMATERIALS,5.3,TBAI,67553,,ionic salt n-type dopant,,n-type dopant,,9.6,,,,inverted (p-i-n) PSCs,perovskite degradation: None None (None); crystallinity and surface uniformity preservation: None None (None); interfacial stability: None None (None)
Chemical Compatibility of n-Type Dopants for SWCNT Cathodes in Inverted Perovskite Solar Cells,,NANOMATERIALS,5.3,TBABr,74236,,ionic salt n-type dopant,,n-type dopant,,9.6,,,,inverted (p-i-n) PSCs,perovskite degradation: None None (None); crystallinity and surface uniformity preservation: None None (None); interfacial stability: None None (None)
Chemical Compatibility of n-Type Dopants for SWCNT Cathodes in Inverted Perovskite Solar Cells,,NANOMATERIALS,5.3,B18C6<middle dot>KCl,,,ionic salt n-type dopant,,n-type dopant,,9.6,,,,inverted (p-i-n) PSCs,perovskite degradation: None None (None); crystallinity and surface uniformity preservation: None None (None); interfacial stability: None None (None)
Efficient Exciton Dislocation and Ultrafast Charge Extraction in CsPbI3 Perovskite Quantum Dots by Using Fullerene Derivative as Semiconductor Ligand,,NANOMATERIALS,5.3,[SAM]C-60,,,a fullerene derivative,carboxylic anchor group,semiconductor ligand,type II heterojunction system of CsPbI3 QDs and [SAM]C-60 molecules; used as the semiconductor ligand,,,,,CsPbI3 quantum dots (QDs),
Highly Efficient 2D/3D Mixed-Dimensional Cs2PbI2Cl2/CsPbI2.5Br0. 5 Perovskite Solar Cells Prepared by Methanol/Isopropanol Treatment,,NANOMATERIALS,5.3,Cs2PbI2Cl2,,,inorganic 2D perovskite,,component of 2D/3D mixed-dimensional films,,14.1,,,,2D/3D mixed-dimensional Cs2PbI2Cl2/CsPbI2.5Br0.5 films,thermal stability: None None (None); phase stability: None None (None)
Highly Efficient 2D/3D Mixed-Dimensional Cs2PbI2Cl2/CsPbI2.5Br0. 5 Perovskite Solar Cells Prepared by Methanol/Isopropanol Treatment,,NANOMATERIALS,5.3,dimethyl sulfoxide (DMSO),679,,solvent,,preferred solvent in the preparation of Cs2PbI2Cl2/CsPbI2.5Br0.5 inorganic perovskite,,14.1,,,,2D/3D mixed-dimensional Cs2PbI2Cl2/CsPbI2.5Br0.5 films,thermal stability: None None (None); phase stability: None None (None)
Highly Efficient 2D/3D Mixed-Dimensional Cs2PbI2Cl2/CsPbI2.5Br0. 5 Perovskite Solar Cells Prepared by Methanol/Isopropanol Treatment,,NANOMATERIALS,5.3,methanol,887,,solvent (component of MT/IPA),,component of MT/IPA mixed solvent used to treat perovskite,,14.1,,,,2D/3D mixed-dimensional Cs2PbI2Cl2/CsPbI2.5Br0.5 films,thermal stability: None None (None); phase stability: None None (None)
Highly Efficient 2D/3D Mixed-Dimensional Cs2PbI2Cl2/CsPbI2.5Br0. 5 Perovskite Solar Cells Prepared by Methanol/Isopropanol Treatment,,NANOMATERIALS,5.3,isopropanol,3776,,solvent (component of MT/IPA),,component of MT/IPA mixed solvent used to treat perovskite,,14.1,,,,2D/3D mixed-dimensional Cs2PbI2Cl2/CsPbI2.5Br0.5 films,thermal stability: None None (None); phase stability: None None (None)
In Situ Ethanolamine ZnO Nanoparticle Passivation for Perovskite Interface Stability and Highly Efficient Solar Cells,,NANOMATERIALS,5.3,ethanolamine,,,post treatment,,in situ passivation agent,ZnO in situ passivation / FACsPI-ZnO interface,>18,,,,FA(0.9)Cs(0.1)PbI(3) (FACsPI),stability: None None (None)
Non-Fullerene Small Molecule Electron-Transporting Materials for Efficient p-i-n Perovskite Solar Cells,,NANOMATERIALS,5.3,PC61BM,53384373,,electron transport material (ETM),,electron transport material (ETM),electron transport layer,11.21,,,,,stability: None None (None)
Non-Fullerene Small Molecule Electron-Transporting Materials for Efficient p-i-n Perovskite Solar Cells,,NANOMATERIALS,5.3,IT-4f,135395313,,ETM,,electron transport layer,electron transport layer,11.21,,,,,stability: None None (None)
Non-Fullerene Small Molecule Electron-Transporting Materials for Efficient p-i-n Perovskite Solar Cells,,NANOMATERIALS,5.3,ITIC,126843541,,non-fullerene electron material,,electron transport layer,electron transport layer,11.21,,,,,stability: None None (None)
Non-Fullerene Small Molecule Electron-Transporting Materials for Efficient p-i-n Perovskite Solar Cells,,NANOMATERIALS,5.3,COi8DFIC,,,non-fullerene electron material,,electron transport layer,electron transport layer,11.21,,,,,stability: None None (None)
Role of Dibenzo Crown Additive for Improving the Stability of Inorganic Perovskite Solar Cells,,NANOMATERIALS,5.3,dibenzo-18-crown-6 (DC),26541,,organic molecule,,introduced to perovskite precursor solution,,11.57,1.19,14.01,0.7,CsPbI2Br,
Triplet Energy Transfer Mechanism of Ternary Organic Hybrid Thin Films of PFO/MEH-PPV/CsPbBr3 Perovskite Quantum Dots,,NANOMATERIALS,5.3,"poly(9,9-di-n-octylflourenyl-2,7-diyl)",,,"poly(9,9-di-n-octylflourenyl-2,7-diyl)",,donor,PFO/MEH-PPV/CsPbBr3 perovskite quantum dot (PQD) hybrid thin films; spin-coated onto glass substrates,,,,,CsPbBr3 perovskite quantum dot (PQD),
Triplet Energy Transfer Mechanism of Ternary Organic Hybrid Thin Films of PFO/MEH-PPV/CsPbBr3 Perovskite Quantum Dots,,NANOMATERIALS,5.3,"poly[2-methoxy-5-(2-ethylhexyloxy)-1,4-phenylenevinylene]",,,"poly[2-methoxy-5-(2-ethylhexyloxy)-1,4-phenylenevinylene]",,acceptor,PFO/MEH-PPV/CsPbBr3 perovskite quantum dot (PQD) hybrid thin films; spin-coated onto glass substrates,,,,,CsPbBr3 perovskite quantum dot (PQD),
Ligand exchange engineering of FAPbI3 perovskite quantum dots for solar cells,,FRONTIERS OF OPTOELECTRONICS,5.2,methyl acetate,6584,,anti-solvent,,used for post-treatment to remove surface ligands from the PQD surface,surface of PQDs,6.4,,,,Formamidinium lead triiodide (FAPbI(3)),stability: None None (None)
Ligand exchange engineering of FAPbI3 perovskite quantum dots for solar cells,,FRONTIERS OF OPTOELECTRONICS,5.2,benzamidine hydrochloride (PhFACl),80289,,short ligands / organic molecule for surface passivation,,applied as short ligands to fill vacancies and improve electronic coupling of PQDs,A-site and X-site vacancies of PQDs (during post-treatment),6.4,,,,Formamidinium lead triiodide (FAPbI(3)),stability: None None (None)
Suppression of deep-level traps via semicarbazide hydrochloride additives for high-performance tin-based perovskite solar cells,,FRONTIERS OF OPTOELECTRONICS,5.2,semicarbazide hydrochloride (SEM-HCl),11236,,,N-C=O,additive,,10.9,,,,Tin perovskites,efficiency retention: None % (unencapsulated devices after working for 100 h under continuous AM1.5 illumination conditions)
Effect of mono-halogen-substitution on the electron transporting properties of perylene diimides: A density functional theory study,2019,JOURNAL OF MOLECULAR LIQUIDS,5.2,F-PDI,,,mono-halogenated perylene diimides,,,,,,,,inverted perovskite solar cell,
Effect of mono-halogen-substitution on the electron transporting properties of perylene diimides: A density functional theory study,2019,JOURNAL OF MOLECULAR LIQUIDS,5.2,Cl-PDI,,,mono-halogenated perylene diimides,,,,,,,,inverted perovskite solar cell,
Effect of mono-halogen-substitution on the electron transporting properties of perylene diimides: A density functional theory study,2019,JOURNAL OF MOLECULAR LIQUIDS,5.2,H-PDI,,,parent compound,,,,,,,,inverted perovskite solar cell,
Effect of mono-halogen-substitution on the electron transporting properties of perylene diimides: A density functional theory study,2019,JOURNAL OF MOLECULAR LIQUIDS,5.2,CI-PDI,,,,,potential ETM,,,,,,inverted perovskite solar cell,
"Synthesis and Properties of Dithiafulvenyl Functionalized Spiro[fluorene-9,9′-xanthene] Molecules",,ORGANIC LETTERS,5,SFX-DTF1,,,spiroannulated molecular structure,dithiafulvenyl units,hole-transporting materials,,10.67,,,,,air stability: good None (None)
"Synthesis and Properties of Dithiafulvenyl Functionalized Spiro[fluorene-9,9′-xanthene] Molecules",,ORGANIC LETTERS,5,SFX-DTF2,,,spiroannulated molecular structure,dithiafulvenyl units,hole-transporting materials,,10.67,,,,,air stability: good None (None)
Device Modeling of Efficient PBDB-T:PZT-Based All-Polymer Solar Cell: Role of Band Alignment,,POLYMERS,5,PBDB-T,164608287,,polymer donor,,donor,photoactive film of a blend,,,,,,performance under low light intensity: None None (low light intensity; indoor applications)
Device Modeling of Efficient PBDB-T:PZT-Based All-Polymer Solar Cell: Role of Band Alignment,,POLYMERS,5,PEDOT:PSS,,,HTL,,hole transport layer,between ITO and PBDB-T:PZT (part of structure ITO/PEDOT:PSS/PBDB-T:PZT/PFN-Br/Ag),,,,,,performance under low light intensity: None None (low light intensity; indoor applications)
Device Modeling of Efficient PBDB-T:PZT-Based All-Polymer Solar Cell: Role of Band Alignment,,POLYMERS,5,PFN-Br,168009989,,,,,part of structure ITO/PEDOT:PSS/PBDB-T:PZT/PFN-Br/Ag (between PBDB-T:PZT and Ag),,,,,,performance under low light intensity: None None (low light intensity; indoor applications)
Device Modeling of Efficient PBDB-T:PZT-Based All-Polymer Solar Cell: Role of Band Alignment,,POLYMERS,5,P3HT,,,HTL,,hole transport layer,,,,,,,performance under low light intensity: None None (low light intensity; indoor applications)
Interfacial Dipole poly(2-ethyl-2-oxazoline) Modification Triggers Simultaneous Band Alignment and Passivation for Air-Stable Perovskite Solar Cells,,POLYMERS,5,poly(2-ethyl-2-oxazoline) (PEOz),,,multifunctional dipole polymer,ether-oxygen,defect passivation; dipole inducer that modifies energy levels and band alignment; hygroscopic protective layer,between the perovskite and Spiro-OMeTAD HTL,21.86,1.11,24.88,0.79,,operation stability (ambient atmosphere): 300 h (ambient atmosphere with a humidity of 30 similar to 40%); thermal stability (thermal stress): None h (under thermal stress)
Interfacial Dipole poly(2-ethyl-2-oxazoline) Modification Triggers Simultaneous Band Alignment and Passivation for Air-Stable Perovskite Solar Cells,,POLYMERS,5,Spiro-OMeTAD,16161850,,HTL,,hole transport layer; its HOMO and LUMO levels are affected by PEOz-induced dipole,perovskite/HTL interface,21.86,1.11,24.88,0.79,,operation stability (ambient atmosphere): 300 h (ambient atmosphere with a humidity of 30 similar to 40%); thermal stability (thermal stress): None h (under thermal stress)
Modified Fabrication of Perovskite-Based Composites and Its Exploration in Printable Humidity Sensors,,POLYMERS,5,polyethylene oxide (PEO),,,hydrophilic polymer matrix,,"added to obtain a composite of perovskite/PEO (PPC), introducing enhanced humidity sensitivity and solution processibility",perovskite encapsulation by PEO,,,,,Organic perovskites,long-term stability: None None (None); manifold cycles of sensitivity to humidity: None None (None)
"Development of Dopant-Free N,N′-Bicarbazole-Based Hole Transport Materials for Efficient Perovskite Solar Cells",,INTERNATIONAL JOURNAL OF MOLECULAR SCIENCES,4.9,spiro-OMeTAD,16161850,,HTM,,hole-transport material (HTM),,,,,,high-efficiency perovskite solar cells (PSCs),stability: None None (None)
"Development of Dopant-Free N,N′-Bicarbazole-Based Hole Transport Materials for Efficient Perovskite Solar Cells",,INTERNATIONAL JOURNAL OF MOLECULAR SCIENCES,4.9,B2,6328200,,small-molecule-based HTM,"N,N '-bicarbazole; methylthio (-SCH3) terminal groups; thiophene bridge; electron-withdrawing acceptor",HTM,,,,,,high-efficiency perovskite solar cells (PSCs),stability: None None (None)
The Impact of Backbone Fluorination and Side-Chain Position in Thiophene-Benzothiadiazole-Based Hole-Transport Materials on the Performance and Stability of Perovskite Solar Cells,,INTERNATIONAL JOURNAL OF MOLECULAR SCIENCES,4.9,H2,783,,push-pull small molecule,thiophene; benzothiadiazole; fluorine-loaded benzothiadiazole; branched alkyl chain; linear alkyl chain,hole-transport material (HTM),,,,,,,
Impact on green energy conversion and stability of PSC device with the insertion of bifunctional molecule as an interfacial layer,,JOURNAL OF PHYSICS AND CHEMISTRY OF SOLIDS,4.9,CBz-PAI,,,,,defects passivation layer,perovskite/Spiro-OMeTAD interface,26.93,1.186,28.19,80.57,formamidinium lead triiodide (FAPbI3),stability: None None (None)
Impact on green energy conversion and stability of PSC device with the insertion of bifunctional molecule as an interfacial layer,,JOURNAL OF PHYSICS AND CHEMISTRY OF SOLIDS,4.9,Spiro-OMeTAD,16161850,,,,,,26.93,1.186,28.19,80.57,formamidinium lead triiodide (FAPbI3),stability: None None (None)
Numerical simulation study of lead-free perovskite solar cells using bifunctional molecule CBz-PAI as interfacial layer,,JOURNAL OF PHYSICS AND CHEMISTRY OF SOLIDS,4.9,CBz-PAI,,,bifunctional carbazole-based derivative,carbazole,interfacial layer,interfacial layer,29.33,,,,lead-free tin-based,thermal stability: None None (under varying temperatures)
Passivation of 3D perovskites with fluorine compound for highly efficient perovskite solar cells,,JOURNAL OF PHYSICS AND CHEMISTRY OF SOLIDS,4.9,ammonium trifluromethansulfonate (AFS),,,,,applied into the perovskite film in order to passivate the defect sites,defect sites and grain boundaries in perovskite film,17.69,,,,(Cs0.05MA0.05FA0.9Pb (I0.95Br0.05)3) perovskite film,PCE retention: 80 % (after 2000 h of being tested without encapsulation at 30 % relative humidity and 25 degrees C)
Passivation of 3D perovskites with fluorine compound for highly efficient perovskite solar cells,,JOURNAL OF PHYSICS AND CHEMISTRY OF SOLIDS,4.9,trifluoroacetamidine (TFA),2776882,,,,applied into the perovskite film in order to passivate the defect sites,perovskite film,17.69,,,,(Cs0.05MA0.05FA0.9Pb (I0.95Br0.05)3) perovskite film,PCE retention: 80 % (after 2000 h of being tested without encapsulation at 30 % relative humidity and 25 degrees C)
Passivation of 3D perovskites with fluorine compound for highly efficient perovskite solar cells,,JOURNAL OF PHYSICS AND CHEMISTRY OF SOLIDS,4.9,tetrahydrofurfuryamine (TFF),,,,,applied into the perovskite film in order to passivate the defect sites,perovskite film,17.69,,,,(Cs0.05MA0.05FA0.9Pb (I0.95Br0.05)3) perovskite film,PCE retention: 80 % (after 2000 h of being tested without encapsulation at 30 % relative humidity and 25 degrees C)
Small thiophene-based molecules with favorable properties as HTMs for perovskite solar cells or as active materials in organic solar cells,,JOURNAL OF PHYSICS AND CHEMISTRY OF SOLIDS,4.9,triphenylamine,11775,,,,end-capped electron-donating group (used to form end-capped electron-donating groups),,,,,,,free energy of solvation: None None (within dichloromethane)
Small thiophene-based molecules with favorable properties as HTMs for perovskite solar cells or as active materials in organic solar cells,,JOURNAL OF PHYSICS AND CHEMISTRY OF SOLIDS,4.9,OMetriphenylamine,,,,,end-capped electron-donating group (used to form end-capped electron-donating groups),,,,,,,free energy of solvation: None None (within dichloromethane)
