Repository: kevin-ymx/perov-passivator

# perov-passivator

This repository contains two complementary research sections for molecular
passivator discovery in perovskite solar cells:

1. **Loop-orchestrated agent-skills discovery:** a configuration-first,
   restartable workflow that filters PubChem, learns molecular embeddings,
   retrieves promising derivatives, and identifies purchasable salt forms.
2. **SSL plus downstream binding-energy prediction:** a GIN-E molecular
   representation pipeline that combines self-supervised pretraining with
   supervised prediction of molecule-perovskite binding energy (`E_b`).

The two sections share molecular graph representations and GIN-E encoders, but

File: dataset/literature/extracted_results_mol_cleaned_v2.csv (part 36 of 44)
title,year,journal,impact_factor,molecule_name,molecule_cid,molecule_smiles,molecule_type,functional_groups,role,interface_location,pce_max,voc,jsc,ff,perovskite_type,stability
1D Passivated CsPbI3 Perovskite Solar Cells with High Efficiency and Stability,,ACS APPLIED ELECTRONIC MATERIALS,4.7,homopiperazium (HPI2),,,dication molecule,,introduced into the as-prepared CsPbI3 perovskite film to construct the 1D (HPI2)(2)PbI6 on the surface of 3D CsPbI3; provides passivation of defect sites and enhances stability by retarding phase transformation,into the as-prepared CsPbI3 perovskite film; on the surface of 3D CsPbI3,14.69,,,,beta-CsPbI3,efficiency retention: 87 % (under a relative humidity of 30% at room temperature)
1D Passivated CsPbI3 Perovskite Solar Cells with High Efficiency and Stability,,ACS APPLIED ELECTRONIC MATERIALS,4.7,(HPI2)(2)PbI6,,,1D perovkite,,formed on the surface of 3D CsPbI3 to enhance stability,on the surface of 3D CsPbI3,14.69,,,,beta-CsPbI3,efficiency retention: 87 % (under a relative humidity of 30% at room temperature)
Facile Ethylvanillin Passivation for High-Performance CsFA Perovskite Solar Cells in Variable Lighting Environments,,ACS APPLIED ELECTRONIC MATERIALS,4.7,3-ethoxy-4-hydroxybenzaldehye (ethylvanillin: EVL),,,,-CHO; -OH,passivate Pb2+ defects and suppress I- migration,CsFA-based perovskite surface,30.65,,,6.5,CsFA-based perovskite,PCE retention: 91 % (after 2160 h under the ISOS-D-1 protocol; unencapsulated C-PSCs with Spiro-OMeTAD; EVL at 7.5 mg/mL); PCE retention: 86 % (after 80 min under an ISOS-L-1 protocol; unencapsulated C-PSCs with Spiro-OMeTAD; EVL at 7.5 mg/mL)
Facile Ethylvanillin Passivation for High-Performance CsFA Perovskite Solar Cells in Variable Lighting Environments,,ACS APPLIED ELECTRONIC MATERIALS,4.7,Spiro-OMeTAD,16161850,,,,hole transporting layer (HTL),,30.65,,,6.5,CsFA-based perovskite,PCE retention: 91 % (after 2160 h under the ISOS-D-1 protocol; unencapsulated C-PSCs with Spiro-OMeTAD; EVL at 7.5 mg/mL); PCE retention: 86 % (after 80 min under an ISOS-L-1 protocol; unencapsulated C-PSCs with Spiro-OMeTAD; EVL at 7.5 mg/mL)
Facile Ethylvanillin Passivation for High-Performance CsFA Perovskite Solar Cells in Variable Lighting Environments,,ACS APPLIED ELECTRONIC MATERIALS,4.7,CuSCN,61264,,,,hole transporting layer (HTL); superior hole extraction,,30.65,,,6.5,CsFA-based perovskite,PCE retention: 91 % (after 2160 h under the ISOS-D-1 protocol; unencapsulated C-PSCs with Spiro-OMeTAD; EVL at 7.5 mg/mL); PCE retention: 86 % (after 80 min under an ISOS-L-1 protocol; unencapsulated C-PSCs with Spiro-OMeTAD; EVL at 7.5 mg/mL)
Multifunctional Thiol-Containing Additives for Improved Photoluminescence and Photovoltaic Performance of Cs0.15FA0.85PbI3 Perovskites,,ACS APPLIED ELECTRONIC MATERIALS,4.7,4-hydroxy-6-(trifluoromethyl)pyrimidine-2-thiol,1239796,,,hydroxyl; trifluoromethyl; thiol,,,,,,,Cs(0.15)FA(0.85)PbI(3) perovskites,stability: None None (None); stability: None None (None)
"Tailoring Carbazole derivatives as potential hole-transporting materials for perovskite solar cells: Synthesis, photophysical study, and DFT investigations",,JOURNAL OF MOLECULAR STRUCTURE,4.7,DCZH,,,carbazole-based donor-acceptor-donor (D-A-D) type HTM,,HTM,,,,,,,
Theoretical investigation of DMPA-containing carbazole-based hole-transport materials for perovskite solar cells,,JOURNAL OF MOLECULAR STRUCTURE,4.7,MP2P2M,,,carbazole-based molecule,"carbazole; N3,N3,N6,N6-tetrakis(4-methoxyphenyl)-9Hcarbazole-3,6-diamine (M)",Hole Transporting Materials,,,,,,Perovskite Solar cells,stability: None None (None); LUMO stability: None None (None)
Designing small push-pull chromophores hole transport materials for perovskite solar cells (PSCs) and organic solar cells with optimum performance,,JOURNAL OF PHOTOCHEMISTRY AND PHOTOBIOLOGY A-CHEMISTRY,4.7,VNM3,,,newly proposed chromophore,triarylamine cores; thiophenelinked end-capped acceptors,hole-transporting materials (HTMs),from the perovskite layer,,,,,,
Designing small push-pull chromophores hole transport materials for perovskite solar cells (PSCs) and organic solar cells with optimum performance,,JOURNAL OF PHOTOCHEMISTRY AND PHOTOBIOLOGY A-CHEMISTRY,4.7,VNM4,,,newly proposed chromophore,triarylamine cores; thiophenelinked end-capped acceptors,hole-transporting materials (HTMs),from the perovskite layer,,,,,,
Designing small push-pull chromophores hole transport materials for perovskite solar cells (PSCs) and organic solar cells with optimum performance,,JOURNAL OF PHOTOCHEMISTRY AND PHOTOBIOLOGY A-CHEMISTRY,4.7,VNM5,,,newly proposed chromophore,triarylamine cores; thiophenelinked end-capped acceptors,hole-transporting materials (HTMs),from the perovskite layer,,,,,,
Improvement of efficiency and stability of perovskite solar cells using CTF-0 and combination with anthracene: A computational study,,JOURNAL OF PHOTOCHEMISTRY AND PHOTOBIOLOGY A-CHEMISTRY,4.7,CTF-0,,,,,,,31.38,,,,,
Improvement of efficiency and stability of perovskite solar cells using CTF-0 and combination with anthracene: A computational study,,JOURNAL OF PHOTOCHEMISTRY AND PHOTOBIOLOGY A-CHEMISTRY,4.7,anthracene,8418,,,,,,31.38,,,,,
Improvement of efficiency and stability of perovskite solar cells using CTF-0 and combination with anthracene: A computational study,,JOURNAL OF PHOTOCHEMISTRY AND PHOTOBIOLOGY A-CHEMISTRY,4.7,ANT1,,,,,,,31.38,,,,,
Ionic liquid-assisted perovskite crystallization regulation and dual-interface modification for enhancing the performance of inorganic perovskite solar cells,,JOURNAL OF PHOTOCHEMISTRY AND PHOTOBIOLOGY A-CHEMISTRY,4.7,1-ethyl-3methylimidazolium trifluoroacetate (EMIMTA),,,ionic liquid,,additive; ionic liquid-assisted perovskite crystallization regulation and in situ dual-interface modifier,both the top and bottom surfaces of perovskite film,11.03,,,,CsPbIBr2,ambient stability: None None (None)
Multi-functional organic molecules for surface passivation of perovskite,2017,JOURNAL OF PHOTOCHEMISTRY AND PHOTOBIOLOGY A-CHEMISTRY,4.7,4-ethylamine Phenylphosphate disodium salt (EAPP),,,,4-ethylamine; Phenylphosphate; disodium salt,functional surface ligand to passivate perovskite surface; passivating molecule to protect perovskite from contacting with water; reducing reagent to bond with hydrogen iodide,perovskite surface,,,,,perovskite,film degradation in high humidity: None None (high humidity condition); device efficiency decrease in high humidity: None None (high humidity condition)
Thiophene-based compounds containing naphthalene groups as Hole Transport Materials for efficient Perovskite Solar Cells or light absorbers in Organic Solar Cells,,JOURNAL OF PHOTOCHEMISTRY AND PHOTOBIOLOGY A-CHEMISTRY,4.7,MMS3,,,,thiophene derivatives (acceptor groups); naphthalene (pi-bridged groups); OMeTPA (donor groups),Hole Transport Materials or as light absorbers in Organic Solar Cells,,,,,,,
Efficient furan-bridged dibenzofulvene-triphenylamine hole transporting materials for perovskite solar cells,,MATERIALS ADVANCES,4.7,FF-OMeTPA,,,HTM,furan; dibenzofulvene; triphenylamine,HTM,,21.82,,,,perovskite solar cells,device stability: None None (None)
Efficient furan-bridged dibenzofulvene-triphenylamine hole transporting materials for perovskite solar cells,,MATERIALS ADVANCES,4.7,FT-OMeTPA,,,HTM,thiophene; dibenzofulvene; triphenylamine,HTM,,21.82,,,,perovskite solar cells,device stability: None None (None)
Efficient furan-bridged dibenzofulvene-triphenylamine hole transporting materials for perovskite solar cells,,MATERIALS ADVANCES,4.7,spiro-OMeTAD,16161850,,,,,,21.82,,,,perovskite solar cells,device stability: None None (None)
Electronic structure of Li+@C60 adsorbed on methyl-ammonium lead iodide perovskite CH3NH3PbI3 surfaces,,MATERIALS ADVANCES,4.7,Li+@C-60,,,,,dopant material used in the p-type donor layer,adsorbed on MAI-terminated (001) surface of tetragonal MAPbI(3); adsorbed at the aboveC position,,,,,tetragonal MAPbI(3) (001) surfaces with MAI terminations,air stability: more than 1000 hours (under light illumination)
Electronic structure of Li+@C60 adsorbed on methyl-ammonium lead iodide perovskite CH3NH3PbI3 surfaces,,MATERIALS ADVANCES,4.7,Li@C-60,,,,,expected to behave as a good hole conductor,,,,,,tetragonal MAPbI(3) (001) surfaces with MAI terminations,air stability: more than 1000 hours (under light illumination)
Electronic structure of Li+@C60 adsorbed on methyl-ammonium lead iodide perovskite CH3NH3PbI3 surfaces,,MATERIALS ADVANCES,4.7,MAI,,,,,surface termination,MAI-terminated (001) surfaces of tetragonal MAPbI(3),,,,,tetragonal MAPbI(3) (001) surfaces with MAI terminations,air stability: more than 1000 hours (under light illumination)
Photo-energy conversion efficiency of CH3NH3PbI3/C60 heterojunction perovskite solar cells from first-principles,,MATERIALS ADVANCES,4.7,C-60,,,,,electron acceptor and transport material,various positions on the MAPbI(3) surface,19,,,,tetragonal and cubic phases of CH3NH3PbI3 (MAPbI(3)),stability: None None (None)
Two-dimensional or passivation treatment: the effect of hexylammonium post deposition treatment on 3D halide perovskite-based solar cells,,MATERIALS ADVANCES,4.7,hexylammonium iodide (HAI),,,barrier molecule,,post deposition treatment; passivation layer,on top of already crystalized Cs(0.2)FA(0.8)Pb(I0.8Br0.2)(3) 3D perovskite,,,,,Cs(0.2)FA(0.8)Pb(I0.8Br0.2)(3) 3D perovskite,stability (general): None None (None); recombination rate: None None (None)
"Vitamin A as a simple, dual-role agent for the band bending-induced passivation of perovskite solar cells",,MATERIALS ADVANCES,4.7,retinyl acetate,638034,,,polar acetate group; non-polar alkyl chain with a pi-conjugation system,passivation material,spin-coated on an annealed perovskite film / on perovskite surfaces,17.6,,,,,PCE retention: 90 % (for a span of around 800 hours); PCE retention (control): 60 % (for a span of around 800 hours)
"Vitamin A as a simple, dual-role agent for the band bending-induced passivation of perovskite solar cells",,MATERIALS ADVANCES,4.7,chlorobenzene,7964,,,,solvent,,17.6,,,,,PCE retention: 90 % (for a span of around 800 hours); PCE retention (control): 60 % (for a span of around 800 hours)
"Vitamin A as a simple, dual-role agent for the band bending-induced passivation of perovskite solar cells",,MATERIALS ADVANCES,4.7,spiro-OMeTAD,16161850,,,,hole transport layer,interface between perovskite absorber and spiro-OMeTAD hole transport layer,17.6,,,,,PCE retention: 90 % (for a span of around 800 hours); PCE retention (control): 60 % (for a span of around 800 hours)
Highly efficient and stable perovskite solar cell with sodium glycinate additive,,MATERIALS CHEMISTRY AND PHYSICS,4.7,sodium glycinate (SG),4684308,,mulit-functional additive,carboxylate radical; amino groups,to passivate defects; cross-linking function to improve the grain sizes of perovskite to reduce defects and increase light absorption; provides sodium ions that can impede ion migration and strengthen interfacial charge transfer ability,into perovskite,19.32,,,,Organic halide perovskite,stability: None None (work and storage conditions)
Low-cost novel X-shaped hole transport materials for efficient perovskite solar cells: Molecular modelling of the core and schiff base effects on photovoltaic and photophysical properties,,MATERIALS CHEMISTRY AND PHYSICS,4.7,HTM1b,,,,Schiff base C--N bonds,hole transporting materials,,,,,,perovskite solar cells,eta a: 2.11-2.40 eV (None); Eb: 0.16-0.21 eV (None); eta a (Spiro-OMeTAD): 2.45 eV (None); Eb (Spiro-OMeTAD): 0.16 eV (None); stability comparison: None None (None)
Low-cost novel X-shaped hole transport materials for efficient perovskite solar cells: Molecular modelling of the core and schiff base effects on photovoltaic and photophysical properties,,MATERIALS CHEMISTRY AND PHYSICS,4.7,HTM3a,,,,,hole transporting materials,,,,,,perovskite solar cells,eta a: 2.11-2.40 eV (None); Eb: 0.16-0.21 eV (None); eta a (Spiro-OMeTAD): 2.45 eV (None); Eb (Spiro-OMeTAD): 0.16 eV (None); stability comparison: None None (None)
Low-cost novel X-shaped hole transport materials for efficient perovskite solar cells: Molecular modelling of the core and schiff base effects on photovoltaic and photophysical properties,,MATERIALS CHEMISTRY AND PHYSICS,4.7,HTM4a,,,,,hole transporting materials,,,,,,perovskite solar cells,eta a: 2.11-2.40 eV (None); Eb: 0.16-0.21 eV (None); eta a (Spiro-OMeTAD): 2.45 eV (None); Eb (Spiro-OMeTAD): 0.16 eV (None); stability comparison: None None (None)
Low-cost novel X-shaped hole transport materials for efficient perovskite solar cells: Molecular modelling of the core and schiff base effects on photovoltaic and photophysical properties,,MATERIALS CHEMISTRY AND PHYSICS,4.7,HTM4b,,,,Schiff base C--N bonds,hole transporting materials,,,,,,perovskite solar cells,eta a: 2.11-2.40 eV (None); Eb: 0.16-0.21 eV (None); eta a (Spiro-OMeTAD): 2.45 eV (None); Eb (Spiro-OMeTAD): 0.16 eV (None); stability comparison: None None (None)
Low-cost novel X-shaped hole transport materials for efficient perovskite solar cells: Molecular modelling of the core and schiff base effects on photovoltaic and photophysical properties,,MATERIALS CHEMISTRY AND PHYSICS,4.7,"spiro [fluorene-9,9 '-xanthene]-diol (SFO)",,,,,core moiety,,,,,,perovskite solar cells,eta a: 2.11-2.40 eV (None); Eb: 0.16-0.21 eV (None); eta a (Spiro-OMeTAD): 2.45 eV (None); Eb (Spiro-OMeTAD): 0.16 eV (None); stability comparison: None None (None)
Low-cost novel X-shaped hole transport materials for efficient perovskite solar cells: Molecular modelling of the core and schiff base effects on photovoltaic and photophysical properties,,MATERIALS CHEMISTRY AND PHYSICS,4.7,"spiro [fluorene-9,9 '-xanthene]-dimethoxy (SFM)",,,,,core moiety,,,,,,perovskite solar cells,eta a: 2.11-2.40 eV (None); Eb: 0.16-0.21 eV (None); eta a (Spiro-OMeTAD): 2.45 eV (None); Eb (Spiro-OMeTAD): 0.16 eV (None); stability comparison: None None (None)
Low-cost novel X-shaped hole transport materials for efficient perovskite solar cells: Molecular modelling of the core and schiff base effects on photovoltaic and photophysical properties,,MATERIALS CHEMISTRY AND PHYSICS,4.7,"benzo [c][1,2,5] thiadiazole (BTD)",,,,,core moiety,,,,,,perovskite solar cells,eta a: 2.11-2.40 eV (None); Eb: 0.16-0.21 eV (None); eta a (Spiro-OMeTAD): 2.45 eV (None); Eb (Spiro-OMeTAD): 0.16 eV (None); stability comparison: None None (None)
Low-cost novel X-shaped hole transport materials for efficient perovskite solar cells: Molecular modelling of the core and schiff base effects on photovoltaic and photophysical properties,,MATERIALS CHEMISTRY AND PHYSICS,4.7,biphenyl (BP),7095,,,,core moiety,,,,,,perovskite solar cells,eta a: 2.11-2.40 eV (None); Eb: 0.16-0.21 eV (None); eta a (Spiro-OMeTAD): 2.45 eV (None); Eb (Spiro-OMeTAD): 0.16 eV (None); stability comparison: None None (None)
Low-cost novel X-shaped hole transport materials for efficient perovskite solar cells: Molecular modelling of the core and schiff base effects on photovoltaic and photophysical properties,,MATERIALS CHEMISTRY AND PHYSICS,4.7,Spiro-OMeTAD,16161850,,,,,,,,,,perovskite solar cells,eta a: 2.11-2.40 eV (None); Eb: 0.16-0.21 eV (None); eta a (Spiro-OMeTAD): 2.45 eV (None); Eb (Spiro-OMeTAD): 0.16 eV (None); stability comparison: None None (None)
Passivation effect of potassium cation-18-crownether-6 on FAPbI3(001) perovskite surface: a first-principles study,,MATERIALS CHEMISTRY AND PHYSICS,4.7,potassium cation-18-crownether-6 (18C6-K+),,,small molecule,ether (C-O-C),passivating FAPbI3 surface defects,FAPbI3(001) surface,,,,,FAPbI3(001),long-term stability: None None (None)
Thiophene-based molecules as hole transport materials for efficient perovskite solar cells or as donors for organic solar cells,,MATERIALS CHEMISTRY AND PHYSICS,4.7,thiophene,8030,,acceptor groups,thiophene,acceptor group in D-A-D molecules,,,,,,perovskite solar cells,solvation spontaneity: None None (dichloromethane); Stokes shift: larger (relative to spiro-OMeTAD) None (None); radiative lifetime: higher None (None); hole reorganization energy: lower None (None); absorption maximum shift: blue-shifted (in the visible light region) None (None)
Thiophene-based molecules as hole transport materials for efficient perovskite solar cells or as donors for organic solar cells,,MATERIALS CHEMISTRY AND PHYSICS,4.7,ethyl-enedioxythiophene,,,acceptor groups,ethyl-enedioxythiophene,acceptor group in D-A-D molecules,,,,,,perovskite solar cells,solvation spontaneity: None None (dichloromethane); Stokes shift: larger (relative to spiro-OMeTAD) None (None); radiative lifetime: higher None (None); hole reorganization energy: lower None (None); absorption maximum shift: blue-shifted (in the visible light region) None (None)
Thiophene-based molecules as hole transport materials for efficient perovskite solar cells or as donors for organic solar cells,,MATERIALS CHEMISTRY AND PHYSICS,4.7,"3,4-dimethoxythiophene",3613501,,acceptor groups,"3,4-dimethoxy",acceptor group in D-A-D molecules,,,,,,perovskite solar cells,solvation spontaneity: None None (dichloromethane); Stokes shift: larger (relative to spiro-OMeTAD) None (None); radiative lifetime: higher None (None); hole reorganization energy: lower None (None); absorption maximum shift: blue-shifted (in the visible light region) None (None)
Thiophene-based molecules as hole transport materials for efficient perovskite solar cells or as donors for organic solar cells,,MATERIALS CHEMISTRY AND PHYSICS,4.7,triphenylamine,11775,,end-capped electron-donating groups,triphenylamine,end-capped electron-donating group,,,,,,perovskite solar cells,solvation spontaneity: None None (dichloromethane); Stokes shift: larger (relative to spiro-OMeTAD) None (None); radiative lifetime: higher None (None); hole reorganization energy: lower None (None); absorption maximum shift: blue-shifted (in the visible light region) None (None)
Thiophene-based molecules as hole transport materials for efficient perovskite solar cells or as donors for organic solar cells,,MATERIALS CHEMISTRY AND PHYSICS,4.7,OMe-triphenylamine,,,end-capped electron-donating groups,OMe,end-capped electron-donating group,,,,,,perovskite solar cells,solvation spontaneity: None None (dichloromethane); Stokes shift: larger (relative to spiro-OMeTAD) None (None); radiative lifetime: higher None (None); hole reorganization energy: lower None (None); absorption maximum shift: blue-shifted (in the visible light region) None (None)
Thiophene-based molecules as hole transport materials for efficient perovskite solar cells or as donors for organic solar cells,,MATERIALS CHEMISTRY AND PHYSICS,4.7,spiro-OMeTAD,16161850,,comparison standard,,comparison for Stokes shift and HTM pore-filling advantage,,,,,,perovskite solar cells,solvation spontaneity: None None (dichloromethane); Stokes shift: larger (relative to spiro-OMeTAD) None (None); radiative lifetime: higher None (None); hole reorganization energy: lower None (None); absorption maximum shift: blue-shifted (in the visible light region) None (None)
Additive Conformational Engineering To Improve the PbI2 Framework for Efficient and Stable Perovskite Solar Cells,,INORGANIC CHEMISTRY,4.6,biuret (BU),7913,,urea-based additive,C O,introduced into the PbI2 precursor solution,PbI2 precursor solution,23.5,,,,two-step fabricated perovskite solar cells,"PCE retention after storage: 93 % (1300 h of storage under unpackaged conditions at 30-40% humidity); power conversion efficiency (DTBU devices): None % (same humidity conditions (unpackaged, 30-40% humidity))"
Additive Conformational Engineering To Improve the PbI2 Framework for Efficient and Stable Perovskite Solar Cells,,INORGANIC CHEMISTRY,4.6,dithiobiuret (DTBU),2758725,,urea-based additive,C S,introduced into the PbI2 precursor solution,PbI2 precursor solution,23.5,,,,two-step fabricated perovskite solar cells,"PCE retention after storage: 93 % (1300 h of storage under unpackaged conditions at 30-40% humidity); power conversion efficiency (DTBU devices): None % (same humidity conditions (unpackaged, 30-40% humidity))"
Dopant-Free Hole-Transport Materials with Germanium Compounds Bearing Pseudohalide and Chalcogenide Moieties for Perovskite Solar Cells,,INORGANIC CHEMISTRY,4.6,[{HC(CMeNAr)(2)}GeNCS] (2),,,novel germanium-based compound,NCS,,,13.03,,,,Cs-0.03(MA(0.17)FA(0.83))(0.95)Pb(I0.83Br0.17)(3),thermal properties: None None (None)
Dopant-Free Hole-Transport Materials with Germanium Compounds Bearing Pseudohalide and Chalcogenide Moieties for Perovskite Solar Cells,,INORGANIC CHEMISTRY,4.6,[{HC(CMeNAr)(2)}Ge(S)NCS] (3),,,novel germanium-based compound,pseudohalide moiety (NCS-); chalcogenide (S),HTM,,13.03,,,,Cs-0.03(MA(0.17)FA(0.83))(0.95)Pb(I0.83Br0.17)(3),thermal properties: None None (None)
Dopant-Free Hole-Transport Materials with Germanium Compounds Bearing Pseudohalide and Chalcogenide Moieties for Perovskite Solar Cells,,INORGANIC CHEMISTRY,4.6,[{HC(CMeNAr)(2)}Ge(Se)NCS] (4),,,novel germanium-based compound,pseudohalide moiety (NCS-); chalcogenide (Se),HTM,,13.03,,,,Cs-0.03(MA(0.17)FA(0.83))(0.95)Pb(I0.83Br0.17)(3),thermal properties: None None (None)
Dopant-Free Hole-Transport Materials with Germanium Compounds Bearing Pseudohalide and Chalcogenide Moieties for Perovskite Solar Cells,,INORGANIC CHEMISTRY,4.6,"Spiro-OMeTAD (2,2',7,7'-tetrakis(N,N-di-p-methoxyphenylamine)-9,9'-spirobifluorene)",,,benchmark HTM,,benchmark HTM,,13.03,,,,Cs-0.03(MA(0.17)FA(0.83))(0.95)Pb(I0.83Br0.17)(3),thermal properties: None None (None)
"Nonleaded Perovskite-Related Ferroelectric Semiconductor (IYA)SbBr5: High Thermal Stability, Narrow Bandgap, and Optoelectronic Potential",,INORGANIC CHEMISTRY,4.6,(1-(2-aminoethyl) imidazole)SbBr5 ((IYA)SbBr5),,,one-dimensional perovskite-related ferroelectric semiconductor material,aminoethyl; imidazole,ferroelectric semiconductor material,,,,,,one-dimensional perovskite-related,phase transition temperature: 392 K (None); thermal stability (temperature): 500 K (None)
Achieving Low Threshold and Stable Amplified Spontaneous Emission in MAPbBr3 Perovskite with Sulfobetaine-Based Ligand Treatment,,JOURNAL OF PHYSICAL CHEMISTRY LETTERS,4.6,sulfobetaine 10 (SFB10),161111,,zwitterionic molecule,,introduced into a two-step spin-coating process to fabricate high-quality MAPbBr3 films; interacts with perovskite precursors to slow crystallization and enhance film crystallinity,,,,,,Lead halide perovskites,ASE threshold: 19.2 mu J cm-2 (under a nanosecond laser); optical gain: None None (None); thermal stability: None None (None); continuous laser stability: None None (None)
"Asymmetric Small Molecule as Interface ""Governor"" for FAPbI3 Perovskite Solar Cells",,JOURNAL OF PHYSICAL CHEMISTRY LETTERS,4.6,BTD-DA,,,asymmetric small molecule,,govern the perovskite/Spiro-OMeTAD interface,perovskite/Spiro-OMeTAD interface,24.46,,,,FAPbI(3),long-term stability: None None (None)
"Asymmetric Small Molecule as Interface ""Governor"" for FAPbI3 Perovskite Solar Cells",,JOURNAL OF PHYSICAL CHEMISTRY LETTERS,4.6,BTD-PA,,,asymmetric small molecule,pyridine group,govern the perovskite/Spiro-OMeTAD interface; defect passivation and energy level regulation,perovskite/Spiro-OMeTAD interface,24.46,,,,FAPbI(3),long-term stability: None None (None)
Atomistic Mechanism of Surface-Defect Passivation: Toward Stable and Efficient Perovskite Solar Cells,,JOURNAL OF PHYSICAL CHEMISTRY LETTERS,4.6,2-MP,3015569,,bidentate passivation molecule,,passivation,,,,,,MAPbI(3),long-term stability: None None (None); activation barrier for ion migration: None None (None); structural stability: None None (None); nonradiative recombination (restrained): None None (None); shielding against moisture: None None (None)
Atomistic Mechanism of Surface-Defect Passivation: Toward Stable and Efficient Perovskite Solar Cells,,JOURNAL OF PHYSICAL CHEMISTRY LETTERS,4.6,2-MDEP,,,bidentate passivation molecule,,passivation,interface,,,,,MAPbI(3),long-term stability: None None (None); activation barrier for ion migration: None None (None); structural stability: None None (None); nonradiative recombination (restrained): None None (None); shielding against moisture: None None (None)
Efficient and Stable Perovskite Solar Cells Enabled by Dicarboxylic Acid-Supported Perovskite Crystallization,,JOURNAL OF PHYSICAL CHEMISTRY LETTERS,4.6,glutaric acid (GA),743,,linear dicarboxylic acid-based passivation molecule,carboxyl (-COOH); -COOH,"introduced to concurrently improve the efficiency and long-term stability of the ensuing PSCs; strong interactions with under-coordinated Pb2+ sites induce crystal growth, improve electronic properties, and minimize charge recombination",interacts with under-coordinated Pb2+ sites,22,,,,,operational stability (aging): 2400 h (continuous illumination at maximum power point (MPP) tracking); moisture stability: None None (None)
Electron Delocalization and Structure Coupling Promoted π-Conjugated Charge Transport in a Novel [Ga-Tpy2]PbI5 Perovskite-like Single Crystal,,JOURNAL OF PHYSICAL CHEMISTRY LETTERS,4.6,[Ga-Tpy(2)](3+),,,metallic coordination compound,,A-site organic group,inorganic Pb-I building block,,,,,zero dimensional (0D),
Electron Delocalization and Structure Coupling Promoted π-Conjugated Charge Transport in a Novel [Ga-Tpy2]PbI5 Perovskite-like Single Crystal,,JOURNAL OF PHYSICAL CHEMISTRY LETTERS,4.6,Tpy,,,ligand,,ligand that can facilitate electron transport,,,,,,zero dimensional (0D),
Exploring the Origin of Phase-Transformation Kinetics of CsPbI3 Perovskite Nanocrystals Based on Activation Energy Measurements,,JOURNAL OF PHYSICAL CHEMISTRY LETTERS,4.6,hexamethyldisilathiane (HMS),,,organic molecule,,surfactant,between HMS and CsPbI3 NCs,,,,,alpha-CsPbI3,"activation_energy: None None (through in situ photoluminescence (PL), X-ray diffraction, and transmission electron microscope (TEM) measurements under moisture)"
Exploring the Origin of Phase-Transformation Kinetics of CsPbI3 Perovskite Nanocrystals Based on Activation Energy Measurements,,JOURNAL OF PHYSICAL CHEMISTRY LETTERS,4.6,olyelamine (OLA),,,,,capping ligand,capped to CsPbI3 NCs,,,,,alpha-CsPbI3,"activation_energy: None None (through in situ photoluminescence (PL), X-ray diffraction, and transmission electron microscope (TEM) measurements under moisture)"
Improving Hybrid Tin Halide Films of Lead-Free Perovskite Solar Cells with a Volatile Additive of Dipropyl Sulfide,,JOURNAL OF PHYSICAL CHEMISTRY LETTERS,4.6,dipropyl sulfide (DPS),,,volatile additive,,"additive introduced into the precursor solution that coordinates and stabilizes Sn2+ ions, forming an intermediate complex and retarding crystallization and oxidation",no residue exists in the Sn-PVK films after thermal annealing,12.9,,,,hybrid tin halides (Sn-PVKs),
Interfacial Energy Band Alignment Enables the Reduction of Potential Loss for Hole-Conductor-Free Printable Mesoscopic Perovskite Solar Cells,,JOURNAL OF PHYSICAL CHEMISTRY LETTERS,4.6,"2,3,5,6-tetrafluoro-7,7,8,8-tetracyanoquinodimethane (F4TCNQ)",2733307,,p-type molecule,tetrafluoro; tetracyano; quinodimethane,post-treat the perovskite/carbon interface,perovskite/carbon interface,18.05,1.044,,,printable mesoscopic,stability: None None (None)
Multifunctional Cross-Linkable Silane Additive Enables High-Performance Air-Processed Inverted CsPbI3 Perovskite Solar Cells,,JOURNAL OF PHYSICAL CHEMISTRY LETTERS,4.6,3-iodopropyltrimethoxysilane (IPTMS),2759373,,,iodine groups; trimethoxysilane,multifunctional additive into the perovskite precursor,grain boundaries,20.36,,,,inorganic CsPbI3 perovskites,long-term device stability: None None (None); efficiency in high humid atmosphere: 19.5 % (high humid atmosphere)
Multifunctional Pentafluorobenzoic Acid Boosts the Efficiency and Stability for Tin Halide Perovskite Solar Cells,,JOURNAL OF PHYSICAL CHEMISTRY LETTERS,4.6,pentafluorobenzoic acid (PFBA),11770,,multifunctional molecule,carboxyl; hydroxyl; -F,additive into tin halide perovskite to enhance the stability,,11.59,,,,Tin halide perovskite,PCE retention: 88.0 % (aging 1500 h in a N2 glovebox)
Passivation of Perovskite Solar Cells with Natural Flavors: Roles of Hydrogen Bonding in Ion Migration and Moisture Resistance,,JOURNAL OF PHYSICAL CHEMISTRY LETTERS,4.6,cinnamaldehyde (CA),,,,,Lewis base / passivating molecule,,,,,,MAPbI3,ion migration rate reduction: 3-10 orders of magnitude (None); water stability (durability): None None (None)
Passivation of Perovskite Solar Cells with Natural Flavors: Roles of Hydrogen Bonding in Ion Migration and Moisture Resistance,,JOURNAL OF PHYSICAL CHEMISTRY LETTERS,4.6,anethole (AT),637563,,,,Lewis base / passivating molecule,,,,,,MAPbI3,ion migration rate reduction: 3-10 orders of magnitude (None); water stability (durability): None None (None)
Precise Anchoring of Pb-Based Defects for Efficient Perovskite Solar Cells: A Universal Strategy from Lab-Scale Small-Area Devices to Large-Area Modules,,JOURNAL OF PHYSICAL CHEMISTRY LETTERS,4.6,"N,N-maleoyl-glycine (NMG)",,,functional molecules,,post-treatment anchoring,perovskite surfaces,25.45,,,,,PCE retention: 90 % (continuous 1 sun illumination for 1000 h under maximum power point (MPP) tracking)
Preventing Superoxide Generation on Molecule-Protected CH3NH3PbI3 Perovskite: A Time-Domain Ab Initio Study,,JOURNAL OF PHYSICAL CHEMISTRY LETTERS,4.6,perylene diimide (PDI),,,molecule,,electron-accepting molecule that creates a midgap state and can rapidly capture the photogenerated electron,into the CH3NH3PbI3 system adsorbed with an oxygen molecule,,,,,CH3NH3PbI3,stability: None None (None)
Pyridine-Anchored Small Molecule Interlayer Enables Defect Passivation and Enhanced Carrier Transport for Perovskite Solar Cells,,JOURNAL OF PHYSICAL CHEMISTRY LETTERS,4.6,MN-CZ,,,interfacial material,,interfacial material,between the perovskite and hole transport layer (HTL),23.8,,,,perovskite,humidity stability: None None (unencapsulated device); thermal stability: None None (unencapsulated device)
Pyridine-Anchored Small Molecule Interlayer Enables Defect Passivation and Enhanced Carrier Transport for Perovskite Solar Cells,,JOURNAL OF PHYSICAL CHEMISTRY LETTERS,4.6,CN-CZ,,,interfacial material,,defect passivation and energy level regulation,between the perovskite and hole transport layer (HTL),23.8,,,,perovskite,humidity stability: None None (unencapsulated device); thermal stability: None None (unencapsulated device)
Regulated Aggregation of Phenyl-C61-Butyric Acid Methyl Ester (PCBM) Electron-Transporting Layer via Solvent Engineering for Performance Improvement in Perovskite Solar Cells,,JOURNAL OF PHYSICAL CHEMISTRY LETTERS,4.6,phenyl-C61-butyric acid methyl ester (PCBM),,,Fullerene derivative,,used as electron transport layers (ETLs),electron transport layers (ETLs),23.22,,,,inverted perovskite solar cells,operational stability: None None (None)
Regulated Aggregation of Phenyl-C61-Butyric Acid Methyl Ester (PCBM) Electron-Transporting Layer via Solvent Engineering for Performance Improvement in Perovskite Solar Cells,,JOURNAL OF PHYSICAL CHEMISTRY LETTERS,4.6,chlorobenzene,7964,,conventional chlorobenzene solvents,,solvent that often leads to intrinsic PCBM aggregation due to relatively weak solvent-solute interactions,,23.22,,,,inverted perovskite solar cells,operational stability: None None (None)
Regulated Aggregation of Phenyl-C61-Butyric Acid Methyl Ester (PCBM) Electron-Transporting Layer via Solvent Engineering for Performance Improvement in Perovskite Solar Cells,,JOURNAL OF PHYSICAL CHEMISTRY LETTERS,4.6,2-chlorothiophene (2Cl-Th),7299,,asymmetrical solvent,,introduced to effectively regulate PCBM agglomeration by enhancing electrostatic interactions,,23.22,,,,inverted perovskite solar cells,operational stability: None None (None)
"Ruddlesden Popper Phases of Methylammonium-Based Two-Dimensional Perovskites with 5-Ammonium Valeric Acid AVA2MAn-1PbnI3n+1 with n=1, 2, and 3",,JOURNAL OF PHYSICAL CHEMISTRY LETTERS,4.6,5-Ammonium valeric acid (AVA),,,,ammonium; carbonyl,additive,between the carbonyl head groups of adjacent AVA molecules in opposite layers,,,,,"Ruddlesden-Popper (RP) phases of AVA(2)(CH3NH3)(n-1)PbnI3n+1 for n = 1, 2, and 3",thermal stability: None None (None)
Simultaneous Bulk and Surface Defect Passivation for Efficient Inverted Perovskite Solar Cells,,JOURNAL OF PHYSICAL CHEMISTRY LETTERS,4.6,trometamol,6503,,molecule,NH2; OH,chemical additive and surface-modification agent,bulk and surface,19.17,,,,,thermal stability: None None (under inert conditions)
"Spiro-OMeTAD with a 1,4-Benzenedithiol Additive to Promote High-Performance Perovskite Solar Cells",,JOURNAL OF PHYSICAL CHEMISTRY LETTERS,4.6,spiro-OMeTAD,16161850,,Small molecule,,hole transport layer (HTL),HTL,22.34,,,,n-i-p perovskite solar cells (PSCs),stability: None None (None)
"Spiro-OMeTAD with a 1,4-Benzenedithiol Additive to Promote High-Performance Perovskite Solar Cells",,JOURNAL OF PHYSICAL CHEMISTRY LETTERS,4.6,"1,4-benzenedithiol (BDT)",4691729,,additive,sulfhydryl group,additive / dopant for spiro-OMeTAD,spiro-OMeTAD,22.34,,,,n-i-p perovskite solar cells (PSCs),stability: None None (None)
Stability of Tin- versus Lead-Halide Perovskites: Ab Initio Molecular Dynamics Simulations of Perovskite/Water Interfaces,,JOURNAL OF PHYSICAL CHEMISTRY LETTERS,4.6,"dimethylammonium tin bromide, DMASnBr(3)",,,,,their success as photocatalysts,surface,,,,,Tin-halide perovskites (THPs),water stability: None None (in a water environment); solvation of surface tin-iodine bonds: None None (THP/water interfaces)
Stabilization of the Trigonal High-Temperature Phase of Formamidinium Lead Iodide,,JOURNAL OF PHYSICAL CHEMISTRY LETTERS,4.6,FAI,66563653,,,,,,,,,,trigonal (P3m1) black phase,phase stability (no phase changes): None None (25 to 250 degrees C); stability (higher stability compared to MAPbl(3)): None None (None)
Synergistic Dual-Anchor Passivation at Buried Interfaces Enabling High-Efficiency and Stable Perovskite Solar Cells,,JOURNAL OF PHYSICAL CHEMISTRY LETTERS,4.6,guanidinium phosphate (GAP),,,bifunctional passivation agent,phosphate; guanidine,passivator / bridging molecule,SnO2/perovskite buried interface,24.12,,,,,retained efficiency: 90 % (unencapsulated devices after 2000 h of aging under a 25% relative humidity)
Chemical stability for humidity control during the processing of solar cells with halide perovskites,,MATERIALS SCIENCE IN SEMICONDUCTOR PROCESSING,4.6,Dimethylformamide (DMF),6228,,solvent,,solvents to control the chemical stability of the synthesized perovskite layer under relative high humidity,,12.3,,,,Organic halide materials with a Perovskite crystal structure,chemical stability: None None (relative humidity of 45% and 55%)
Chemical stability for humidity control during the processing of solar cells with halide perovskites,,MATERIALS SCIENCE IN SEMICONDUCTOR PROCESSING,4.6,Dimethylsulfoxide (DMSO),679,,solvent,,solvents to control the chemical stability of the synthesized perovskite layer under relative high humidity,,12.3,,,,Organic halide materials with a Perovskite crystal structure,chemical stability: None None (relative humidity of 45% and 55%)
"Comparing the impact of trifluoromethyl versus methoxy group on optoelectronic properties of novel 9,9′-spirobifluorene-based hole transporting materials: Synthesis and computational studies",,MATERIALS SCIENCE IN SEMICONDUCTOR PROCESSING,4.6,Spiro-OMeTAD,16161850,,small molecular HTM,methoxy group,HTM,,,,,,perovskite solar cells (PSCs),
"Comparing the impact of trifluoromethyl versus methoxy group on optoelectronic properties of novel 9,9′-spirobifluorene-based hole transporting materials: Synthesis and computational studies",,MATERIALS SCIENCE IN SEMICONDUCTOR PROCESSING,4.6,SF-CF3,,,small-molecule HTM,trifluoromethyl group,HTM,,,,,,perovskite solar cells (PSCs),
"Comparing the impact of trifluoromethyl versus methoxy group on optoelectronic properties of novel 9,9′-spirobifluorene-based hole transporting materials: Synthesis and computational studies",,MATERIALS SCIENCE IN SEMICONDUCTOR PROCESSING,4.6,SF-4CF3,,,small-molecule HTM,trifluoromethyl group,HTM,,,,,,perovskite solar cells (PSCs),
"Crystallization regulation strategy by using 4,4'-cyclohexylidenebis(N, N-bis(p-tolyl)aniline) for high-performance air-processed perovskite photodetectors and solar cells",,MATERIALS SCIENCE IN SEMICONDUCTOR PROCESSING,4.6,"4,4'-cyclohexylidenebis(N, N-bis(p-tolyl)aniline) (TAPC)",,,an electron-donating organic small molecule,,added into the perovskite precursor to interact with Pb ions; reduces non-radiative recombination within the perovskite; optimizes energy level alignment at the perovskite/C60 interface,perovskite/C60 interface,21.2,,,,,maximum external quantum efficiency: 95 % (None); dark current density: None A cm_ 2 (None); linear dynamic range: 9 orders of magnitudes (None); response time: None None (None); operation stability: None None (None)
"Crystallization regulation strategy by using 4,4'-cyclohexylidenebis(N, N-bis(p-tolyl)aniline) for high-performance air-processed perovskite photodetectors and solar cells",,MATERIALS SCIENCE IN SEMICONDUCTOR PROCESSING,4.6,C60,123591,,,,,perovskite/C60 interface,21.2,,,,,maximum external quantum efficiency: 95 % (None); dark current density: None A cm_ 2 (None); linear dynamic range: 9 orders of magnitudes (None); response time: None None (None); operation stability: None None (None)
Defect passivation using dual-active-site isonicotinic acid for efficient perovskite solar cells,,MATERIALS SCIENCE IN SEMICONDUCTOR PROCESSING,4.6,isonicotinic acid (INA),,,,nitrogen (N) atom; C=O group,passivate uncoordinated Pb2+ defects on the surface of perovskite films,surface of perovskite films,20.34,,,,Metal-halide perovskite,efficiency retention: 80 % (after 20 days of constant illumination)
Enhancing the stability of perovskite solar cells through surface ring-opening reactions,,MATERIALS SCIENCE IN SEMICONDUCTOR PROCESSING,4.6,benzyl glycidyl ether (BGE),94247,,molecule,hydroxyl; secondary amine,to form covalent bonds with the ammonium organic cations on the perovskite surface; passivate defects and suppress ion migration inside the perovskite,perovskite surface,,,,,,retained efficiency: 62 % (1000 h of continuous illumination); retained efficiency (control): 20 % (1000 h of continuous illumination); retained efficiency: 80 % (stored in an extreme environment of 75 degrees C for 200 h); retained efficiency (control): 60 % (stored in an extreme environment of 75 degrees C for 200 h)
Excess PbI2 suppression and grain growth regulation by 4-nitrobenzene-sulfonyl fluoride for efficient and stable perovskite solar cells,,MATERIALS SCIENCE IN SEMICONDUCTOR PROCESSING,4.6,4-nitrobenzenesulfonyl fluoride (NFS),,,,4-nitro; sulfonyl fluoride; fluorine moiety,doped into the perovskite layer as an additive,perovskite layer,22.13,,,,FA-based perovskites,PCE retention: 83 % (after 160 h of keeping in an outside atmosphere with 50 % relative humidity)
F4-TCNQ doped strategy of nickel oxide as high-efficient hole transporting materials for invert perovskite solar cell,,MATERIALS SCIENCE IN SEMICONDUCTOR PROCESSING,4.6,"2,3,5,6-Tetrafluoro-7,7,8,8 tetracyanoquinodimethane (F4-TCNQ)",,,a high temperature resistant small molecule material,tetrafluoro; tetracyano,doped into the NiOx hole transport layer (HTL),NiOx hole transport layer (HTL),15.7,,,,inverted perovskite solar cells,photo stability: None None (None); hysteresis: None None (None)
Interfacial passivation with 2-aminopyridine for effective perovskite solar cells,,MATERIALS SCIENCE IN SEMICONDUCTOR PROCESSING,4.6,2-Aminopyridine (2-APy),10439,,,amino group; pyridine,reduce the defects of the interface between the perovskite and the hole transport layer,interface between the perovskite and the hole transport layer,21.46,1.15,23.77,,,stability: None None (None)
