Repository: kevin-ymx/perov-passivator

# perov-passivator

This repository contains two complementary research sections for molecular
passivator discovery in perovskite solar cells:

1. **Loop-orchestrated agent-skills discovery:** a configuration-first,
   restartable workflow that filters PubChem, learns molecular embeddings,
   retrieves promising derivatives, and identifies purchasable salt forms.
2. **SSL plus downstream binding-energy prediction:** a GIN-E molecular
   representation pipeline that combines self-supervised pretraining with
   supervised prediction of molecule-perovskite binding energy (`E_b`).

The two sections share molecular graph representations and GIN-E encoders, but

File: dataset/literature/extracted_results_mol_cleaned_v2.csv (part 37 of 44)
title,year,journal,impact_factor,molecule_name,molecule_cid,molecule_smiles,molecule_type,functional_groups,role,interface_location,pce_max,voc,jsc,ff,perovskite_type,stability
Interfacial passivation with 2-aminopyridine for effective perovskite solar cells,,MATERIALS SCIENCE IN SEMICONDUCTOR PROCESSING,4.6,pyridine,1049,,,pyridine,passivating the defects between the perovskite layer and the hole transport layer,between the perovskite layer and the hole transport layer,21.46,1.15,23.77,,,stability: None None (None)
Simulation of electronic and optical properties of polyene-diphenylaniline-sensitizers for perovskite n-ZnTiO3 towards efficient dye sensitized solar cells,,MATERIALS SCIENCE IN SEMICONDUCTOR PROCESSING,4.6,D5,10913,,polyene-diphenylaniline dyes,polyene-diphenylaniline,sensitizers for nano-ZnTiO3-based dye-sensitized solar cells (DSSCs),ZnTiO3-bound / adsorbed form,,0.88,,,,adsorption_energy: -47.16 eV (None); adsorption_energy: -4550.62 kJ/mol (None); stability_statement: None None (None)
Small molecule with substantial latent heat of vaporization and distribution coefficient facilitates improved device performance in p-i-n perovskite solar cells,,MATERIALS SCIENCE IN SEMICONDUCTOR PROCESSING,4.6,amylamine,8060,,a lower aliphatic amine,amine,screening layer; passivates surface defects,on top of the perovskite absorber,15.43,1.031,,,planar p-i-n perovskite solar cells,PCE under high relative humidity (optimized unencapsulated device): 15.43 % (high relative humidity (RH-65-70%)); PCE under high relative humidity (pristine device): 11.82 % (high relative humidity (RH-65-70%))
A Functional Biological Molecule Restores the PbI2 Residue-Induced Defects in Two-Step Fabricated Perovskites,,MOLECULES,4.6,artemisinin,68827,,,hydrophobic alkyl units; ketone group,reduces the residual PbI2 and improves the perovskites' crystallinity by coordinating with Pb2+; deposited on perovskite to enhance stability and efficiency,electron transport layer/perovskite interface,,,,,,
ALD-Deposited Hydroxyl-Rich NiOx to Enhance SAM Anchoring for Stable and Efficient Perovskite Solar Cells,,MOLECULES,4.6,MeO-PhPACz,,,,full-aromatic,"SAM molecule in the hybrid HSL that interacts with ALD NiOx to enhance energy-level alignment, hole selectivity, and defect passivation",NiOx/perovskite interface,21.74,,,,,operational stability: None None (elevated humidity and temperature conditions); hysteresis: None None (None)
Diluting Ionic Liquids with Small Functional Molecules of Polypropylene Carbonate to Boost the Photovoltaic Performance of Perovskite Solar Cells,,MOLECULES,4.6,1-butyl-3-methylimidazolium tetrafluoroborate (BMIMBF4),2734178,,,,prepared as a low-concentration species diluted with propylene carbonate (PC) via an ultrasonic technique (PC/IL),,23.29,,,,MAPbI3- and CsMAFA-based,stability: None None (None)
Diluting Ionic Liquids with Small Functional Molecules of Polypropylene Carbonate to Boost the Photovoltaic Performance of Perovskite Solar Cells,,MOLECULES,4.6,propylene carbonate (PC),7924,,,,PC part increased sublimation temperature (part of the PC/IL mixture),,23.29,,,,MAPbI3- and CsMAFA-based,stability: None None (None)
Modulating Crystallization and Defect Passivation by Butyrolactone Molecule for Perovskite Solar Cells,,MOLECULES,4.6,& alpha;-amino-& gamma;-butyrolactone (ABL),,,multifunctional molecule,Lewis base groups; amino; butyrolactone,modulator to simultaneously enhance crystallization and passivate defects,perovskite absorber,20.36,,,,perovskite solar cells (PSCs),long-term environmental stability: None None (None)
"Synthesis, Properties, and Application of Small-Molecule Hole-Transporting Materials Based on Acetylene-Linked Thiophene Core",,MOLECULES,4.6,CJ-05,,,small molecule organic compound,conjugated acetylene-linked; methoxy; triphenylamine; substituted thiophene core,hole-transporting material (HTM),,,,,,MAPbI(3)-based,stability/hydrophobicity/film-forming ability: None None (None)
"Synthesis, Properties, and Application of Small-Molecule Hole-Transporting Materials Based on Acetylene-Linked Thiophene Core",,MOLECULES,4.6,CJ-06,,,small molecule organic compound,conjugated acetylene-linked; methoxy; triphenylamine; substituted thiophene core,hole-transporting material (HTM),,,,,,MAPbI(3)-based,stability/hydrophobicity/film-forming ability: None None (None)
"Synthesis, Properties, and Application of Small-Molecule Hole-Transporting Materials Based on Acetylene-Linked Thiophene Core",,MOLECULES,4.6,CJ-07,,,small molecule organic compound,conjugated acetylene-linked; methoxy; triphenylamine; substituted thiophene core,hole-transporting material (HTM),,,,,,MAPbI(3)-based,stability/hydrophobicity/film-forming ability: None None (None)
"A facilely synthesized 'spiro' hole-transporting material based on spiro[3.3]heptane-2,6-dispirofluorene for efficient planar perovskite solar cells",,RSC ADVANCES,4.6,SDF-OMeTAD,,,hole transporting material,,hole transporting material,,13.01,1.1,,,lead halide planar perovskite,
"A facilely synthesized 'spiro' hole-transporting material based on spiro[3.3]heptane-2,6-dispirofluorene for efficient planar perovskite solar cells",,RSC ADVANCES,4.6,"spiro[3.3]heptane-2,6-dispirofluorene (SDF)",,,,,,,13.01,1.1,,,lead halide planar perovskite,
"A facilely synthesized 'spiro' hole-transporting material based on spiro[3.3]heptane-2,6-dispirofluorene for efficient planar perovskite solar cells",,RSC ADVANCES,4.6,spiro-OMeTAD,16161850,,,,,,13.01,1.1,,,lead halide planar perovskite,
A novel 3-methylthiophene additive to boost the performance and stability of perovskite solar cells,,RSC ADVANCES,4.6,3-methylthiophene (MTP),12024,,organic molecule,,additive,interfacial of perovskite/hole transport layer (HTL),16.93,,,,MAPbI(3)-based,ambient air stability: None None (None)
A novel 3-methylthiophene additive to boost the performance and stability of perovskite solar cells,,RSC ADVANCES,4.6,methylammonium iodide (MAI),519034,,,,part of MAI/IPA solution precursor,,16.93,,,,MAPbI(3)-based,ambient air stability: None None (None)
A novel 3-methylthiophene additive to boost the performance and stability of perovskite solar cells,,RSC ADVANCES,4.6,isopropanol (IPA),3776,,,,part of MAI/IPA solution precursor,,16.93,,,,MAPbI(3)-based,ambient air stability: None None (None)
All-vacuum deposited perovskite solar cells with glycine modified NiOx hole-transport layers,,RSC ADVANCES,4.6,glycine,,,molecules,,treat the NiOx surface,NiOx surface,17.96,,,,Organic-inorganic hybrid perovskite,hysteresis: None None (None)
"Analytical detection of the bioactive molecules dopamine, thyroxine, hydrogen peroxide, and glucose using CsPbBr3 perovskite nanocrystals",,RSC ADVANCES,4.6,dopamine,681,,biologically important molecule,amine,analyte that forms an adduct with an equivalent amount of volatile hydrochloric acid to yield chloride ions in solution,in solution,,,,,lead halide perovskites,
"Analytical detection of the bioactive molecules dopamine, thyroxine, hydrogen peroxide, and glucose using CsPbBr3 perovskite nanocrystals",,RSC ADVANCES,4.6,thyroxine,5819,,biologically important molecule,amine,analyte that forms an adduct with an equivalent amount of volatile hydrochloric acid to yield chloride ions in solution,in solution,,,,,lead halide perovskites,
"Analytical detection of the bioactive molecules dopamine, thyroxine, hydrogen peroxide, and glucose using CsPbBr3 perovskite nanocrystals",,RSC ADVANCES,4.6,hydrogen peroxide,784,,biologically important molecule,,reducing agent used to generate chloride ions through a reaction with sodium hypochlorite,,,,,,lead halide perovskites,
"Analytical detection of the bioactive molecules dopamine, thyroxine, hydrogen peroxide, and glucose using CsPbBr3 perovskite nanocrystals",,RSC ADVANCES,4.6,glucose,,,biologically important molecule,,reducing agent used to generate chloride ions through a reaction with sodium hypochlorite,,,,,,lead halide perovskites,
"Analytical detection of the bioactive molecules dopamine, thyroxine, hydrogen peroxide, and glucose using CsPbBr3 perovskite nanocrystals",,RSC ADVANCES,4.6,hydrochloric acid,,,volatile hydrochloric acid,,forms an adduct with amine functional groups of analytes to yield chloride ions in solution,in solution,,,,,lead halide perovskites,
"Analytical detection of the bioactive molecules dopamine, thyroxine, hydrogen peroxide, and glucose using CsPbBr3 perovskite nanocrystals",,RSC ADVANCES,4.6,sodium hypochlorite,23665760,,,,reactant that reacts with reducing analytes to generate chloride ions in stoichiometric amounts,,,,,,lead halide perovskites,
Benzoic acid inhibits intrinsic ion migration for efficient and stable perovskite solar cells,,RSC ADVANCES,4.6,benzoic acid,243,,small organic molecule,,additive,,18.05,,,,perovskite,retained PCE: 86 % (after 30 days (RH: 35%)); retained PCE: 75 % (after 30 days (RH: 35%))
Diketopyrrolopyrrole or benzodithiophene-arylamine small-molecule hole transporting materials for stable perovskite solar cells,,RSC ADVANCES,4.6,"4-methoxy-N-(4-methoxyphenyl)-N-(4-(4,4,5,5-tetramethyl- 1,3,2-dioxaborolan-2-yl)phenyl)aniline (OMeTPA-DPP)",,,small-molecular arylamine derivatives,methoxy; 4-methoxyphenyl; dioxaborolan; aniline; diketopyrrolopyrrole,hole transporting material,,,,,,,residual efficiency: 8.69 % (more than 200 hours of aging under one sun illumination); residual efficiency: 11.15 % (more than 200 hours of aging under one sun illumination); residual efficiency: 9.08 % (more than 200 hours of aging under one sun illumination)
Diketopyrrolopyrrole or benzodithiophene-arylamine small-molecule hole transporting materials for stable perovskite solar cells,,RSC ADVANCES,4.6,"4,4'-(4,8-bis((2-ethylhexyl)oxy)benzo[1,2-b:4,5-b']dithiophene-2,6-diyl)bis(N,N-bis(4-methoxyphenyl) aniline) (OMeTPA-BDT)",,,small-molecular arylamine derivatives,"methoxy; 4-methoxyphenyl; benzo[1,2-b:4,5-b']dithiophene; 2-ethylhexyl; oxy; aniline; benzodithiophene",hole transporting material,,,,,,,residual efficiency: 8.69 % (more than 200 hours of aging under one sun illumination); residual efficiency: 11.15 % (more than 200 hours of aging under one sun illumination); residual efficiency: 9.08 % (more than 200 hours of aging under one sun illumination)
Diketopyrrolopyrrole or benzodithiophene-arylamine small-molecule hole transporting materials for stable perovskite solar cells,,RSC ADVANCES,4.6,spiro-OMeTAD,16161850,,,,,,,,,,,residual efficiency: 8.69 % (more than 200 hours of aging under one sun illumination); residual efficiency: 11.15 % (more than 200 hours of aging under one sun illumination); residual efficiency: 9.08 % (more than 200 hours of aging under one sun illumination)
Electronic and optical absorption properties of organic-inorganic perovskites as influenced by different long-chain diamine molecules: first-principles calculations,,RSC ADVANCES,4.6,NH3(CH2)(2)NH3PbI4 (EDAPbI(4)),,,diamino-3D perovskite,diamino,perovskite,,,,,,five diamino-3D perovskites as well as one monoamino-2D perovskite,thermal stability: None None (None); chemical stability: None None (None)
Electronic and optical absorption properties of organic-inorganic perovskites as influenced by different long-chain diamine molecules: first-principles calculations,,RSC ADVANCES,4.6,NH3(CH2)(3)NH3PbI4 (DPAPbI(4)),,,diamino-3D perovskite,diamino,perovskite,,,,,,five diamino-3D perovskites as well as one monoamino-2D perovskite,thermal stability: None None (None); chemical stability: None None (None)
Electronic and optical absorption properties of organic-inorganic perovskites as influenced by different long-chain diamine molecules: first-principles calculations,,RSC ADVANCES,4.6,NH3(CH2)(4)NH3PbI4 (BDAPbI(4)),,,diamino-3D perovskite,diamino,perovskite,,,,,,five diamino-3D perovskites as well as one monoamino-2D perovskite,thermal stability: None None (None); chemical stability: None None (None)
Electronic and optical absorption properties of organic-inorganic perovskites as influenced by different long-chain diamine molecules: first-principles calculations,,RSC ADVANCES,4.6,NH3(CH2)(5)NH3PbI4 (PDAPbI(4)),,,diamino-3D perovskite,diamino,perovskite,,,,,,five diamino-3D perovskites as well as one monoamino-2D perovskite,thermal stability: None None (None); chemical stability: None None (None)
Electronic and optical absorption properties of organic-inorganic perovskites as influenced by different long-chain diamine molecules: first-principles calculations,,RSC ADVANCES,4.6,NH3(CH2)(6)NH3PbI4 (HDAPbI(4)),,,diamino-3D perovskite,diamino,perovskite,,,,,,five diamino-3D perovskites as well as one monoamino-2D perovskite,thermal stability: None None (None); chemical stability: None None (None)
Electronic and optical absorption properties of organic-inorganic perovskites as influenced by different long-chain diamine molecules: first-principles calculations,,RSC ADVANCES,4.6,(CH3(CH2)(3)NH3)(2)PbI4 (BA(2)PbI(4)),,,monoamino-2D perovskite,monoamino,perovskite,,,,,,five diamino-3D perovskites as well as one monoamino-2D perovskite,thermal stability: None None (None); chemical stability: None None (None)
Engineered molecular stacking crystallinity of bar-coated TIPS-pentacene/polystyrene films for organic thin-film transistors,,RSC ADVANCES,4.6,"6,13-bis(triisopropylsilylethnyl)pentacene (TIPS-pentacene)",,,organic semiconductor,,active organic semiconductor,contact angles between the crystal orientation of TIPS-pentacene and Au electrodes,,,,,,field-effect mobility: 1.215 cm(2) V-1 s(-1) (room-temperature)
Enhanced efficiency and stability of inverted perovskite solar cells by interfacial engineering with alkyl bisphosphonic molecules,,RSC ADVANCES,4.6,PC61BM,53384373,,,,,between a perovskite and PC61BM,,,,,,PCE retention: 70 % (50-60% RH and continuous AM1.5G illumination); ambient storage degradation: None None (stored in an ambient atmosphere for 300 h)
"Exploring the potential of end-capping acceptor engineering on indolo[3,2-b]indole-based small molecules for efficient organic and perovskite solar cells",,RSC ADVANCES,4.6,IDF5,,,hole-transporting materials (HTMs) for perovskite solar cells (PSCs) and donor materials for organic solar cells (OSCs),"indolo[3,2-b]indole-based",,,,1.31 to 1.50,,,,stability: comparable None (None)
"Exploring the potential of end-capping acceptor engineering on indolo[3,2-b]indole-based small molecules for efficient organic and perovskite solar cells",,RSC ADVANCES,4.6,Spiro-OMeTAD,16161850,,,,,,,1.31 to 1.50,,,,stability: comparable None (None)
Facile synthesis of a dopant-free hole transporting material with a phenothiazine core for planar perovskite solar cells,,RSC ADVANCES,4.6,"4,4'-(10-(4-octylphenyl)-10H-phenothiazine-3,7-diyl) bis(N, N-(4-methoxyphenyl) anilene) (PTZ-TPA)",,,small-molecule,phenothiazine as the core; triphenylamine side groups; 4-octylphenyl; 4-methoxyphenyl; anilene,dopant-free hole transporting material (HTM),incorporated into a CH3NH3PbI3 perovskite solar cell as a dopant-free hole transporting material (HTM),14.3,0.982,21.5,0.679,CH3NH3PbI3,aging test: None None (one week aging test)
Facile synthesis of a dopant-free hole transporting material with a phenothiazine core for planar perovskite solar cells,,RSC ADVANCES,4.6,"2,20,7,70-tetrakis(N, N'-dip-methoxyphenylamine)-9,90-spirobifluorene with dopant (Spiro-MeOTAD)",,,HTM,,hole transporting material (HTM) with dopant,,14.3,0.982,21.5,0.679,CH3NH3PbI3,aging test: None None (one week aging test)
Facile synthesis of a dopant-free hole transporting material with a phenothiazine core for planar perovskite solar cells,,RSC ADVANCES,4.6,phenothiazine,7108,,,,core of PTZ-TPA,,14.3,0.982,21.5,0.679,CH3NH3PbI3,aging test: None None (one week aging test)
Facile synthesis of a dopant-free hole transporting material with a phenothiazine core for planar perovskite solar cells,,RSC ADVANCES,4.6,triphenylamine,11775,,,,side groups of PTZ-TPA,,14.3,0.982,21.5,0.679,CH3NH3PbI3,aging test: None None (one week aging test)
Fluorene- and fluorenone-based molecules as electron-transporting SAMs for photovoltaic devices,,RSC ADVANCES,4.6,fluorene,6853,,central fragment,phosphonic acid,electron transporting material,"ITO, TiO2, Sb2S3, or Sb2Se3 surface",,,,,perovskite,thermal stability: None None (None)
Fluorene- and fluorenone-based molecules as electron-transporting SAMs for photovoltaic devices,,RSC ADVANCES,4.6,fluorenone,,,central fragment,phosphonic acid,electron transporting material,"ITO, TiO2, Sb2S3, or Sb2Se3 surface",,,,,perovskite,thermal stability: None None (None)
Fluorene- and fluorenone-based molecules as electron-transporting SAMs for photovoltaic devices,,RSC ADVANCES,4.6,phosphonic acid,407,,anchoring group,,anchoring group,"ITO, TiO2, Sb2S3, or Sb2Se3 surface",,,,,perovskite,thermal stability: None None (None)
High performance planar p-i-n perovskite solar cells based on a thin Alq3 cathode buffer layer,,RSC ADVANCES,4.6,"tris-(8-hydroxyquinoline), aluminum (Alq(3))",,,,,thin cathode buffer layer (CBL),between the PCBM layer and cathode,14.22,,,72,CH3NH3PbI3(Cl),
High performance planar p-i-n perovskite solar cells based on a thin Alq3 cathode buffer layer,,RSC ADVANCES,4.6,PCBM,53384373,,,,,ITO/PEDOT: PSS/CH3NH3PbI3(Cl)/PCBM/Alq(3)/Ag,14.22,,,72,CH3NH3PbI3(Cl),
Rational design of triazatruxene-based hole conductors for perovskite solar cells,,RSC ADVANCES,4.6,"HMDI (5,10,15-trihexyl-3,8,13-trimethoxy-10,15-dihydro-5H-diindolo[3,2-a: 3',2'-c]carbazole)",,,hole transporting material (HTM),trihexyl; trimethoxy; alkoxy side groups; methoxy,HTM,with respect to perovskite,11,,,,thin film organic-inorganic perovskite,thermal stability: None None (None)
Rational design of triazatruxene-based hole conductors for perovskite solar cells,,RSC ADVANCES,4.6,"HPDI (5,10,15-tris(4-(hexyloxy)phenyl)-10,15-dihydro-5H-diindolo[3,2-a: 3',2'-c]carbazole)",,,hole transporting material (HTM),hexyloxy; alkoxy side groups,HTM,with respect to perovskite,11,,,,thin film organic-inorganic perovskite,thermal stability: None None (None)
Star-shaped small-molecule hole-transport materials for dopant-free perovskite solar cells,,RSC ADVANCES,4.6,DPAMes-TT,,,conjugated small-molecule HTM,amine; triphenylamine,hole-transporting material (HTM),,19.3,,,,MAPbI3,
Star-shaped small-molecule hole-transport materials for dopant-free perovskite solar cells,,RSC ADVANCES,4.6,TPA-TT,,,conjugated small-molecule HTM,amine; triphenylamine,hole-transporting material (HTM),,19.3,,,,MAPbI3,
Star-shaped small-molecule hole-transport materials for dopant-free perovskite solar cells,,RSC ADVANCES,4.6,PhFF-TT,,,conjugated small-molecule HTM,trifluorobenzene core; trifluorobenzene,hole-transporting material (HTM),,19.3,,,,MAPbI3,
Structure-property relationship and design of carbazole naphthalene-based linear materials for organic and perovskite photovoltaics,,RSC ADVANCES,4.6,AQ-1,165525,,donor-based HTM,,hole transport material (HTM),,,,,,,
Structure-property relationship and design of carbazole naphthalene-based linear materials for organic and perovskite photovoltaics,,RSC ADVANCES,4.6,AQ-2,23670489,,donor-based HTM,,hole transport material (HTM),,,,,,,
Structure-property relationship and design of carbazole naphthalene-based linear materials for organic and perovskite photovoltaics,,RSC ADVANCES,4.6,AQ-3,,,donor-based HTM,,hole transport material (HTM),,,,,,,
Structure-property relationship and design of carbazole naphthalene-based linear materials for organic and perovskite photovoltaics,,RSC ADVANCES,4.6,AQ-4,,,donor-based HTM,,hole transport material (HTM),,,,,,,
Structure-property relationship and design of carbazole naphthalene-based linear materials for organic and perovskite photovoltaics,,RSC ADVANCES,4.6,AQ-5,,,donor-based HTM,,hole transport material (HTM),,,,,,,
Structure-property relationship and design of carbazole naphthalene-based linear materials for organic and perovskite photovoltaics,,RSC ADVANCES,4.6,AQ-6,,,donor-based HTM,,hole transport material (HTM),,,,,,,
Structure-property relationship and design of carbazole naphthalene-based linear materials for organic and perovskite photovoltaics,,RSC ADVANCES,4.6,AQ-7,,,donor-based HTM,,hole transport material (HTM),,,,,,,
Structure-property relationship and design of carbazole naphthalene-based linear materials for organic and perovskite photovoltaics,,RSC ADVANCES,4.6,AQ-8,,,donor-based HTM,,hole transport material (HTM),,,,,,,
Study on the properties of perovskite materials under light and different temperatures and electric fields based on DFT,,RSC ADVANCES,4.6,NH2CH=NH2I,,,,,degradation product,,,,,,methylamido lead iodide compounds and methylamino lead iodide compounds,
Study on the properties of perovskite materials under light and different temperatures and electric fields based on DFT,,RSC ADVANCES,4.6,CH3NH3I,,,,,degradation product,,,,,,methylamido lead iodide compounds and methylamino lead iodide compounds,
Taurine as a powerful passivator of perovskite layer for efficient and stable perovskite solar cells,,RSC ADVANCES,4.6,Taurine,1123,,molecule,sulfonic acid (-SOOOH); amino (-NH2),passivate the defects,introduced into CH3NH3PbI3 (MAPbI(3)) perovskite precursor solution / perovskite films,13.19,,,,CH3NH3PbI3 (MAPbI(3)),PCE retention after 720 h (Taurine passivated): 58.74 % (unencapsulated device stored in ambient air after 720 h (temp. similar to 25 degrees C and RH similar to 25%)); PCE retention after 720 h (control): 33.98 % (unencapsulated device stored in ambient air after 720 h (temp. similar to 25 degrees C and RH similar to 25%))
"A novel natural scaffold layer improving efficiency, stability and reproducibility of Perovskite solar cells",,SCIENTIFIC REPORTS,4.6,Sepiolite,155804690,,natural clay structure,,scaffold layer,in perovskite solar cells (PSCs) as scaffold layer; on their surfaces,,,,,,device stability: None None (None); perovskite crystal stability: None None (None)
Methylammonium halide salt interfacial modification of perovskite quantum dots/triple-cation perovskites enable efficient solar cells,,SCIENTIFIC REPORTS,4.6,MAI,,,methylammonium halide salt,,passivation layer,PeQDs/triple-cation perovskite films,20.4,1.04,24.6,,triple-cation perovskite,
"Molecular engineering of several butterfly-shaped hole transport materials containing dibenzo[b,d]thiophene core for perovskite photovoltaics",,SCIENTIFIC REPORTS,4.6,"dibenzo[b,d]thiophene (DBT)",,,,,hole transporting material (HTM),from the MAPbI(3) toward Ag cathode,23.707,1.166,,0.896,CH3NH3PbI3 (MAPbI(3)),Delta E-solvation: None kcal/mol (within CH2Cl2 solvent); hardness (eta): 1.953 eV (None)
"Molecular engineering of several butterfly-shaped hole transport materials containing dibenzo[b,d]thiophene core for perovskite photovoltaics",,SCIENTIFIC REPORTS,4.6,dibenzo-dithiophene (DBT5),,,,,hole transporting material (HTM),from the MAPbI(3) toward Ag cathode,23.707,1.166,,0.896,CH3NH3PbI3 (MAPbI(3)),Delta E-solvation: None kcal/mol (within CH2Cl2 solvent); hardness (eta): 1.953 eV (None)
"Molecular engineering of several butterfly-shaped hole transport materials containing dibenzo[b,d]thiophene core for perovskite photovoltaics",,SCIENTIFIC REPORTS,4.6,DBT5-COMe,,,,,hole transporting material (HTM),from the MAPbI(3) toward Ag cathode,23.707,1.166,,0.896,CH3NH3PbI3 (MAPbI(3)),Delta E-solvation: None kcal/mol (within CH2Cl2 solvent); hardness (eta): 1.953 eV (None)
"Molecular engineering of several butterfly-shaped hole transport materials containing dibenzo[b,d]thiophene core for perovskite photovoltaics",,SCIENTIFIC REPORTS,4.6,DBT5-CF3,,,,,hole transporting material (HTM),from the MAPbI(3) toward Ag cathode,23.707,1.166,,0.896,CH3NH3PbI3 (MAPbI(3)),Delta E-solvation: None kcal/mol (within CH2Cl2 solvent); hardness (eta): 1.953 eV (None)
"Molecular engineering of several butterfly-shaped hole transport materials containing dibenzo[b,d]thiophene core for perovskite photovoltaics",,SCIENTIFIC REPORTS,4.6,DBT5-SH,,,,,hole transporting material (HTM),from the MAPbI(3) toward Ag cathode,23.707,1.166,,0.896,CH3NH3PbI3 (MAPbI(3)),Delta E-solvation: None kcal/mol (within CH2Cl2 solvent); hardness (eta): 1.953 eV (None)
"Molecular engineering of several butterfly-shaped hole transport materials containing dibenzo[b,d]thiophene core for perovskite photovoltaics",,SCIENTIFIC REPORTS,4.6,DBT5-H,,,,,hole transporting material (HTM),from the MAPbI(3) toward Ag cathode,23.707,1.166,,0.896,CH3NH3PbI3 (MAPbI(3)),Delta E-solvation: None kcal/mol (within CH2Cl2 solvent); hardness (eta): 1.953 eV (None)
"Molecular engineering of several butterfly-shaped hole transport materials containing dibenzo[b,d]thiophene core for perovskite photovoltaics",,SCIENTIFIC REPORTS,4.6,DBT5-COOH,,,,,hole transporting material (HTM),from the MAPbI(3) toward Ag cathode,23.707,1.166,,0.896,CH3NH3PbI3 (MAPbI(3)),Delta E-solvation: None kcal/mol (within CH2Cl2 solvent); hardness (eta): 1.953 eV (None)
"Molecular engineering of several butterfly-shaped hole transport materials containing dibenzo[b,d]thiophene core for perovskite photovoltaics",,SCIENTIFIC REPORTS,4.6,Spiro-OMeTAD,16161850,,,,,,23.707,1.166,,0.896,CH3NH3PbI3 (MAPbI(3)),Delta E-solvation: None kcal/mol (within CH2Cl2 solvent); hardness (eta): 1.953 eV (None)
Multi-Scale-Porosity TiO2 scaffolds grown by innovative sputtering methods for high throughput hybrid photovoltaics,,SCIENTIFIC REPORTS,4.6,N-719 dye,,,,,,,11.7,,,,CH3NH3PbI3,structural stability: 500 degrees C (None)
Interface engineering in perovskite solar cells via DTP-OMe-2Br-modified Spiro-OMeTAD,,SYNTHETIC METALS,4.6,DTP-OMe-2Br,,,"a brominated dithieno[3,2-b:2 ',3 '-d]pyrrole derivative",bromine functionalities,"incorporated into Spiro-OMeTAD to synergistically combine their advantages; enhances hole mobility, passivates undercoordinated Pb2+ defects, and increases hydrophobicity",perovskite/HTL interface,24.41,,,,,retained efficiency: 85 % (after 2500 h in ambient air)
Interface engineering in perovskite solar cells via DTP-OMe-2Br-modified Spiro-OMeTAD,,SYNTHETIC METALS,4.6,Spiro-OMeTAD,16161850,,hole transport layer (HTL),,state-of-the-art hole transport layer (HTL),,24.41,,,,,retained efficiency: 85 % (after 2500 h in ambient air)
Modulation of novel self-assembling monolayer materials for perovskite solar cells derived from triphenylamine carboxylic acids: it-spacer length matters,,SYNTHETIC METALS,4.6,triphenylamine carboxylic acid (0T),,,,carboxylic acid,simplest synthesized SAM material,p-type interface of p-i-n PSCs,22.37,,,,p-i-n PSCs,stability under continuous light soaking: None None (continuous light soaking)
"Molecular design of dibenzo[g,p]chrysene-based hole-transporting materials for perovskite solar cells: A theoretical study",,SYNTHETIC METALS,4.6,DBC-4,,,HTM,pi-conjugated,hole-transporting material (HTM),,,,,,,solubility: None None (None); stability: None None (None)
"Molecular design of dibenzo[g,p]chrysene-based hole-transporting materials for perovskite solar cells: A theoretical study",,SYNTHETIC METALS,4.6,dibenzochrysene (DBC) core,,,core,steric twisted; pi-conjugated,molecular core,,,,,,,solubility: None None (None); stability: None None (None)
Novel spiro-compounds with carbonyl and sulfone-based small molecules: An overview of recent application in optoelectronic devices,,SYNTHETIC METALS,4.6,"carbonyl-containing spiro[fluorene-9,9 '-phenanthren]- 10 '-one",,,spiro-molecule,carbonyl,"applied in perovskite solar cells, dye-sensitized solar cells, organic light-emitting diodes",,26.19,,,,,thermal stability: None None (None)
Novel spiro-compounds with carbonyl and sulfone-based small molecules: An overview of recent application in optoelectronic devices,,SYNTHETIC METALS,4.6,"5H-spiro[benzo[2,1-b:3,4-b ']dithiophene-4,4 '-cyclopenta[2,1-b:3,4-b ']dithiophen]- 5-one",,,spiro-molecule,,"applied in perovskite solar cells, dye-sensitized solar cells, organic light-emitting diodes",,26.19,,,,,thermal stability: None None (None)
Novel spiro-compounds with carbonyl and sulfone-based small molecules: An overview of recent application in optoelectronic devices,,SYNTHETIC METALS,4.6,"sulfonyl-containing spiro[fluorene-9,9 '-thioxanthene] 10',10'-dioxide",,,spiro-molecule,sulfonyl,"applied in perovskite solar cells, dye-sensitized solar cells, organic light-emitting diodes",,26.19,,,,,thermal stability: None None (None)
Novel spiro-compounds with carbonyl and sulfone-based small molecules: An overview of recent application in optoelectronic devices,,SYNTHETIC METALS,4.6,PO-01,,,yellow emitter,,emitter in organic light-emitting diodes (used with MS-series as host),,26.19,,,,,thermal stability: None None (None)
Simply designed nonspiro fluorene-based hole-transporting materials for high performance perovskite solar cells,,SYNTHETIC METALS,4.6,"spiro-OMeTAD (2,2',7,7'-tetrakis(N,N-di-p-methoxyphenylamine)-9,9'-spirobifluorene)",,,hole-transporting material,"N,N-di-p-methoxyphenylamine; spiro-bifluorene core",reference hole-transporting material,,18.4,,,,mixedion perovskite,thermo-stability: None None (None); reproducibility: None None (None)
Simply designed nonspiro fluorene-based hole-transporting materials for high performance perovskite solar cells,,SYNTHETIC METALS,4.6,FH-3,,,simple hole-transporting material,"nonspiro fluorene core; triphenylamine terminal; aliphatic chain at the 9,9'-position of fluorene core",hole-transporting material,,18.4,,,,mixedion perovskite,thermo-stability: None None (None); reproducibility: None None (None)
Simply designed nonspiro fluorene-based hole-transporting materials for high performance perovskite solar cells,,SYNTHETIC METALS,4.6,FH-0,,,simple hole-transporting material,"nonspiro fluorene core; triphenylamine terminal; labile H atoms on 9,9'-fluorene",hole-transporting material,,18.4,,,,mixedion perovskite,thermo-stability: None None (None); reproducibility: None None (None)
The role of hydrophobic molecules in the optoelectronical attributes of triple-cation perovskite solar cells,,SYNTHETIC METALS,4.6,Phenyl trimethylammonium iodide (PTAI),,,,,passivator,basis for the formation of 2D/3D heterostructure films,,,,,Cs/FA/MA triple-cation (3D) perovskite and PTA2PbI4 (2D)/3D perovskite,PCE retention: 90 % (177 days)
Understanding the mechanism of PEDOT: PSS modification via solvent on the morphology of perovskite films for efficient solar cells,,SYNTHETIC METALS,4.6,"poly(3,4-ethylenedioxythiophene) polystyrene sulfonate (PEDOT: PSS)",,,hole transport layer (HTL),,hole transport layer (HTL),beneath MAPbI(3) film,,,,,CH3NH3PbI3 (MAPbI(3)),stability of the intermediate phase MAI-DMSO-PbI2: None None (None)
Understanding the mechanism of PEDOT: PSS modification via solvent on the morphology of perovskite films for efficient solar cells,,SYNTHETIC METALS,4.6,DMSO,679,,solvent,,used to treat PEDOT: PSS (solvent treatment),used to treat PEDOT: PSS,,,,,CH3NH3PbI3 (MAPbI(3)),stability of the intermediate phase MAI-DMSO-PbI2: None None (None)
Understanding the mechanism of PEDOT: PSS modification via solvent on the morphology of perovskite films for efficient solar cells,,SYNTHETIC METALS,4.6,ethanol,702,,solvent,,used to treat PEDOT: PSS (solvent treatment),used to treat PEDOT: PSS,,,,,CH3NH3PbI3 (MAPbI(3)),stability of the intermediate phase MAI-DMSO-PbI2: None None (None)
Understanding the mechanism of PEDOT: PSS modification via solvent on the morphology of perovskite films for efficient solar cells,,SYNTHETIC METALS,4.6,DMF,6228,,solvent,,used to treat PEDOT: PSS (solvent treatment),used to treat PEDOT: PSS,,,,,CH3NH3PbI3 (MAPbI(3)),stability of the intermediate phase MAI-DMSO-PbI2: None None (None)
Understanding the mechanism of PEDOT: PSS modification via solvent on the morphology of perovskite films for efficient solar cells,,SYNTHETIC METALS,4.6,acetonitrile,6342,,solvent,,used to treat PEDOT: PSS (solvent treatment),used to treat PEDOT: PSS,,,,,CH3NH3PbI3 (MAPbI(3)),stability of the intermediate phase MAI-DMSO-PbI2: None None (None)
Efficient and Stable Perovskite Light-Emitting Diodes Enabled by Oriented Growth Regulation,,IEEE ELECTRON DEVICE LETTERS,4.5,"2,3,4,5, 6-pentafluorophenylphosphonic acid (PFBPA)",,,molecule,,create a protective passivation layer by coordinating with uncoordinated lead (Pb2+); regulate the growth of perovskite crystals during the liquid-solid stages; result in the formation of uniform perovskite films with reduced grain size; improve the moisture resistance of perovskites,on the perovskite surface,,,,,Metal halide perovskites,half-lifetime: 1187 hours (initial luminance of 100 cd m(-2))
Improved Stability in Perovskite Solar Cells by Solution-Processed Fluorocarbon Passivation,,IEEE ELECTRON DEVICE LETTERS,4.5,Teflon-AF,,,fluorocarbon film,,passivation layer,,,,,,,stability under humidity: None None (harsh humidity (70%))
A dual-use strategy of one small molecule for passivation and encapsulation to achieve highly stable CsPbBr3 nanocrystal composites,,MATERIALS TODAY COMMUNICATIONS,4.5,diallyl isophthalate (DAIP),,,ligand and encapsulation polymer,,used as both a ligand and an encapsulation polymer; effectively passivates the surface defects of CsPbBr3 NCs and encapsulates passivated NCs in polymer form,surface; polymer encapsulation,,,,,"fully inorganic CsPbX3 (X = Cl, Br, and I) perovskite nanocrystals (NCs)",luminescence stability time: 1800 h (under ambient conditions); luminescence stability time: 123 h (when immersed in water)
Dual passivation strategy with formamidine-functionalized hydrochloride salt for enhanced perovskite solar cells performance,,MATERIALS TODAY COMMUNICATIONS,4.5,1H-pyrazole-1-carboxamidine hydrochloride (PCH),2734672,,nitrogen-rich small molecule,,effective defect passivator; precursor additive for bulk passivation (BP); surface treatment agent for surface passivation (SP),surface and grain boundaries; bulk and surface,24.75,,,,inverted PSCs,retained efficiency: 93 % (unencapsulated devices retain over 93 % of their initial efficiency after 1500 h of ambient storage); retained efficiency: 95 % (unencapsulated devices retain over 95 % of their initial efficiency after 800 h of continuous illumination)
"First-principles study on the stability and degradation of the lead-free double perovskite materials Cs2B'BiCl6 2 B 'BiCl 6 (B' B ' = Li, Na, K) under natural environment",,MATERIALS TODAY COMMUNICATIONS,4.5,Cs2LiBiCl6,,,double perovskite material,,possess good geometric and thermodynamic stabilities; gas molecules hardly penetrate,,,,,,"Cs2B'BiCl6 (B' = Li, Na, K) double perovskite materials","geometric stability: None None (None); thermodynamic stability: None None (None); absorption_energy (N2, O2, CO2 into Cs2LiBiCl6 and Cs2NaBiCl6): positive None (Under natural environment); absorption_energy (N2 and O2 into Cs2KBiCl6): negative None (Under natural environment); absorption_energy (H2O into Cs2B'BiCl6): negative None (Under natural environment / humid environment); adsorption_energy (H2O on surface): negative None (adsorption on the surface)"
"First-principles study on the stability and degradation of the lead-free double perovskite materials Cs2B'BiCl6 2 B 'BiCl 6 (B' B ' = Li, Na, K) under natural environment",,MATERIALS TODAY COMMUNICATIONS,4.5,Cs2NaBiCl6,,,double perovskite material,,possess good geometric and thermodynamic stabilities; gas molecules hardly penetrate,,,,,,"Cs2B'BiCl6 (B' = Li, Na, K) double perovskite materials","geometric stability: None None (None); thermodynamic stability: None None (None); absorption_energy (N2, O2, CO2 into Cs2LiBiCl6 and Cs2NaBiCl6): positive None (Under natural environment); absorption_energy (N2 and O2 into Cs2KBiCl6): negative None (Under natural environment); absorption_energy (H2O into Cs2B'BiCl6): negative None (Under natural environment / humid environment); adsorption_energy (H2O on surface): negative None (adsorption on the surface)"
"First-principles study on the stability and degradation of the lead-free double perovskite materials Cs2B'BiCl6 2 B 'BiCl 6 (B' B ' = Li, Na, K) under natural environment",,MATERIALS TODAY COMMUNICATIONS,4.5,Cs2KBiCl6,,,double perovskite material,,can be penetrated by N2 and O2 due to negative absorption energies; shows much worse stability,,,,,,"Cs2B'BiCl6 (B' = Li, Na, K) double perovskite materials","geometric stability: None None (None); thermodynamic stability: None None (None); absorption_energy (N2, O2, CO2 into Cs2LiBiCl6 and Cs2NaBiCl6): positive None (Under natural environment); absorption_energy (N2 and O2 into Cs2KBiCl6): negative None (Under natural environment); absorption_energy (H2O into Cs2B'BiCl6): negative None (Under natural environment / humid environment); adsorption_energy (H2O on surface): negative None (adsorption on the surface)"
Overcoming the wetting issues of PTAA in inverted perovskite solar cells by cinnamyl alcohol modification,,MATERIALS TODAY COMMUNICATIONS,4.5,"poly(bis(4-phenyl)(2,4,6-trimethylphenyl)amine)(PTAA)",,,polymer,"phenyl; 2,4,6-trimethylphenyl; amine",hole-transport layer,surface of the PTAA film / interface with perovskite layer,21.31,,,,,stability: None None (None)
Overcoming the wetting issues of PTAA in inverted perovskite solar cells by cinnamyl alcohol modification,,MATERIALS TODAY COMMUNICATIONS,4.5,cinnamyl alcohol (CA),5315892,,,,interface modifier,surface of the PTAA film / interface between perovskite and PTAA layer,21.31,,,,,stability: None None (None)
Universal Surface-Defect Passivant for Perovskite Solar Cells Based on N-Phenylglycine for Improved Photovoltaic Performance and Stability,,PHYSICAL REVIEW APPLIED,4.4,N-phenylglycine (NPG),66025,,,,universal passivant,perovskite surface,21.16,,,,,retained efficiency: 91 % (after 700 h in humid air); retained efficiency: 75 % (after 700 h in humid air)
A Novel Approach for the Development of Moisture Encapsulation Poly(vinyl alcohol-co-ethylene) for Perovskite Solar Cells,,ACS OMEGA,4.3,poly(vinyl alcohol-co-ethylene) (EVOH),,,polymer,hydroxyl groups,encapsulation,EVOH-based film; EVOH matrix,,,,,perovskite solar cells,WVTR: 0.0472 g/m(2) day (EVOH only); WVTR: 0.0155 g/m(2) day (EVOH with SiO2 filler); WVTR: 0.00334 g/m(2) day (EVOH with GO); performance retention: 86 % (direct contact with water for 5 h)
A Novel Approach for the Development of Moisture Encapsulation Poly(vinyl alcohol-co-ethylene) for Perovskite Solar Cells,,ACS OMEGA,4.3,graphene oxide (GO),5462310,,filler,,reduce unreacted hydroxyl groups that could attract water molecules at the surface of EVOH,at the surface of EVOH,,,,,perovskite solar cells,WVTR: 0.0472 g/m(2) day (EVOH only); WVTR: 0.0155 g/m(2) day (EVOH with SiO2 filler); WVTR: 0.00334 g/m(2) day (EVOH with GO); performance retention: 86 % (direct contact with water for 5 h)
"Composite Hole-Transporting Materials Based on 9,10-Dimethoxyphenanthrene Cores and Spiro-OMeTAD for Efficient and Stable Perovskite Solar Cells",,ACS OMEGA,4.3,spiro-OMeTAD,16161850,,,"2,2 ',7,7 '-tetrakis(N,N-di-p-methoxyphenyl-amine); 9,9 '-spirofluorene",HTM,,18.8,1.05,23.9,74.92,,PCE retention: 81 % (after 60 days of ambient storage condition without encapsulation)
"Composite Hole-Transporting Materials Based on 9,10-Dimethoxyphenanthrene Cores and Spiro-OMeTAD for Efficient and Stable Perovskite Solar Cells",,ACS OMEGA,4.3,"2,7-OPOT",,,isomeric small molecule,"9,10-dimethoxyphenanthrene core; D-pi-D structure",component mixed with spiro-OMeTAD to form composite HTM,,18.8,1.05,23.9,74.92,,PCE retention: 81 % (after 60 days of ambient storage condition without encapsulation)
"Composite Hole-Transporting Materials Based on 9,10-Dimethoxyphenanthrene Cores and Spiro-OMeTAD for Efficient and Stable Perovskite Solar Cells",,ACS OMEGA,4.3,"3,6-OPOT",,,isomeric small molecule,"9,10-dimethoxyphenanthrene core; D-pi-D structure",component mixed with spiro-OMeTAD to form composite HTM,,18.8,1.05,23.9,74.92,,PCE retention: 81 % (after 60 days of ambient storage condition without encapsulation)
