Repository: kevin-ymx/perov-passivator

# perov-passivator

This repository contains two complementary research sections for molecular
passivator discovery in perovskite solar cells:

1. **Loop-orchestrated agent-skills discovery:** a configuration-first,
   restartable workflow that filters PubChem, learns molecular embeddings,
   retrieves promising derivatives, and identifies purchasable salt forms.
2. **SSL plus downstream binding-energy prediction:** a GIN-E molecular
   representation pipeline that combines self-supervised pretraining with
   supervised prediction of molecule-perovskite binding energy (`E_b`).

The two sections share molecular graph representations and GIN-E encoders, but

File: dataset/literature/extracted_results_mol_cleaned_v2.csv (part 38 of 44)
title,year,journal,impact_factor,molecule_name,molecule_cid,molecule_smiles,molecule_type,functional_groups,role,interface_location,pce_max,voc,jsc,ff,perovskite_type,stability
"Composite Hole-Transporting Materials Based on 9,10-Dimethoxyphenanthrene Cores and Spiro-OMeTAD for Efficient and Stable Perovskite Solar Cells",,ACS OMEGA,4.3,"S-2,7-OPOT",,,composite HTM,,composite HTM (mixed with spiro-OMeTAD),,18.8,1.05,23.9,74.92,,PCE retention: 81 % (after 60 days of ambient storage condition without encapsulation)
"Composite Hole-Transporting Materials Based on 9,10-Dimethoxyphenanthrene Cores and Spiro-OMeTAD for Efficient and Stable Perovskite Solar Cells",,ACS OMEGA,4.3,"S-3,6-OPOT",,,composite HTM,,composite HTM (mixed with spiro-OMeTAD),,18.8,1.05,23.9,74.92,,PCE retention: 81 % (after 60 days of ambient storage condition without encapsulation)
Defect Passivation via Isoxazole Doping in Perovskite Solar Cells,,ACS OMEGA,4.3,isoxazole,,,a Lewis-base small molecule,,additive; dopant; defect passivator,in the MAPbI(3) precursor,17.5,,,,CH3NH3PbI3 (MAPbI(3)),"retained performance: 94 % (after 8 days under ambient air conditions (10 +/- 5 RH %, 25 degrees C)); retained performance (no isoxazole): 64 % (after 8 days under ambient air conditions (10 +/- 5 RH %, 25 degrees C))"
EMIMBF4-Assisted SnO2-Based Planar Perovskite Films for Label-Free Photoelectrochemical Sensing,,ACS OMEGA,4.3,1-ethyl-3-methylimidazolium tetrafluoroborate (EMIMBF4),2769348,,ionic liquid,,stabilizer and electrolyte,electrolyte,,,,,methylammonium lead iodide chloride perovskite,
EMIMBF4-Assisted SnO2-Based Planar Perovskite Films for Label-Free Photoelectrochemical Sensing,,ACS OMEGA,4.3,hemin,455658,,,,participant in a photoelectrochemical process,electrolyte,,,,,methylammonium lead iodide chloride perovskite,
Enhancing Performance and Stability of Perovskite Solar Cells through Surface Defect Passivation with Organic Bidentate Lewis Bases,,ACS OMEGA,4.3,"2,2'-bipyridine (BPY)",1474,,Organic Lewis base,bi-coordination sites of N and O,perovskite surface defect passivant,perovskite surface,19.22,,,,MAPbClxI3-x,"efficiency loss: 13.2 % (after being stored for 40 days in a similar to 12% humidity, low-oxygen level environment); efficiency loss: 16.7 % (after being stored for 40 days in a similar to 12% humidity, low-oxygen level environment); efficiency loss: 12.9 % (after being stored for 40 days in a similar to 12% humidity, low-oxygen level environment); efficiency loss: 45.4 % (after being stored for 40 days in a similar to 12% humidity, low-oxygen level environment); efficiency loss: 38.8 % (after being stored for 40 days in a similar to 12% humidity, low-oxygen level environment); efficiency loss: 44.4 % (after being stored for 40 days in a similar to 12% humidity, low-oxygen level environment)"
Enhancing Performance and Stability of Perovskite Solar Cells through Surface Defect Passivation with Organic Bidentate Lewis Bases,,ACS OMEGA,4.3,"4-hydroxy-1,5naphthyridine-3-carbonitrile (DQCN)",,,Organic Lewis base,bi-coordination sites of N and O,perovskite surface defect passivant,perovskite surface,19.22,,,,MAPbClxI3-x,"efficiency loss: 13.2 % (after being stored for 40 days in a similar to 12% humidity, low-oxygen level environment); efficiency loss: 16.7 % (after being stored for 40 days in a similar to 12% humidity, low-oxygen level environment); efficiency loss: 12.9 % (after being stored for 40 days in a similar to 12% humidity, low-oxygen level environment); efficiency loss: 45.4 % (after being stored for 40 days in a similar to 12% humidity, low-oxygen level environment); efficiency loss: 38.8 % (after being stored for 40 days in a similar to 12% humidity, low-oxygen level environment); efficiency loss: 44.4 % (after being stored for 40 days in a similar to 12% humidity, low-oxygen level environment)"
Enhancing Performance and Stability of Perovskite Solar Cells through Surface Defect Passivation with Organic Bidentate Lewis Bases,,ACS OMEGA,4.3,thenoyltrifluoroacetone (TTFA),5601,,Organic Lewis base,bi-coordination sites of N and O,perovskite surface defect passivant,perovskite surface,19.22,,,,MAPbClxI3-x,"efficiency loss: 13.2 % (after being stored for 40 days in a similar to 12% humidity, low-oxygen level environment); efficiency loss: 16.7 % (after being stored for 40 days in a similar to 12% humidity, low-oxygen level environment); efficiency loss: 12.9 % (after being stored for 40 days in a similar to 12% humidity, low-oxygen level environment); efficiency loss: 45.4 % (after being stored for 40 days in a similar to 12% humidity, low-oxygen level environment); efficiency loss: 38.8 % (after being stored for 40 days in a similar to 12% humidity, low-oxygen level environment); efficiency loss: 44.4 % (after being stored for 40 days in a similar to 12% humidity, low-oxygen level environment)"
Enhancing Performance and Stability of Perovskite Solar Cells through Surface Defect Passivation with Organic Bidentate Lewis Bases,,ACS OMEGA,4.3,phenethylammonium iodide (PEAI),91972166,,passivant,,reference passivant,perovskite surface,19.22,,,,MAPbClxI3-x,"efficiency loss: 13.2 % (after being stored for 40 days in a similar to 12% humidity, low-oxygen level environment); efficiency loss: 16.7 % (after being stored for 40 days in a similar to 12% humidity, low-oxygen level environment); efficiency loss: 12.9 % (after being stored for 40 days in a similar to 12% humidity, low-oxygen level environment); efficiency loss: 45.4 % (after being stored for 40 days in a similar to 12% humidity, low-oxygen level environment); efficiency loss: 38.8 % (after being stored for 40 days in a similar to 12% humidity, low-oxygen level environment); efficiency loss: 44.4 % (after being stored for 40 days in a similar to 12% humidity, low-oxygen level environment)"
Enhancing Performance and Stability of Perovskite Solar Cells through Surface Defect Passivation with Organic Bidentate Lewis Bases,,ACS OMEGA,4.3,piperazinium iodide (PI),20068687,,passivant,,reference passivant,perovskite surface,19.22,,,,MAPbClxI3-x,"efficiency loss: 13.2 % (after being stored for 40 days in a similar to 12% humidity, low-oxygen level environment); efficiency loss: 16.7 % (after being stored for 40 days in a similar to 12% humidity, low-oxygen level environment); efficiency loss: 12.9 % (after being stored for 40 days in a similar to 12% humidity, low-oxygen level environment); efficiency loss: 45.4 % (after being stored for 40 days in a similar to 12% humidity, low-oxygen level environment); efficiency loss: 38.8 % (after being stored for 40 days in a similar to 12% humidity, low-oxygen level environment); efficiency loss: 44.4 % (after being stored for 40 days in a similar to 12% humidity, low-oxygen level environment)"
Enhancing Performance and Stability of Perovskite Solar Cells through Surface Defect Passivation with Organic Bidentate Lewis Bases,,ACS OMEGA,4.3,C60,123591,,,,component in inverted device configuration,,19.22,,,,MAPbClxI3-x,"efficiency loss: 13.2 % (after being stored for 40 days in a similar to 12% humidity, low-oxygen level environment); efficiency loss: 16.7 % (after being stored for 40 days in a similar to 12% humidity, low-oxygen level environment); efficiency loss: 12.9 % (after being stored for 40 days in a similar to 12% humidity, low-oxygen level environment); efficiency loss: 45.4 % (after being stored for 40 days in a similar to 12% humidity, low-oxygen level environment); efficiency loss: 38.8 % (after being stored for 40 days in a similar to 12% humidity, low-oxygen level environment); efficiency loss: 44.4 % (after being stored for 40 days in a similar to 12% humidity, low-oxygen level environment)"
Enhancing Performance and Stability of Perovskite Solar Cells through Surface Defect Passivation with Organic Bidentate Lewis Bases,,ACS OMEGA,4.3,BCP,,,,,component in inverted device configuration,,19.22,,,,MAPbClxI3-x,"efficiency loss: 13.2 % (after being stored for 40 days in a similar to 12% humidity, low-oxygen level environment); efficiency loss: 16.7 % (after being stored for 40 days in a similar to 12% humidity, low-oxygen level environment); efficiency loss: 12.9 % (after being stored for 40 days in a similar to 12% humidity, low-oxygen level environment); efficiency loss: 45.4 % (after being stored for 40 days in a similar to 12% humidity, low-oxygen level environment); efficiency loss: 38.8 % (after being stored for 40 days in a similar to 12% humidity, low-oxygen level environment); efficiency loss: 44.4 % (after being stored for 40 days in a similar to 12% humidity, low-oxygen level environment)"
Molecular Engineering of Anthracene Core-Based Hole-Transporting Materials for Organic and Perovskite Photovoltaics,,ACS OMEGA,4.3,PC61BM,53384373,,,,,HOMO (AS5)-LUMO (PC61BM) interface,,,,,,stability: None None (None)
Molecular Engineering of Anthracene Core-Based Hole-Transporting Materials for Organic and Perovskite Photovoltaics,,ACS OMEGA,4.3,TIPs (triisopropylsilylacetylene),,,,,,,,,,,,stability: None None (None)
N-Substituted Phenothiazines as Environmentally Friendly Hole-Transporting Materials for Low-Cost and Highly Stable Halide Perovskite Solar Cells,,ACS OMEGA,4.3,AZO-III,,,small molecule,triarylamine; phenothiazine; azomethine bridge,HTM,,11.62,,,,halide perovskite,PCE retained after 6 months of air exposure: 75 % (unencapsulated PSCs after 6 months of air exposure); PCE decrease after 6 months of air exposure: 48 % (unencapsulated devices after 6 months of air exposure)
N-Substituted Phenothiazines as Environmentally Friendly Hole-Transporting Materials for Low-Cost and Highly Stable Halide Perovskite Solar Cells,,ACS OMEGA,4.3,AZO-IV,,,small molecule,triarylamine; phenothiazine; azomethine bridge; thioethyl group,HTM,,11.62,,,,halide perovskite,PCE retained after 6 months of air exposure: 75 % (unencapsulated PSCs after 6 months of air exposure); PCE decrease after 6 months of air exposure: 48 % (unencapsulated devices after 6 months of air exposure)
N-Substituted Phenothiazines as Environmentally Friendly Hole-Transporting Materials for Low-Cost and Highly Stable Halide Perovskite Solar Cells,,ACS OMEGA,4.3,Spiro-OMeTAD,16161850,,,,,,11.62,,,,halide perovskite,PCE retained after 6 months of air exposure: 75 % (unencapsulated PSCs after 6 months of air exposure); PCE decrease after 6 months of air exposure: 48 % (unencapsulated devices after 6 months of air exposure)
Probing the Structural Degradation of CsPbBr3 Perovskite Nanocrystals in the Presence of H2O and H2S: How Weak Interactions and HSAB Matter,,ACS OMEGA,4.3,H2S,402,,molecule,,adsorbed species that can provide a soft base and gets involved in the reaction,adsorbed in the (100) planes of CsPbBr3 by a weak electrostatic interaction,,,,,all inorganic CsPbBr3,structural degradation in the presence of moisture: None None (None)
Organic small molecules modify electron transport layer to enhance performance of inverted perovskite solar cells,,CHEMICAL ENGINEERING SCIENCE,4.3,AQX-OCH2CH2CF3 (CQF),,,small molecule,,"incorporated into [6,6]-Phenyl C61-butyric acid methyl ester (PCBM) to serve as an ETL in the fabrication of inverted PSCs",between ETL and perovskite layer,18.15,,,,,"PCE retention: 90 % (after over 1,000 h under one sun illumination in a moist air atmosphere)"
Organic small molecules modify electron transport layer to enhance performance of inverted perovskite solar cells,,CHEMICAL ENGINEERING SCIENCE,4.3,"[6,6]-Phenyl C61-butyric acid methyl ester (PCBM)",,,,,serves as ETL when combined with CQF,ETL and perovskite layer,18.15,,,,,"PCE retention: 90 % (after over 1,000 h under one sun illumination in a moist air atmosphere)"
Dopant-free small-molecule hole-transport material for low-cost and stable perovskite solar cells,,ENERGY ADVANCES,4.3,spiro-OMeTAD,16161850,,benchmark HTM,,benchmark HTM,,14,,,,perovskite solar cells (PSCs),loss of initial efficiency: 10 % (over 500 hours); retention of initial efficiency: None % (after 500 hours of light exposure)
A hydrophobic hole transporting oligothiophene for planar perovskite solar cells with improved stability,,CHEMICAL COMMUNICATIONS,4.2,DR3TBDTT,154728067,,oligothiophene derivative,,hole transporting material,,8.8,,,,CH3NH3PbI3-xClx,stability: None None (None)
A hydrophobic hole transporting oligothiophene for planar perovskite solar cells with improved stability,,CHEMICAL COMMUNICATIONS,4.2,spiro-MeOTAD,16161850,,,,used in devices (as comparison),,8.8,,,,CH3NH3PbI3-xClx,stability: None None (None)
A hydrophobic hole transporting oligothiophene for planar perovskite solar cells with improved stability,,CHEMICAL COMMUNICATIONS,4.2,Li-TFSI,,,ion additive,,dopant for spiro-MeOTAD,,8.8,,,,CH3NH3PbI3-xClx,stability: None None (None)
A novel AIE molecule as a hole transport layer enables efficient and stable perovskite solar cells,,CHEMICAL COMMUNICATIONS,4.2,TPE-CZ,,,hole transport layer (HTL) material,,HTL,,18,,,,perovskite solar cells,stability: None None (None)
A novel AIE molecule as a hole transport layer enables efficient and stable perovskite solar cells,,CHEMICAL COMMUNICATIONS,4.2,Spiro-OMeTAD,16161850,,reference HTL,,reference HTL,,18,,,,perovskite solar cells,stability: None None (None)
A star-shaped cyclopentadithiophene-based dopant-free hole-transport material for high-performance perovskite solar cells,,CHEMICAL COMMUNICATIONS,4.2,spiro-OMeTAD,16161850,,,,,,19.68,,,,,stability: None None (None)
Enhanced long-term stability of perovskite solar cells by 3-hydroxypyridine dipping,,CHEMICAL COMMUNICATIONS,4.2,3-hydroxypyridine,,,,,modify the perovskite layer,perovskite layer,,,,,Lead halide perovskite,stability: None None (90 hour steady-state measurements)
Expanding the conjugated benzene rings of phenothiazine phosphonic acid for efficient tin-lead mixed perovskite solar cells with a Sn/Pb ratio of 0.4: 0.6,,CHEMICAL COMMUNICATIONS,4.2,"4-(13H-dibenzo[b,i]phenothiazin-13-yl)butyl phosphonic acid (DB-PTZPA)",,,small molecule,phosphonic acid,hole transport layer (HTL),"a dense, void-free buried interface with high-quality FA0.7MA0.3Sn0.4Pb0.6I3 TLP film",22.73,,,,tin-lead mixed perovskite (TLP),light soaking stability: None None (None)
Expanding the conjugated benzene rings of phenothiazine phosphonic acid for efficient tin-lead mixed perovskite solar cells with a Sn/Pb ratio of 0.4: 0.6,,CHEMICAL COMMUNICATIONS,4.2,PEDOT:PSS,,,,,,,22.73,,,,tin-lead mixed perovskite (TLP),light soaking stability: None None (None)
Expanding the conjugated benzene rings of phenothiazine phosphonic acid for efficient tin-lead mixed perovskite solar cells with a Sn/Pb ratio of 0.4: 0.6,,CHEMICAL COMMUNICATIONS,4.2,PTZPA,,,,,,,22.73,,,,tin-lead mixed perovskite (TLP),light soaking stability: None None (None)
Fluorination on cyclopentadithiophene-based hole-transport materials for high-performance perovskite solar cells,,CHEMICAL COMMUNICATIONS,4.2,YC-oF,,,"fluorinated cyclopenta[2,1-b:3,4-b ']dithiophene (CPDT)-based small molecule",,hole-transporting material (HTM),,22.41,,,,,long-term stability: None None (None)
Fluorination on cyclopentadithiophene-based hole-transport materials for high-performance perovskite solar cells,,CHEMICAL COMMUNICATIONS,4.2,YC-mF,,,"fluorinated cyclopenta[2,1-b:3,4-b ']dithiophene (CPDT)-based small molecule",,hole-transporting material (HTM),,22.41,,,,,long-term stability: None None (None)
Fused tetraphenylethylene-triphenylamine as an efficient hole transporting material in perovskite solar cells,,CHEMICAL COMMUNICATIONS,4.2,spiro-OMeTAD,16161850,,,,,,,,,,,stability: None None (None)
Li dopant induces moisture sensitive phase degradation of an all-inorganic CsPbI2Br perovskite,,CHEMICAL COMMUNICATIONS,4.2,Spiro-MeOTAD,16161850,,organic molecule capping layer,,capping layer,capping layer,12.6,,,,All-inorganic halide perovskites,phase stability: None None (different relative humidity conditions); moisture resistance: None None (under the same ambient conditions)
Li dopant induces moisture sensitive phase degradation of an all-inorganic CsPbI2Br perovskite,,CHEMICAL COMMUNICATIONS,4.2,Li-TFSI,,,Li salt,,dopant in Spiro-MeOTAD layer,doped Spiro-MeOTAD layer,12.6,,,,All-inorganic halide perovskites,phase stability: None None (different relative humidity conditions); moisture resistance: None None (under the same ambient conditions)
Benzamide-based dopant-free small-molecule hole transport materials for inverted perovskite solar cells,,DYES AND PIGMENTS,4.2,"poly[bis(4-phenyl)(2,4,6-trimethylphenyl)amine (PTAA)",,,,,,,18.84,,,,inverted planar,retained initial efficiency: 73 % (after 30 days of aging in a nitrogen atmosphere); retained initial efficiency: 48 % (after 30 days of aging in a nitrogen atmosphere); retained initial efficiency: 37 % (after 30 days of aging in a nitrogen atmosphere); retained initial efficiency: None % (under the same condition)
"Dithieno[3,2-a:2?,3?-c]phenazine based hole-transporting materials for efficient perovskite solar cells: Effects of donors numbers",,DYES AND PIGMENTS,4.2,spiro-OMeTAD,16161850,,,,,,20.52,,,,,long-term device stability: None None (None)
Dopant-free benzothiadiazole bridged hole transport materials for highly stable and efficient perovskite solar cells,,DYES AND PIGMENTS,4.2,spiro-OMeTAD,16161850,,hole transport material,,hole transport material,,12.1,,,,,efficiency retention: 90 % (after 10 days at a relative humidity of 30%)
Dopant-free star-shaped hole-transport materials for efficient and stable perovskite solar cells,2016,DYES AND PIGMENTS,4.2,Z1013,,,star-shaped TPA-based small-molecule materials,,HTM5,,15.4,,,,CH3NH3PbI3-based,stability: None None (aging in ambient air both at room temperature and 80 degrees C)
Dopant-free star-shaped hole-transport materials for efficient and stable perovskite solar cells,2016,DYES AND PIGMENTS,4.2,spiro-OMeTAD,16161850,,,,p-doped comparator,,15.4,,,,CH3NH3PbI3-based,stability: None None (aging in ambient air both at room temperature and 80 degrees C)
Dopant-free star-shaped hole-transport materials for efficient and stable perovskite solar cells,2016,DYES AND PIGMENTS,4.2,star-shape TPA5,,,,,dopant-free HTM5,,15.4,,,,CH3NH3PbI3-based,stability: None None (aging in ambient air both at room temperature and 80 degrees C)
Dual-site binding passivation of an organic small molecule for improved charge extraction and transport in inverted perovskite solar cells,,DYES AND PIGMENTS,4.2,"[6,6]-phenyl C61-butyric acid methyl ester (PCBM)",,,,,"used as the electron transport layer (ETL), doped with B9",ETL,20.08,,,,,PCE retention: 80 % (after 1400 h of constant peak power output functioning under one sun illumination in ambient humid air)
Expansion strategy of carbazole connecting unit in linear hole transport materials for perovskite solar cells,,DYES AND PIGMENTS,4.2,spiro-OMeTAD,16161850,,,,,,,,,,,stability: None None (None)
Facile synthesized fluorine substituted benzothiadiazole based dopant-free hole transport material for high efficiency perovskite solar cell,,DYES AND PIGMENTS,4.2,"4,4'-dimethoxy triphenylamine",,,donor,"4,4'-dimethoxy",donor,,18.9,,,,planar perovskite solar cell (PSC),retained efficiency: 87 % (after 480 h degradation)
Facile synthesized fluorine substituted benzothiadiazole based dopant-free hole transport material for high efficiency perovskite solar cell,,DYES AND PIGMENTS,4.2,thiophene,8030,,bridge,,bridge,,18.9,,,,planar perovskite solar cell (PSC),retained efficiency: 87 % (after 480 h degradation)
Hole transporting material with passivating group (CN) for perovskite solar cells with improved stability,,DYES AND PIGMENTS,4.2,carbazole-triphenylamine molecule (H123),,,HTM,C  N unit,dual function of passivating defects and transporting holes,perovskite/hole transporting materials (HTM) interface,,,,,,stability: None None (None)
Hole transporting material with passivating group (CN) for perovskite solar cells with improved stability,,DYES AND PIGMENTS,4.2,spiro-OMeTAD,16161850,,,,conventional comparator for stability,,,,,,,stability: None None (None)
Low-cost asymmetric structured hole transport material for perovskite solar cells,,DYES AND PIGMENTS,4.2,BCz-DM,,,HTM,,hole transport material,,23.58,,,,,remaining PCE: 86 % (1000 h aging test)
Low-cost asymmetric structured hole transport material for perovskite solar cells,,DYES AND PIGMENTS,4.2,BCz-NP,,,HTM,,hole transport material,,23.58,,,,,remaining PCE: 86 % (1000 h aging test)
Low-cost asymmetric structured hole transport material for perovskite solar cells,,DYES AND PIGMENTS,4.2,"9-(4-methoxyphenyl)-9H-3,9 '-bicarbazole (BCz)",,,core unit,,core unit for HTMs,,23.58,,,,,remaining PCE: 86 % (1000 h aging test)
Low-cost asymmetric structured hole transport material for perovskite solar cells,,DYES AND PIGMENTS,4.2,Spiro-OMeTAD,16161850,,HTM,,reference HTM,,23.58,,,,,remaining PCE: 86 % (1000 h aging test)
Novel benzocarbazole-based hole-transport/selective layer with texture-tolerance for efficient perovskite/silicon tandem photovoltaics,,DYES AND PIGMENTS,4.2,5-(11H-benzo [a]carbazol-11-yl)isophthalic acid (IPABCz),,,self-assembling molecule,,hole transport layer (HTL); hole-selective layer (HSL),on textured CZ-Si,30.56,,,,wide-bandgap (similar to 1.68 eV) single-junction perovskite solar cells,hysteresis: 0.94 % (None)
"Rational design of 1,3,6-trisubstituted azulene based hole transport materials for efficient and stable planar perovskite solar cells",,DYES AND PIGMENTS,4.2,Azulene,9231,,,,core of HTMs,,24.04,,,,perovskite solar cells (PSCs),retained efficiency after aging: about 80 % % (aging under the environmental conditions of relative humidity (RH) 40-50 % for 1000 h)
"Rational design of 1,3,6-trisubstituted azulene based hole transport materials for efficient and stable planar perovskite solar cells",,DYES AND PIGMENTS,4.2,AZU-AT,,,organic small molecule HTM,"1,3,6-trisubstituted azulene core; Different peripheral groups at the 1,3-positions; electron donating 4-methoxybenzoyl at the 6-position",HTM,,24.04,,,,perovskite solar cells (PSCs),retained efficiency after aging: about 80 % % (aging under the environmental conditions of relative humidity (RH) 40-50 % for 1000 h)
"Rational design of 1,3,6-trisubstituted azulene based hole transport materials for efficient and stable planar perovskite solar cells",,DYES AND PIGMENTS,4.2,AZU-AF,,,organic small molecule HTM,"1,3,6-trisubstituted azulene core; Different peripheral groups at the 1,3-positions; electron donating 4-methoxybenzoyl at the 6-position",HTM,,24.04,,,,perovskite solar cells (PSCs),retained efficiency after aging: about 80 % % (aging under the environmental conditions of relative humidity (RH) 40-50 % for 1000 h)
Rational design of bis(4-methoxyphenyl)amine-based molecules with different π-bridges as hole-transporting materials for efficient perovskite solar cells,2016,DYES AND PIGMENTS,4.2,bis(4-methoxyphenyl)amine,7571,,,,arm,,,,,,perovskite solar cells (PSCs),stability: None None (None)
Rational design of bis(4-methoxyphenyl)amine-based molecules with different π-bridges as hole-transporting materials for efficient perovskite solar cells,2016,DYES AND PIGMENTS,4.2,"spiro[fluorene-9,9'-xanthenej",,,,,it-bridge,,,,,,perovskite solar cells (PSCs),stability: None None (None)
"Synthesis, photophysical and electrochemical properties of π-conjugated pyrene based down-shifting molecules with fluorinated aryl groups",,DYES AND PIGMENTS,4.2,Pyrene molecule,,,,,building block for the synthesis of pyrene-based fluorophores for optoelectronic applications,,,,,,,initial mass loss temperature: 200 degrees C (None)
"Synthesis, photophysical and electrochemical properties of π-conjugated pyrene based down-shifting molecules with fluorinated aryl groups",,DYES AND PIGMENTS,4.2,cyanoacrylonitrile,,,electron acceptor group,,electron acceptor group connected to the pyrene core,,,,,,,initial mass loss temperature: 200 degrees C (None)
"Synthesis, photophysical and electrochemical properties of π-conjugated pyrene based down-shifting molecules with fluorinated aryl groups",,DYES AND PIGMENTS,4.2,cyanoacrylic acid,27488,,electron acceptor group,,electron acceptor group connected to the pyrene core,,,,,,,initial mass loss temperature: 200 degrees C (None)
"Synthesis, photophysical and electrochemical properties of π-conjugated pyrene based down-shifting molecules with fluorinated aryl groups",,DYES AND PIGMENTS,4.2,polymethylmethacrylate (PMMA),,,,,film medium in which emission and photophysical properties were measured,,,,,,,initial mass loss temperature: 200 degrees C (None)
"Tetra-carbazole substituted spiro[fluorene-9,9′-xanthene]-based hole-transporting materials with high thermal stability and mobility for efficient OLEDs",2017,DYES AND PIGMENTS,4.2,"2,2',7,7'-tetrakis(N, N-carbazole)-spiro(fluorene-9,9'-xanthene) (SFX-Crl)",,,molecule,"spiro[fiuorene-9,9'-xanthene]; carbazole",hole transport layer,hole transport layer,,,,,,glass transition temperature: 130.1 degrees C (None); hole mobility: 0.00157 cm(2) V-1 S-1 (None); thermal stability (qualitative): None None (None)
"Tetra-carbazole substituted spiro[fluorene-9,9′-xanthene]-based hole-transporting materials with high thermal stability and mobility for efficient OLEDs",2017,DYES AND PIGMENTS,4.2,"2,3',6,'7-tetrakis(N, N-carbazole)-spiro(fiuorene-9,9'-xanthene) (SFX-Cr2)",,,molecule,"spiro[fiuorene-9,9'-xanthene]; carbazole",hole transport layer,hole transport layer,,,,,,glass transition temperature: 130.1 degrees C (None); hole mobility: 0.00157 cm(2) V-1 S-1 (None); thermal stability (qualitative): None None (None)
"Tetra-carbazole substituted spiro[fluorene-9,9′-xanthene]-based hole-transporting materials with high thermal stability and mobility for efficient OLEDs",2017,DYES AND PIGMENTS,4.2,"N, N'-Bis(naphthalen-l-y1)-N, N'-bis(phenyl)-benzidine (NPB)",,,molecule,,,,,,,,,glass transition temperature: 130.1 degrees C (None); hole mobility: 0.00157 cm(2) V-1 S-1 (None); thermal stability (qualitative): None None (None)
"Thieno[3,2-b]thiophene-based linear dopant-free hole transport materials for efficient perovskite solar cells",,DYES AND PIGMENTS,4.2,DTTTP-DPA,,,HTM,carbonyl; methoxy,HTM,perovskite/hole transport layer (HTL) interface,21.62,,,,perovskite solar cells (PSCs),"PCE retention: 93 % (At room temperature (30% relative humidity), unencapsulated device, after 1000 h)"
"Thieno[3,2-b]thiophene-based linear dopant-free hole transport materials for efficient perovskite solar cells",,DYES AND PIGMENTS,4.2,DTTTP-TPA,,,HTM,carbonyl; methoxy,dopant-free HTM,perovskite/hole transport layer (HTL) interface,21.62,,,,perovskite solar cells (PSCs),"PCE retention: 93 % (At room temperature (30% relative humidity), unencapsulated device, after 1000 h)"
"Thieno[3,2-b]thiophene-based linear dopant-free hole transport materials for efficient perovskite solar cells",,DYES AND PIGMENTS,4.2,"diethyl 2,5-bis(thieno [3,2-b]thiophen-2-yl)terephthalate (DTTTP)",,,core structure,carbonyl,core structure,,21.62,,,,perovskite solar cells (PSCs),"PCE retention: 93 % (At room temperature (30% relative humidity), unencapsulated device, after 1000 h)"
"Thieno[3,2-b]thiophene-based linear dopant-free hole transport materials for efficient perovskite solar cells",,DYES AND PIGMENTS,4.2,methoxydiphenylamine,19594076,,end group,methoxy,end group,,21.62,,,,perovskite solar cells (PSCs),"PCE retention: 93 % (At room temperature (30% relative humidity), unencapsulated device, after 1000 h)"
"Thieno[3,2-b]thiophene-based linear dopant-free hole transport materials for efficient perovskite solar cells",,DYES AND PIGMENTS,4.2,methoxytriphenylamine,,,end group,methoxy,end group,,21.62,,,,perovskite solar cells (PSCs),"PCE retention: 93 % (At room temperature (30% relative humidity), unencapsulated device, after 1000 h)"
"Thieno[3,2-b]thiophene-based linear dopant-free hole transport materials for efficient perovskite solar cells",,DYES AND PIGMENTS,4.2,diphenylamine,11487,,end group,,,,21.62,,,,perovskite solar cells (PSCs),"PCE retention: 93 % (At room temperature (30% relative humidity), unencapsulated device, after 1000 h)"
"Thieno[3,2-b]thiophene-based linear dopant-free hole transport materials for efficient perovskite solar cells",,DYES AND PIGMENTS,4.2,triphenylamine,11775,,end group,,end group,,21.62,,,,perovskite solar cells (PSCs),"PCE retention: 93 % (At room temperature (30% relative humidity), unencapsulated device, after 1000 h)"
CsPbI3 lead and CsSnI3 lead-free perovskite materials for solar cell device,,INTERNATIONAL JOURNAL OF ENERGY RESEARCH,4.2,HPbI3,,,,,used instead of PbI2 in a single-step deposition process,,23,,,,inorganic cesium lead halide,"retained PCE: 90 % (after 3000 h of dry air storage, non-capsulated devices); lifetime: >1000 h (None)"
Formation of a nanoporous PbI2 layer framework via 4-tBP additive to improve the performance and stability of two-step prepared hybrid perovskite solar cells under ambient conditions,,INTERNATIONAL JOURNAL OF ENERGY RESEARCH,4.2,4-tert-butylpyridine (4-tBP),,,additive,,additive,PbI2 precursor solution,15.83,0.99,23.02,69,CH3NH3PbI3-xClx-based,PCE retention: 90 % (under ambient conditions); PCE retention (reference): 80 % (under ambient conditions)
Formation of a nanoporous PbI2 layer framework via 4-tBP additive to improve the performance and stability of two-step prepared hybrid perovskite solar cells under ambient conditions,,INTERNATIONAL JOURNAL OF ENERGY RESEARCH,4.2,methylammonium iodide (MAI),519034,,molecule,,perovskite precursor,PbI2 framework,15.83,0.99,23.02,69,CH3NH3PbI3-xClx-based,PCE retention: 90 % (under ambient conditions); PCE retention (reference): 80 % (under ambient conditions)
Formation of a nanoporous PbI2 layer framework via 4-tBP additive to improve the performance and stability of two-step prepared hybrid perovskite solar cells under ambient conditions,,INTERNATIONAL JOURNAL OF ENERGY RESEARCH,4.2,methylammonium chloride (MACl),6364545,,molecule,,perovskite precursor,PbI2 framework,15.83,0.99,23.02,69,CH3NH3PbI3-xClx-based,PCE retention: 90 % (under ambient conditions); PCE retention (reference): 80 % (under ambient conditions)
Buried interface modified by guanidinium iodide for enhanced efficiency and stability of perovskite solar cells,,OPTICAL MATERIALS,4.2,guanidinium iodide,,,,,modify the buried interface of SnO2/CH3NH3PbI3 in perovskite solar cells; functioned as nucleation sites to form a 2D perovskite layer; distribute at the grain boundaries in the whole perovskite film; suppress charge trapping and recombination regions,deposited on SnO2; at the SnO2/CH3NH3PbI3 interface; at the grain boundaries in the whole perovskite film,,,,,CH3NH3PbI3,efficiency retention: 80 % (after storage for 60 days)
Buried interface modified by guanidinium iodide for enhanced efficiency and stability of perovskite solar cells,,OPTICAL MATERIALS,4.2,CH3NH3Cl,,,,,"essential in the perovskite precursor, which manipulates the crystal growth dynamic and the vertical crystallization and hence the improved morphology of the perovskite films",,,,,,CH3NH3PbI3,efficiency retention: 80 % (after storage for 60 days)
Crystallization modulation and defect passivation in carbon-based perovskite solar cells using multifunctional group additive,,OPTICAL MATERIALS,4.2,5-(Difluoromethoxy)-2-mercapto-1Hbenzimidazole (DMB),,,additive molecule,Difluoromethoxy; mercapto; benzimidazole; multifunctional groups,introduced into the film for crystal tuning and defect passivation,grain boundaries,14.4,,,,ternary CsFAMA,retained efficiency: 95 % (nearly 1200 h of environmental stability test)
Fabrication and characterization of FTO/C-TiO2/M-TiO2/CH3NH3PbI3/ Spiro-MeOTAD/Au perovskite solar cell: Effect of moisture on stability and study of noise spectroscopy,,OPTICAL MATERIALS,4.2,Spiro-MeOTAD,16161850,,,,,Spiro-MeOTAD/perovskite interface,20.24,0.94,24.77,86.88,CH3NH3PbI3,recoverability of degraded perovskite layer: None None (high humidity in dark conditions); temperature-dependent stability: None None (300 K); effect of humidity on trap states and photocurrent: None None (high humidity; low humidity); effect of 15 % RH nitrogen flow on interface: None None (15 % RH nitrogen (N2) flow); 1/f noise dependence on humidity: None None (high humidity; low humidity)
High performance and stable perovskite solar cells modified with 8-hydroxyquinoline lead,,OPTICAL MATERIALS,4.2,8-hydroxyquinoline lead (Pbq2),,,,pyridine bonds; C-O bonds; quinoline ring groups,introduced into the MAPbI3 perovskite layer to improve the performances and stabilities of PSCs,chelated at the grain boundary of perovskite; reduced the interface energy barrier between the perovskite layer and the electron transfer layer (ETL),20.82,1.144,,77.4,MAPbI3,light stability: None None (in air conditions); moisture resistance: None None (in air conditions)
"Improving the optoelectrical properties of humid stable, hexamined perovskite lattice by phenetylammonium cation additive",,OPTICAL MATERIALS,4.2,penethylammonium iodide (PEAI),,,,,"added to the perovskite system to modify crystallinity; succeeded in increasing grain size, compactness, reducing trap density, enabling enhanced carrier dynamics",interface and the bulk structure of the device,15.75,,,,hexamined MAPbI3 perovskite,humid stability: None None (None)
Interfacial bidentate passivation by a hydrophobic bipyridine molecule for boosting the performance of perovskite solar cells,,OPTICAL MATERIALS,4.2,"4,4 '-di-tertbutyl-2,2 '-bipyridine (DTBP)",,,,bipyridine; tert-butyl,modify the upper interface of the perovskite layer; optimize energy-level matching between the perovskite and C60 layers; passivate defects; form a dense protective layer,upper interface of the perovskite layer,25.3,,,,Inverted (p-i-n) perovskite solar cells (PSCs),efficiency after continuous operation: 90 % (continuous operation for 240 h at 50 % relative humidity in air (unpackaged device))
Interfacial bidentate passivation by a hydrophobic bipyridine molecule for boosting the performance of perovskite solar cells,,OPTICAL MATERIALS,4.2,C60,123591,,,,electron transport layer material; energy-level matching target with perovskite,between the perovskite and C60 layers,25.3,,,,Inverted (p-i-n) perovskite solar cells (PSCs),efficiency after continuous operation: 90 % (continuous operation for 240 h at 50 % relative humidity in air (unpackaged device))
Modification of SnO2 buried interface with thiourea to enhance the performance of perovskite solar cells,,OPTICAL MATERIALS,4.2,thiourea,2723790,,molecules,-NH2; S atoms,passivate the uncoordinated Sn4+ and oxygen vacancies in SnO2 film,SnO2 buried interface,21.09,,,,n-i-p perovskite solar cells,efficiency retention: 88.2 % (aged in the air for 60 days without encapsulation)
Optical properties of a new luminescent hybrid material [C6N2H5]3 BiCl6 involving a resonance energy transfer (RET),,OPTICAL MATERIALS,4.2,[C6N2H5](3) BiCl6,,,organic metal halide material,,both organic and inorganic components are chromospheres,,,,,,,exciton binding energy: 73 meV (photoluminescence study as function of temperature using the Arrhenius model)
Photoelectrochemical and first-principles investigation on halide perovskite/TiO2 film improved by dicyano dye,,OPTICAL MATERIALS,4.2,4-(dicyanomethylene)-2-methyl-6-(4-dimethylaminostyryl)-4H-pyran,688222,,molecular dye,dicyano; dicyanomethylene; dimethylaminostyryl; methyl; pyran,improve the water stability and optoelectronic properties of the halide perovskite/TiO2 film; anchor-based dye,adsorbs on the TiO2 substrate and interacts with the halide perovskite surfaces (CH3NH3PbI3/TiO2 interfacial structure),,,,,halide perovskite CH3NH3PbI3-based film,water stability: None None (in water)
Preparation of MAPbX3 perovskite thin film materials using in-situ doping atomized deposition methods,,OPTICAL MATERIALS,4.2,PVDF (polyvinylidene fluoride),,,colloid,,added PVDF (polyvinylidene fluoride) colloid at a concentration of 3 wt%,,,,,,MAPbX3,
Stability assessments on luminescent down-shifting molecules for UV-protection of perovskite solar cells,2017,OPTICAL MATERIALS,4.2,S-tetrazine (NITZ),9263,,down-shifting molecule,,improve the stability of perovskite solar cells; recycle UV photons for additional current generation,,,,,,,
"Design multifunctional molecules of pentacene-functionalized covalent triazine frameworks as donors, acceptors, and transport materials in organic solar cells: A DFT study",,RESULTS IN CHEMISTRY,4.2,CPNT1,,,CTF0 functionalized by adding one organic pentacene unit,one organic pentacene unit,"donor and acceptor in the active layer of organic solar cells, and hole transport material (HTM) in both organic and perovskite solar cells",active layer of organic solar cells; hole transport material in organic and perovskite solar cells,19.87,,,,"MAPbI3, MAPbBr3, FAPbI3",structural stability: None None (None)
"Design multifunctional molecules of pentacene-functionalized covalent triazine frameworks as donors, acceptors, and transport materials in organic solar cells: A DFT study",,RESULTS IN CHEMISTRY,4.2,CPNT2,,,CTF0 functionalized by adding two organic pentacene units,two organic pentacene units,"donor and acceptor in the active layer of organic solar cells, and hole transport material (HTM) in both organic and perovskite solar cells",active layer of organic solar cells; hole transport material in organic and perovskite solar cells,19.87,,,,"MAPbI3, MAPbBr3, FAPbI3",structural stability: None None (None)
"Design multifunctional molecules of pentacene-functionalized covalent triazine frameworks as donors, acceptors, and transport materials in organic solar cells: A DFT study",,RESULTS IN CHEMISTRY,4.2,CPNT3,,,CTF0 functionalized by adding three organic pentacene units,three organic pentacene units,"donor and acceptor in the active layer of organic solar cells, and hole transport material (HTM) in both organic and perovskite solar cells",active layer of organic solar cells; hole transport material in organic and perovskite solar cells,19.87,,,,"MAPbI3, MAPbBr3, FAPbI3",structural stability: None None (None)
Designing amino-terminated self-assembled monolayers on TiO2 for enhanced interface engineering in perovskite solar cells: boosting efficiency and stability,,EMERGENT MATERIALS,4.1,COOH-Sp-Y,,,amino-terminated SAMs,carboxyl anchor groups; NH2/NH3+ terminal groups; -(CH2)(n)-PP-(CH2)(m) spacer; phenyl (P),"attach to TiO2 substrates and improve compatibility with the perovskite layer, enhancing film morphology, apparent filling levels, and photovoltaic performance",TiO2 substrates,,,,,MAPbI(3) and mixed-cation perovskites,device stability: None None (None)
Symmetrical dicyano-based imidazole molecule-assisted crystallization and defects passivation for high-performance perovskite solar cells,,JOURNAL OF ELECTROANALYTICAL CHEMISTRY,4.1,"4,5dicyanoimidazole (DCI)",,,molecule,double -CN groups; -NH- moiety,additive for perovskite precursor solution,perovskite precursor solution,21.87,,,,,PCE retention: 87.8 % (unencapsulated device after exposure under 10-20 % relative humidity for 60 days)
Simplified p-i-n Perovskite Solar Cells with a Multifunctional Polyfullerene Electron Transporter,,CHINESE JOURNAL OF POLYMER SCIENCE,4,bathocuproine (BCP),65149,,bathocuproine (BCP) layer,,to block hole transfer,,22,,,,p-i-n perovskite solar cells (PSCs),efficiency retention: 91 % (after 1200 h of light exposure)
Simplified p-i-n Perovskite Solar Cells with a Multifunctional Polyfullerene Electron Transporter,,CHINESE JOURNAL OF POLYMER SCIENCE,4,C60,123591,,,,,,22,,,,p-i-n perovskite solar cells (PSCs),efficiency retention: 91 % (after 1200 h of light exposure)
Simplified p-i-n Perovskite Solar Cells with a Multifunctional Polyfullerene Electron Transporter,,CHINESE JOURNAL OF POLYMER SCIENCE,4,PFBCP,,,novel polymeric ETL (named PFBCP),,achieves both efficient electron transport and hole blocking,,22,,,,p-i-n perovskite solar cells (PSCs),efficiency retention: 91 % (after 1200 h of light exposure)
