Repository: kevin-ymx/perov-passivator

# perov-passivator

This repository contains two complementary research sections for molecular
passivator discovery in perovskite solar cells:

1. **Loop-orchestrated agent-skills discovery:** a configuration-first,
   restartable workflow that filters PubChem, learns molecular embeddings,
   retrieves promising derivatives, and identifies purchasable salt forms.
2. **SSL plus downstream binding-energy prediction:** a GIN-E molecular
   representation pipeline that combines self-supervised pretraining with
   supervised prediction of molecule-perovskite binding energy (`E_b`).

The two sections share molecular graph representations and GIN-E encoders, but

File: dataset/literature/extracted_results_mol_cleaned_v2.csv (part 40 of 44)
title,year,journal,impact_factor,molecule_name,molecule_cid,molecule_smiles,molecule_type,functional_groups,role,interface_location,pce_max,voc,jsc,ff,perovskite_type,stability
"Effect of Water on the Structural, Optical, and Hot-Carrier Cooling Properties of the Perovskite Material MASnI3",,JOURNAL OF PHYSICAL CHEMISTRY C,3.7,CH3NH3SnI3,,,Sn-based hybrid perovskite,,subject of study,,,,,,Sn-based hybrid perovskite CH3NH3SnI3,
"Effect of Water on the Structural, Optical, and Hot-Carrier Cooling Properties of the Perovskite Material MASnI3",,JOURNAL OF PHYSICAL CHEMISTRY C,3.7,CH3NH3SnI3 center dot H2O,,,monohydrated phase,,subject of study (monohydrated phase),,,,,,Sn-based hybrid perovskite CH3NH3SnI3,
First-Principles Insight into the Degradation Mechanism of CH3NH3PbI3 Perovskite: Light-Induced Defect Formation and Water Dissociation,,JOURNAL OF PHYSICAL CHEMISTRY C,3.7,CH3NH2,6329,,molecule,,product of interaction between OH- and CH3NH3+ that accelerates ort-CH3NH3PbI3 degradation,,,,,,orthorhombic CH3NH3PbI3 (ort-CH3NH3PbI3),H2O dissociation barrier (decrease): 0.57 eV (with a photogenerated electron involved)
"First-Principles Investigation of Oxygen and Water Adsorption on (010), (100), and (111) Surfaces of BaZrS3 Chalcogenide Perovskite",,JOURNAL OF PHYSICAL CHEMISTRY C,3.7,BaZrS3,,,,,solar absorber; surface material,"the three most stable (010), (100), and (111) surfaces",,,,,,durability: None None (exposure to ambient conditions)
Improving Photovoltaic Stability and Performance of Perovskite Solar Cells by Molecular Interface Engineering,,JOURNAL OF PHYSICAL CHEMISTRY C,3.7,1-donecyl mercaptan (NDM),,,hydrophobic molecule,,modify the interface,between MAPbI(3) and a hole transport layer (HTL),15.04,,,,MAPbI(3),antimoisture characteristics: None None (None)
Integrated Experimental and Theoretical Approach for Efficient Design and Synthesis of Gold-Based Double Halide Perovskites,,JOURNAL OF PHYSICAL CHEMISTRY C,3.7,(Cs2AuAuCl6)-Au-I-Cl-III,,,perovskite,,synthesized material,,,,,,"tetragonal (Cs2AuAuX6)-Au-I-X-III (X = I, Br, Cl)",crystallinity: high None (None); synthesis_temperature: relatively low None (None)
Integrated Experimental and Theoretical Approach for Efficient Design and Synthesis of Gold-Based Double Halide Perovskites,,JOURNAL OF PHYSICAL CHEMISTRY C,3.7,toluene,1140,,compound,,target of photocatalytic degradation reaction,,,,,,"tetragonal (Cs2AuAuX6)-Au-I-X-III (X = I, Br, Cl)",crystallinity: high None (None); synthesis_temperature: relatively low None (None)
Investigation on Enhanced Moisture Resistance of Two-Dimensional Layered Hybrid Organic Inorganic Perovskites (C4H9NH3)2PbI4,,JOURNAL OF PHYSICAL CHEMISTRY C,3.7,(C4H9NH3)(2)PbI4,,,two-dimensional layered hybrid organic inorganic perovskite,C4H9NH3 groups,to represent the two-dimensional layered hybrid organic inorganic perovskites,surfaces,,,,,two-dimensional layered hybrid organic inorganic perovskites,energy barrier to H2O penetration: 3.46 eV (C4H9NH3-terminated surface); energy barrier comparison: None None (MAPbI(3) surface)
Optimization of Band Alignment by Organic Molecules for Perovskite Solar Cells,,JOURNAL OF PHYSICAL CHEMISTRY C,3.7,3PATAT-C3,,,hole-collecting monolayer (HCM) material,alkyl phosphonic acid anchoring groups; triazatruxene derivative,hole-collecting monolayer (HCM) material,on indium tin oxide (ITO),,,,,,stability: None None (None)
Optimization of Band Alignment by Organic Molecules for Perovskite Solar Cells,,JOURNAL OF PHYSICAL CHEMISTRY C,3.7,2PACz,154704302,,hole-collecting monolayer (HCM) material,alkyl phosphonic acid anchoring groups; carbazole-based,hole-collecting monolayer (HCM) material,on indium tin oxide (ITO),,,,,,stability: None None (None)
Organic-Inorganic Halide Perovskite Formation: In Situ Dissociation of Cation Halide and Metal Halide Complexes during Crystal Formation,,JOURNAL OF PHYSICAL CHEMISTRY C,3.7,CH3NH3I,,,cation halide,,precursor,,,,,,Organic inorganic halide perovskites,
Organic-Inorganic Halide Perovskite Formation: In Situ Dissociation of Cation Halide and Metal Halide Complexes during Crystal Formation,,JOURNAL OF PHYSICAL CHEMISTRY C,3.7,CH3I,6328,,molecule,,produced component; can act as defect,mostly trapped in the perovskite crystals,,,,,Organic inorganic halide perovskites,
Organic-Inorganic Halide Perovskite Formation: In Situ Dissociation of Cation Halide and Metal Halide Complexes during Crystal Formation,,JOURNAL OF PHYSICAL CHEMISTRY C,3.7,NH3,222,,molecule,,produced component; can act as defect,mostly trapped in the perovskite crystals,,,,,Organic inorganic halide perovskites,
"Pyrene-Cored Starburst Oligofluorenes with Diphenylamine End-Cappers: Design, Synthesis, Stabilized Optical Gain, and Lasing Properties",,JOURNAL OF PHYSICAL CHEMISTRY C,3.7,P1F,44450094,,starburst conjugated molecule,pyrene core; diphenylamine end-cappers; oligofluorene bridge,robust gain media for organic lasers,,,,,,,T-d (the temperature with 5% weight loss): None degrees C (None); net gain coefficients: None cm(-1) (stabilized EL and ASE); waveguide loss: None cm(-1) (stabilized EL and ASE); lasing threshold: 2.1 kW cm(-2) (at 475 nm for P2F)
Regulating Interfacial Coupling and Electron Transport for Efficient Electron-Transporting Materials,,JOURNAL OF PHYSICAL CHEMISTRY C,3.7,NDI-ID,,,organic electron-transporting material (ETM),,model molecular skeleton,ETM-perovskite interfacial coupling,,,,,,
Regulating Interfacial Coupling and Electron Transport for Efficient Electron-Transporting Materials,,JOURNAL OF PHYSICAL CHEMISTRY C,3.7,NF2X-ID,,,Modified naphthalimide derivative,,,ETM-perovskite interfacial coupling,,,,,,
"Role of Ligand-Ligand Interactions in the Stabilization of Thin Layers of Tin Bromide Perovskite: An Ab Initio Study of the Atomic and Electronic Structure, and Optical Properties",,JOURNAL OF PHYSICAL CHEMISTRY C,3.7,EA2SnBr4,,,two-dimensional (2D) hybrid halide perovskite,,one-unit-cell thick layer (R2SnBr4 with R = EA),one-unit-cell thick layers,,,,,two-dimensional (2D) hybrid halide perovskites,comparative stability: None None (None); stability enhancement: None None (None)
"Role of Ligand-Ligand Interactions in the Stabilization of Thin Layers of Tin Bromide Perovskite: An Ab Initio Study of the Atomic and Electronic Structure, and Optical Properties",,JOURNAL OF PHYSICAL CHEMISTRY C,3.7,BA2SnBr4,,,two-dimensional (2D) hybrid halide perovskite,,one-unit-cell thick layer; system connecting neighboring perovskite layers in 2D-3D system,one-unit-cell thick layers; surface ligands connect neighboring perovskite layers,,,,,two-dimensional (2D) hybrid halide perovskites,comparative stability: None None (None); stability enhancement: None None (None)
"Role of Ligand-Ligand Interactions in the Stabilization of Thin Layers of Tin Bromide Perovskite: An Ab Initio Study of the Atomic and Electronic Structure, and Optical Properties",,JOURNAL OF PHYSICAL CHEMISTRY C,3.7,PEA2SnBr4,,,two-dimensional (2D) hybrid halide perovskite,,one-unit-cell thick layer (R2SnBr4 with R = PEA),one-unit-cell thick layers,,,,,two-dimensional (2D) hybrid halide perovskites,comparative stability: None None (None); stability enhancement: None None (None)
Rubidium Iodide-Doped Spiro-OMeTAD as a Hole-Transporting Material for Efficient Perovskite Photodetectors,,JOURNAL OF PHYSICAL CHEMISTRY C,3.7,"2,2',7,7'-Tetrakis-(N,N-di-p-methoxyphenylamine)-9,9'-spirobifluorene (spiro-OMeTAD)",,,,,hole transport material / hole transport layer (HTL) when RbI-doped,hole transport layer (HTL) for perovskite photodetectors,,,,,,specific detectivity: 37700000000000.0 Jones (None); linear dynamic range: 114 dB (None)
Rubidium Iodide-Doped Spiro-OMeTAD as a Hole-Transporting Material for Efficient Perovskite Photodetectors,,JOURNAL OF PHYSICAL CHEMISTRY C,3.7,bis-(trifluoromethane)sulfonamide lithium salt (Li-TFSI),,,,,additive/dopant,,,,,,,specific detectivity: 37700000000000.0 Jones (None); linear dynamic range: 114 dB (None)
Rubidium Iodide-Doped Spiro-OMeTAD as a Hole-Transporting Material for Efficient Perovskite Photodetectors,,JOURNAL OF PHYSICAL CHEMISTRY C,3.7,4-tertbutylpyridine (TBP),19878,,,,additive/dopant,,,,,,,specific detectivity: 37700000000000.0 Jones (None); linear dynamic range: 114 dB (None)
Stability of Organic Cations in Solution-Processed CH3NH3PbI3 Perovskites: Formation of Modified Surface Layers,,JOURNAL OF PHYSICAL CHEMISTRY C,3.7,methylammonium iodide (CH3NH3I),519034,,,,prepared from a solution of lead chloride (PbCl2) and methylammonium iodide (CH3NH3I),,,,,,pure iodide perovskite (CH3NH3PbI3),
Stability of Organic Cations in Solution-Processed CH3NH3PbI3 Perovskites: Formation of Modified Surface Layers,,JOURNAL OF PHYSICAL CHEMISTRY C,3.7,methylamine molecules (CH3NH2),,,,,residual methylamine molecules trapped within the perovskite crystal lattice,within the perovskite crystal lattice,,,,,pure iodide perovskite (CH3NH3PbI3),
Thiourea Small Molecules Regulated Slow Passivation in MAPbI3 Thin Films for Enhanced Stability and Performance of Perovskite Solar Cells,,JOURNAL OF PHYSICAL CHEMISTRY C,3.7,urea,1176,,small molecules,,dopants,perovskite thin films,18.38,,,,lead halide perovskite thin films,PCE over storage duration: None % (in 40 days)
Thiourea Small Molecules Regulated Slow Passivation in MAPbI3 Thin Films for Enhanced Stability and Performance of Perovskite Solar Cells,,JOURNAL OF PHYSICAL CHEMISTRY C,3.7,thiourea,2723790,,small molecules,,dopants,perovskite thin films,18.38,,,,lead halide perovskite thin films,PCE over storage duration: None % (in 40 days)
Trap-State Passivation by Nonvolatile Small Molecules with Carboxylic Acid Groups for Efficient Planar Perovskite Solar Cells,,JOURNAL OF PHYSICAL CHEMISTRY C,3.7,benzoic acid,243,,nonvolatile small molecule,carboxylic acid groups,passivation,,15.81,,,,perovskite solar cells,
Trap-State Passivation by Nonvolatile Small Molecules with Carboxylic Acid Groups for Efficient Planar Perovskite Solar Cells,,JOURNAL OF PHYSICAL CHEMISTRY C,3.7,p-phthalic acid,7489,,nonvolatile small molecule,carboxylic acid groups,passivation,,15.81,,,,perovskite solar cells,
Trap-State Passivation by Nonvolatile Small Molecules with Carboxylic Acid Groups for Efficient Planar Perovskite Solar Cells,,JOURNAL OF PHYSICAL CHEMISTRY C,3.7,trimesic acid,11138,,nonvolatile small molecule,carboxylic acid groups,passivation,perovskite (doped),15.81,,,,perovskite solar cells,
Understanding Molecular Adsorption on CuSCN Surfaces toward Perovskite Solar Cell Applications,,JOURNAL OF PHYSICAL CHEMISTRY C,3.7,CuSCN,61264,,hole-transporting material,,hole-transporting material for solar cells,CuSCN surfaces,,,,,halide perovskite,stability: None None (None)
Understanding Molecular Adsorption on CuSCN Surfaces toward Perovskite Solar Cell Applications,,JOURNAL OF PHYSICAL CHEMISTRY C,3.7,methylammonium iodide,519034,,molecular adsorbate,,"additives, precursors, and solvents",CuSCN surfaces,,,,,halide perovskite,stability: None None (None)
Understanding Molecular Adsorption on CuSCN Surfaces toward Perovskite Solar Cell Applications,,JOURNAL OF PHYSICAL CHEMISTRY C,3.7,acetonitrile,6342,,molecular adsorbate,,"additives, precursors, and solvents",CuSCN surfaces,,,,,halide perovskite,stability: None None (None)
Understanding Molecular Adsorption on CuSCN Surfaces toward Perovskite Solar Cell Applications,,JOURNAL OF PHYSICAL CHEMISTRY C,3.7,chloroform,6212,,molecular adsorbate,,"additives, precursors, and solvents",CuSCN surfaces,,,,,halide perovskite,stability: None None (None)
Understanding Molecular Adsorption on CuSCN Surfaces toward Perovskite Solar Cell Applications,,JOURNAL OF PHYSICAL CHEMISTRY C,3.7,dimethylformamide,6228,,molecular adsorbate,,"additives, precursors, and solvents",CuSCN surfaces,,,,,halide perovskite,stability: None None (None)
Understanding Molecular Adsorption on CuSCN Surfaces toward Perovskite Solar Cell Applications,,JOURNAL OF PHYSICAL CHEMISTRY C,3.7,dimethyl sulfoxide,,,molecular adsorbate,,"additives, precursors, and solvents",CuSCN surfaces,,,,,halide perovskite,stability: None None (None)
Understanding Molecular Adsorption on CuSCN Surfaces toward Perovskite Solar Cell Applications,,JOURNAL OF PHYSICAL CHEMISTRY C,3.7,methanol,887,,molecular adsorbate,,"additives, precursors, and solvents",CuSCN surfaces,,,,,halide perovskite,stability: None None (None)
Understanding Molecular Adsorption on CuSCN Surfaces toward Perovskite Solar Cell Applications,,JOURNAL OF PHYSICAL CHEMISTRY C,3.7,ethanol,702,,molecular adsorbate,,"additives, precursors, and solvents",CuSCN surfaces,,,,,halide perovskite,stability: None None (None)
Ethanol induced structure reorganization of 2D layered perovskites (OA)2(MA)n-1PbnI3n+1,,JOURNAL OF LUMINESCENCE,3.6,ethanol,702,,,,can insert into crystal lattice; preferentially dissolve MA ions; adsorb to passivate surface defects,crystal lattice and surface,,,,,2D perovskite materials,
Ethanol induced structure reorganization of 2D layered perovskites (OA)2(MA)n-1PbnI3n+1,,JOURNAL OF LUMINESCENCE,3.6,OA = CH3(CH2)(7)NH3,,,,,component of (OA)(2)(MA)Pb2I7 and (OA)(2)PbI4 (as indicated by formulae in the abstract),,,,,,2D perovskite materials,
The synthesis of MAPbBr3 nanoplatelets with long-term stability and high photoluminescence quantum yield through controlling the synthetic temperature and dilution treatment,,JOURNAL OF LUMINESCENCE,3.6,pyrazole,1048,,bidentate coordination molecule / co-ligand,,co-ligand,,,,,,MAPbBr(3),long term stability: 6 months (None); photoluminescence quantum yield: 90 % (None)
A hydrogen-bonding anchoring strategy for buried interface passivation toward enhanced efficiency and stability of inverted perovskite solar cells,,APPLIED PHYSICS LETTERS,3.5,DMF,6228,,perovskite precursor solvent,,perovskite precursor solvent,perovskite bulk,20.83,,,,MAPbCl(x)I(3-x),"performance retention: 85.3 % (after 50 days (12% humidity, low O-2)); performance retention (controls): 53.1 % (after 50 days (12% humidity, low O-2))"
A hydrogen-bonding anchoring strategy for buried interface passivation toward enhanced efficiency and stability of inverted perovskite solar cells,,APPLIED PHYSICS LETTERS,3.5,DMSO,679,,perovskite precursor solvent,,perovskite precursor solvent,perovskite bulk,20.83,,,,MAPbCl(x)I(3-x),"performance retention: 85.3 % (after 50 days (12% humidity, low O-2)); performance retention (controls): 53.1 % (after 50 days (12% humidity, low O-2))"
A hydrogen-bonding anchoring strategy for buried interface passivation toward enhanced efficiency and stability of inverted perovskite solar cells,,APPLIED PHYSICS LETTERS,3.5,P-TSPA [3-(triethoxysilyl)propylamine] polymer,,,polymer,Si-O,anchoring layer for buried interface passivation; resists solvent dissolution,buried interface,20.83,,,,MAPbCl(x)I(3-x),"performance retention: 85.3 % (after 50 days (12% humidity, low O-2)); performance retention (controls): 53.1 % (after 50 days (12% humidity, low O-2))"
A hydrogen-bonding anchoring strategy for buried interface passivation toward enhanced efficiency and stability of inverted perovskite solar cells,,APPLIED PHYSICS LETTERS,3.5,thenoyltrifluoroacetone (TTFA),5601,,passivation molecule,,passivates undercoordinated Pb2+ defects at the buried interface; forms hydrogen bonds with P-TSPA,buried interface,20.83,,,,MAPbCl(x)I(3-x),"performance retention: 85.3 % (after 50 days (12% humidity, low O-2)); performance retention (controls): 53.1 % (after 50 days (12% humidity, low O-2))"
A hydrogen-bonding anchoring strategy for buried interface passivation toward enhanced efficiency and stability of inverted perovskite solar cells,,APPLIED PHYSICS LETTERS,3.5,PEAI,,,,,component of device stack,,20.83,,,,MAPbCl(x)I(3-x),"performance retention: 85.3 % (after 50 days (12% humidity, low O-2)); performance retention (controls): 53.1 % (after 50 days (12% humidity, low O-2))"
A hydrogen-bonding anchoring strategy for buried interface passivation toward enhanced efficiency and stability of inverted perovskite solar cells,,APPLIED PHYSICS LETTERS,3.5,C-60,,,,,component of device stack,,20.83,,,,MAPbCl(x)I(3-x),"performance retention: 85.3 % (after 50 days (12% humidity, low O-2)); performance retention (controls): 53.1 % (after 50 days (12% humidity, low O-2))"
A hydrogen-bonding anchoring strategy for buried interface passivation toward enhanced efficiency and stability of inverted perovskite solar cells,,APPLIED PHYSICS LETTERS,3.5,BCP,,,,,component of device stack,,20.83,,,,MAPbCl(x)I(3-x),"performance retention: 85.3 % (after 50 days (12% humidity, low O-2)); performance retention (controls): 53.1 % (after 50 days (12% humidity, low O-2))"
Acid molecule-assisted high-quality SnO2 transport layer for perovskite solar cells,,APPLIED PHYSICS LETTERS,3.5,iminodiacetic acid (IDA),8897,,,,to modify the SnO2 ETL,SnO2 ETL,24.02,,,,,stability: None None (None)
Ammonium iodide-incorporated SnO2 obtains perovskite solar cells with over 24% efficiency,,APPLIED PHYSICS LETTERS,3.5,ammonium iodide (NH4I),25487,,inorganic small molecule,,incorporated into the SnO2,into the SnO2 / in the ETL,24.4,,,,planar PSCs,hysteresis: None None (None); stability: None None (None)
Carbonyl functional group assisted crystallization of mixed tin-lead narrow bandgap perovskite absorber in ambient conditions,,APPLIED PHYSICS LETTERS,3.5,"caffeine (1,3,7-trimethylpurine-2,6-dione)",,,Lewis-base molecule,two carbonyl functional groups (C = O),additive assisting growth of FA(0.2)MA(0.8)Sn(0.5)Pb(0.5)I(2.4)Br(0.6) perovskite films,,,,,,FA(0.2)MA(0.8)Sn(0.5)Pb(0.5)I(2.4)Br(0.6) narrow bandgap perovskite films,
Enhanced charge dynamics via V-doped SnO2 combined with interface functionalization for perovskite solar cells,,APPLIED PHYSICS LETTERS,3.5,Metformin,4091,,molecule,NH2 groups,to passivate interface traps,incorporated into the V-SnO2 films,22.87,1.157,24.37,0.811,(FA(0.90)MA(0.10))(0.92)Cs0.08Pb(I0.98Br0.02)(3),stability: None None (None)
Enhanced charge dynamics via V-doped SnO2 combined with interface functionalization for perovskite solar cells,,APPLIED PHYSICS LETTERS,3.5,Urea,1176,,molecule,NH2 groups,to passivate interface traps,incorporated into the V-SnO2 films,22.87,1.157,24.37,0.811,(FA(0.90)MA(0.10))(0.92)Cs0.08Pb(I0.98Br0.02)(3),stability: None None (None)
Enhanced charge dynamics via V-doped SnO2 combined with interface functionalization for perovskite solar cells,,APPLIED PHYSICS LETTERS,3.5,diblock polymer of (PEO)(150)-(PPO)(20),,,polymer,,to passivate defects at the grain boundaries and improve the stability,incorporated into the polycrystalline (FA(0.90)MA(0.10))(0.92)Cs0.08Pb(I0.98Br0.02)(3) perovskite films,22.87,1.157,24.37,0.811,(FA(0.90)MA(0.10))(0.92)Cs0.08Pb(I0.98Br0.02)(3),stability: None None (None)
Exceeding 19% efficiency for inverted perovskite solar cells used conventional organic small molecule TPD as hole transport layer,,APPLIED PHYSICS LETTERS,3.5,"N,N-bis(3-methylphenyl)-N,N-bis(phenyl) benzidine (TPD)",,,organic small molecule,,hole transport layer (HTL),perovskite/HTL interface,19.77,,,,,PCE retention: 84.1 % (storage of 700 h)
Exceeding 19% efficiency for inverted perovskite solar cells used conventional organic small molecule TPD as hole transport layer,,APPLIED PHYSICS LETTERS,3.5,"poly(3,4-ethylenedioxythiophene)-poly (styrenesulfonate) (PEDOT:PSS)",,,polymer,,hole transport layer (HTL),perovskite/HTL interface,19.77,,,,,PCE retention: 84.1 % (storage of 700 h)
"Improved contact of ""Spiro-OMeTAD/perovskite"" interface by hydrophilic 1, 6-hexanediammonium diiodide molecule and the accelerated charge extraction processes",,APPLIED PHYSICS LETTERS,3.5,"1, 6-hexanediammonium diiodide (HDADI)",,,Hydrophilic,,used to modify the perovskite surface,Spiro-OMeTAD/perovskite interface; perovskite surface,23.08,,,,two-dimensional (2D) Dion-Jacobson phase perovskite,device stability: None None (None)
"Improved contact of ""Spiro-OMeTAD/perovskite"" interface by hydrophilic 1, 6-hexanediammonium diiodide molecule and the accelerated charge extraction processes",,APPLIED PHYSICS LETTERS,3.5,Spiro-OMeTAD,16161850,,,,coated on perovskite,Spiro-OMeTAD/perovskite interface; coated on perovskite,23.08,,,,two-dimensional (2D) Dion-Jacobson phase perovskite,device stability: None None (None)
"Improved contact of ""Spiro-OMeTAD/perovskite"" interface by hydrophilic 1, 6-hexanediammonium diiodide molecule and the accelerated charge extraction processes",,APPLIED PHYSICS LETTERS,3.5,chlorobenzene,7964,,,,component of Spiro-OMeTAD/chlorobenzene solution,on perovskite,23.08,,,,two-dimensional (2D) Dion-Jacobson phase perovskite,device stability: None None (None)
Improved moisture resistance and interfacial recombination of perovskite solar cells by doping oleylamine in spiro-OMeTAD based hole-transport layer,,APPLIED PHYSICS LETTERS,3.5,oleylamine,5356789,,Hydrophobic and long-chain molecule,,used to modify the spiro-OMeTAD matrix,spiro-OMeTAD matrix,21.57,,,,halide perovskite,built-in potential increment: 100 mV (Mott-Schottky study); moisture resistance: None None (accelerated damp test)
Improved moisture resistance and interfacial recombination of perovskite solar cells by doping oleylamine in spiro-OMeTAD based hole-transport layer,,APPLIED PHYSICS LETTERS,3.5,spiro-OMeTAD,16161850,,matrix adopted for the hole-transport layer,,hole-transport layer material,hole-transport layer,21.57,,,,halide perovskite,built-in potential increment: 100 mV (Mott-Schottky study); moisture resistance: None None (accelerated damp test)
Multifunctional molecular linker on buried interface for efficient and stable cesium-formamidinium perovskite solar cells,,APPLIED PHYSICS LETTERS,3.5,"3,4,5-trimethoxyphenylacetic acid (PAA)",70372,,self-assembled molecule; multifunctional linker; modifier,"3,4,5-trimethoxy; phenyl; acetic acid",modify the buried interface between SnO2 and the Cs/FA perovskite; bond to the SnO2 surface; chemically interact with perovskite to passivate the surface defects; facilitate crystal growth of perovskite,buried interface between SnO2 and the Cs/FA perovskite,22.2,,,,Cs/FA perovskite,ambient stability: None None (unencapsulated devices); thermal stability: None None (unencapsulated devices)
Multifunctional molecular linker on buried interface for efficient and stable cesium-formamidinium perovskite solar cells,,APPLIED PHYSICS LETTERS,3.5,"3,4,5-trimethoxyphenylpropionic acid (PPA)",64860,,self-assembled molecule; multifunctional linker; modifier,"3,4,5-trimethoxy; phenyl; propionic acid",modify the buried interface between SnO2 and the Cs/FA perovskite; bond to the SnO2 surface; chemically interact with perovskite to passivate the surface defects; facilitate crystal growth of perovskite; induce modulation of energy level of SnO2 due to large dipole moments,buried interface between SnO2 and the Cs/FA perovskite,22.2,,,,Cs/FA perovskite,ambient stability: None None (unencapsulated devices); thermal stability: None None (unencapsulated devices)
Synergistic passivation of defects with a multifunctional additive for perovskite solar cells,,APPLIED PHYSICS LETTERS,3.5,"sodium 2,4,5-trifluorobenzoate (STFB)",23698873,,,,passivation,,,,,,,PCE retention: 92.01 % (unencapsulated devices after 1440 h)
Titanium dioxide surface energy levels tuning by self-assembled monolayers,,APPLIED PHYSICS LETTERS,3.5,4-chlorobenzoic acid,,,self-assembled monolayer,,used to modify the surface of anatase TiO2,surface of anatase TiO2,,,,,,
Titanium dioxide surface energy levels tuning by self-assembled monolayers,,APPLIED PHYSICS LETTERS,3.5,4-nitrobenzoic acid,,,self-assembled monolayer,,used to modify the surface of anatase TiO2,surface of anatase TiO2,,,,,,
Titanium dioxide surface energy levels tuning by self-assembled monolayers,,APPLIED PHYSICS LETTERS,3.5,4-methoxybenzoic acid,,,self-assembled monolayer,,used to modify the surface of anatase TiO2,surface of anatase TiO2,,,,,,
Titanium dioxide surface energy levels tuning by self-assembled monolayers,,APPLIED PHYSICS LETTERS,3.5,beta-alanine,239,,self-assembled monolayer,,used to modify the surface of anatase TiO2,surface of anatase TiO2,,,,,,
Zwitterion additive-assisted crystal growth regulation and defect passivation for high-performance inorganic perovskite solar cells,,APPLIED PHYSICS LETTERS,3.5,3-(1-pyridinio)-1-propanesulfonate (PPS),84929,,zwitterionic molecules,1-pyridinio; propanesulfonate,additive to modulate crystallization and reduce defect density in perovskite precursor solution,at the interface,16.37,1.302,,,Inorganic CsPbI2Br,"efficiency retention: 85 % (after 760 h storage in ambient atmosphere, unencapsulated device with PPS)"
Highly efficient and stable perovskite solar cells based on E-beam evaporated SnO2 and rational interface defects passivation,,NANO SELECT,3.5,11 Maleimidoundecanoic acids (11MA),,,novel passivating ligand molecule,-C = O; -COOH,to help induce functional defects passivation at the interface of SnO2/Perovskite to coordinate with Pb2+ in perovskite and Sn4+ in SnO2,interface of SnO2/Perovskite,22.08,,,,,ambient stability: 2000 hours (ambient); hysteresis: None None (None)
Designing small molecule hole transport materials for high hole mobility by core structure substitution: a DFT investigation,,RESEARCH ON CHEMICAL INTERMEDIATES,3.5,PCA-2,,,,,experimental HTM molecule,,,,,,,stability: None None (None)
Designing small molecule hole transport materials for high hole mobility by core structure substitution: a DFT investigation,,RESEARCH ON CHEMICAL INTERMEDIATES,3.5,DMC,,,,,designed HTM,,,,,,,stability: None None (None)
Designing small molecule hole transport materials for high hole mobility by core structure substitution: a DFT investigation,,RESEARCH ON CHEMICAL INTERMEDIATES,3.5,Spiro-OMeTAD,16161850,,,,,,,,,,,stability: None None (None)
Carbazole-Based Polyimide as a Hole-Transporting Material for Optoelectronic Applications,,MACROMOLECULAR RESEARCH,3.4,"4,4 '-(9H,9 ' H-[3,3 '-bicarbazole]-9,9 '-diyl)dianiline",,,diamine monomer,diamine; bicarbazole; dianiline,monomer used to prepare an electrochromic carbazole-based PI,,,,,,,decomposition temperature: 500 degrees C (None); refractive index: 1.74 None (None); transparency: 85 % (None); HOMO energy level: 5.4 eV (None); hole mobility: 0.000744 cm(2) V(-1)s(-1) (None)
Facile and Stable Fluorene Based Organic Hole Transporting Materials for Efficient Perovskite Solar Cells,,MACROMOLECULAR RESEARCH,3.4,F2DT,72257,,small molecule HTM,fluorene-terminated groups,hole-transporting material (HTM),,18,,,,donor-acceptor-donor (D-A-D) perovskite solar cells,glass transition temperature (T-g): 157 None (None); performance retention: 80 % (for more than 300 h)
Facile and Stable Fluorene Based Organic Hole Transporting Materials for Efficient Perovskite Solar Cells,,MACROMOLECULAR RESEARCH,3.4,FDT-DMP,,,small molecule HTM,,hole-transporting material (HTM),,18,,,,donor-acceptor-donor (D-A-D) perovskite solar cells,glass transition temperature (T-g): 157 None (None); performance retention: 80 % (for more than 300 h)
Facile and Stable Fluorene Based Organic Hole Transporting Materials for Efficient Perovskite Solar Cells,,MACROMOLECULAR RESEARCH,3.4,FDT,,,fluorine-dithiophene,,base scaffold for HTMs,,18,,,,donor-acceptor-donor (D-A-D) perovskite solar cells,glass transition temperature (T-g): 157 None (None); performance retention: 80 % (for more than 300 h)
"3,4-Phenylenedioxythiophene (PheDOT) Based Hole-Transporting Materials for Perovskite Solar Cells",,CHEMISTRY-AN ASIAN JOURNAL,3.3,MeO-PheDOT,,,electron-rich molecule,methoxy substituents,hole-transporting material (HTM),,10.64,0.914,18.31,0.636,,
"3,4-Phenylenedioxythiophene (PheDOT) Based Hole-Transporting Materials for Perovskite Solar Cells",,CHEMISTRY-AN ASIAN JOURNAL,3.3,"3,4-phenylenedioxythiophene (PheDOT)",132276987,,,"3,4-phenylenedioxythiophene",,,10.64,0.914,18.31,0.636,,
"3,4-Phenylenedioxythiophene (PheDOT) Based Hole-Transporting Materials for Perovskite Solar Cells",,CHEMISTRY-AN ASIAN JOURNAL,3.3,spiro-OMeTAD,16161850,,,,,,10.64,0.914,18.31,0.636,,
An Azaacene Derivative as Promising Electron-Transport Layer for Inverted Perovskite Solar Cells,,CHEMISTRY-AN ASIAN JOURNAL,3.3,QCAPZ,,,azaacene,,electron-transport layer (ETL),,10.26,,,,"metal-oxide-free, solution-processed inverted perovskite solar cells (PSCs)",
An Azaacene Derivative as Promising Electron-Transport Layer for Inverted Perovskite Solar Cells,,CHEMISTRY-AN ASIAN JOURNAL,3.3,PCBM,53384373,,,,,,10.26,,,,"metal-oxide-free, solution-processed inverted perovskite solar cells (PSCs)",
"Asymmetric Fluorinated Cyclopenta[2,1-b:3,4-b']Dithiophene-Based Hole-Transporting Materials for Perovskite Solar Cell",,CHEMISTRY-AN ASIAN JOURNAL,3.3,P-mF,,,HTM,p-methoxytriphenylamines donor units; fluorine atoms,HTM,perovskite/HTM interface,21.52,,,,,operational stability: None None (None)
"Asymmetric Fluorinated Cyclopenta[2,1-b:3,4-b']Dithiophene-Based Hole-Transporting Materials for Perovskite Solar Cell",,CHEMISTRY-AN ASIAN JOURNAL,3.3,spiro-OMeTAD,16161850,,benchmark material,,benchmark material,,21.52,,,,,operational stability: None None (None)
Polycyclic Arenes Dihydrodinaphthopentacene-based Hole-Transporting Materials for Perovskite Solar Cells Application,,CHEMISTRY-AN ASIAN JOURNAL,3.3,C2,137553165,,D-pi-D type compound,dihydrodinaphthopentacene (DHDNP) as a pi-bridge; p-methoxydiphenylamine; p-methoxytriphenylamine; four 4-hexylphenyl groups at the sp(3)-carbon bridges of DHDNP,hole-transporting material,,15.96,,,,perovskite solar cells,efficiency retention: 98.68 % (after 48 h); efficiency retention: 81 % (after 334 h without encapsulation)
Polycyclic Arenes Dihydrodinaphthopentacene-based Hole-Transporting Materials for Perovskite Solar Cells Application,,CHEMISTRY-AN ASIAN JOURNAL,3.3,dihydrodinaphthopentacene (DHDNP),,,pi-bridge; building block,four 4-hexylphenyl groups at the sp(3)-carbon bridges,pi-bridge in D-pi-D compounds; building block for HTMs,,15.96,,,,perovskite solar cells,efficiency retention: 98.68 % (after 48 h); efficiency retention: 81 % (after 334 h without encapsulation)
Polycyclic Arenes Dihydrodinaphthopentacene-based Hole-Transporting Materials for Perovskite Solar Cells Application,,CHEMISTRY-AN ASIAN JOURNAL,3.3,p-methoxydiphenylamine,,,donor group,,donor group in D-pi-D compounds,,15.96,,,,perovskite solar cells,efficiency retention: 98.68 % (after 48 h); efficiency retention: 81 % (after 334 h without encapsulation)
Polycyclic Arenes Dihydrodinaphthopentacene-based Hole-Transporting Materials for Perovskite Solar Cells Application,,CHEMISTRY-AN ASIAN JOURNAL,3.3,p-methoxytriphenylamine,,,donor group,,donor group in D-pi-D compounds,,15.96,,,,perovskite solar cells,efficiency retention: 98.68 % (after 48 h); efficiency retention: 81 % (after 334 h without encapsulation)
Polycyclic Arenes Dihydrodinaphthopentacene-based Hole-Transporting Materials for Perovskite Solar Cells Application,,CHEMISTRY-AN ASIAN JOURNAL,3.3,spiro-OMeTAD,16161850,,reference compound,,reference compound,,15.96,,,,perovskite solar cells,efficiency retention: 98.68 % (after 48 h); efficiency retention: 81 % (after 334 h without encapsulation)
Effects of the anchoring group of benzophenone-based passivating molecules on the interfacial properties of perovskite,,COMPUTATIONAL MATERIALS SCIENCE,3.3,2-hydroxybenzophenone (2-OH-HBP),8348,,passivation molecule,2-hydroxy; benzophenone,surface passivator,surface,19.26,,,,MAPbI3,stability: None None (None)
Effects of the anchoring group of benzophenone-based passivating molecules on the interfacial properties of perovskite,,COMPUTATIONAL MATERIALS SCIENCE,3.3,2-cyanobenzophenone (2CN-HBP),3652775,,passivation molecule,2-cyano; benzophenone,designed passivation molecule to further enhance the performance of perovskite solar cells,MAPbI3,19.26,,,,MAPbI3,stability: None None (None)
Effects of the anchoring group of benzophenone-based passivating molecules on the interfacial properties of perovskite,,COMPUTATIONAL MATERIALS SCIENCE,3.3,2-carboxybenzophenone (2-COOH-HBP),6813,,passivation molecule,2-carboxy; benzophenone,designed passivation molecule to further enhance the performance of perovskite solar cells,MAPbI3,19.26,,,,MAPbI3,stability: None None (None)
Passivation effect of theophylline on the surface defects of MAPbI3 perovskite,,COMPUTATIONAL MATERIALS SCIENCE,3.3,theophylline,2153,,molecule,,passivator,MAPbI3 (001) surface,,,,,MAPbI3,stability: None None (None)
Enhancing the photovoltaic performance of planar heterojunction perovskite solar cells via introducing binary-mixed organic electron transport layers,,NEW JOURNAL OF CHEMISTRY,3.3,m-ITTC,,,n-type small organic molecule,,dopant in binary-mixed organic ETLs,interface between the perovskite and ETLs,15.62,,,,inverted PSCs,T95: None h (best-performing devices)
Enhancing the photovoltaic performance of planar heterojunction perovskite solar cells via introducing binary-mixed organic electron transport layers,,NEW JOURNAL OF CHEMISTRY,3.3,"[6,6]-phenyl C-61-butyric acid methyl ester (PCBM)",,,fullerene,,ETL material (host for m-ITTC in binary-mixed organic ETLs),interface between the perovskite and ETLs,15.62,,,,inverted PSCs,T95: None h (best-performing devices)
Investigating the effects of modified anchoring groups on the surface structure of perovskites for enhanced stability,,NEW JOURNAL OF CHEMISTRY,3.3,BHT-OH-CH3,,,organic small molecule,OH; CH3,passivator,perovskite surface,,,,,perovskites,longevity under humid conditions: None None (None); positional fluctuation of Pb and I particles on the perovskite surface: None None (ab initio molecular dynamics simulations)
Investigating the effects of modified anchoring groups on the surface structure of perovskites for enhanced stability,,NEW JOURNAL OF CHEMISTRY,3.3,BHT-COOH-C2H5,,,organic small molecule,COOH; C2H5,optimal passivation molecule (PM),perovskite surface,,,,,perovskites,longevity under humid conditions: None None (None); positional fluctuation of Pb and I particles on the perovskite surface: None None (ab initio molecular dynamics simulations)
Modulating buried interface with a natural chemical VB2 for TiO2-based planar perovskite solar cells,,NEW JOURNAL OF CHEMISTRY,3.3,riboflavin (VB2),493570,,natural chemical,,introduced to modify the TiO2/perovskite interface in planar PSCs,TiO2/perovskite interface,21.5,,,,,PCE retention: 75.8 % (after 700 hours of aging at a relative humidity (RH) of 30% +/- 5% and at room temperature)
Quinoidal-type ThBF-based perovskite/HTL interface materials for efficient and stable perovskite solar cells,,NEW JOURNAL OF CHEMISTRY,3.3,ThBF-TPA,,,quinoidal-type ThBF derivative,triphenylamine moieties; quinoidal-type,perovskite/hole transport layer (HTL) interface engineering material,perovskite/hole transport layer (HTL) interface,19.09,,,,,stability enhancement: None None (fabricated under ambient conditions)
Quinoidal-type ThBF-based perovskite/HTL interface materials for efficient and stable perovskite solar cells,,NEW JOURNAL OF CHEMISTRY,3.3,ThBF-OMeTPA,,,quinoidal-type ThBF derivative,triphenylamine moieties; quinoidal-type,perovskite/hole transport layer (HTL) interface engineering material,perovskite/hole transport layer (HTL) interface,19.09,,,,,stability enhancement: None None (fabricated under ambient conditions)
Rational design of novel star-shaped organic molecules as hole-transporting materials in perovskite solar cells,,NEW JOURNAL OF CHEMISTRY,3.3,B2,6328200,,star-shaped organic small molecule,triphenylamine core; electron-accepting pi-bridge; modulated terminal groups,hole-transporting materials (HTMs),perovskite surface,,,,,,stability (qualitative): None None (None)
Rational design of novel star-shaped organic molecules as hole-transporting materials in perovskite solar cells,,NEW JOURNAL OF CHEMISTRY,3.3,C2,137553165,,star-shaped organic small molecule,triphenylamine core; electron-accepting pi-bridge; modulated terminal groups,hole-transporting materials (HTMs),perovskite surface,,,,,,stability (qualitative): None None (None)
Rational design of novel star-shaped organic molecules as hole-transporting materials in perovskite solar cells,,NEW JOURNAL OF CHEMISTRY,3.3,D2,,,star-shaped organic small molecule,triphenylamine core; electron-accepting pi-bridge; modulated terminal groups,hole-transporting materials (HTMs),perovskite surface,,,,,,stability (qualitative): None None (None)
Rational design of novel star-shaped organic molecules as hole-transporting materials in perovskite solar cells,,NEW JOURNAL OF CHEMISTRY,3.3,F2,24524,,star-shaped organic small molecule,triphenylamine core; electron-accepting pi-bridge; modulated terminal groups,hole-transporting materials (HTMs),perovskite surface,,,,,,stability (qualitative): None None (None)
Self-assembled organic molecules with a fused aromatic ring as hole-transport layers for inverted perovskite solar cells: the effect of linkers on performance,,NEW JOURNAL OF CHEMISTRY,3.3,FNE29,,,D-pi-A structured self-assembly monolayer (SAM),-COOH; hexyl-substituent terthiophene,hole-transport layers (HTLs),self-assembled onto the indium tin oxide (ITO) substrates,20.65,,,,inverted perovskite solar cells (PSCs),PCE retention: 80 % (storage in air (relative humidity of 20-30%) for similar to 1000 h without encapsulation); photostability duration: 1000 h (operating for 1000 h)
Self-assembled organic molecules with a fused aromatic ring as hole-transport layers for inverted perovskite solar cells: the effect of linkers on performance,,NEW JOURNAL OF CHEMISTRY,3.3,DT-1,,,D-pi-A structured self-assembly monolayer (SAM),-COOH; dithienopyrrolobenzotriazole,hole-transport layers (HTLs),self-assembled onto the indium tin oxide (ITO) substrates,20.65,,,,inverted perovskite solar cells (PSCs),PCE retention: 80 % (storage in air (relative humidity of 20-30%) for similar to 1000 h without encapsulation); photostability duration: 1000 h (operating for 1000 h)
Structure-property relationships of diketopyrrolopyrrole- and thienoacene-based A-D-A type hole transport materials for efficient perovskite solar cells,,NEW JOURNAL OF CHEMISTRY,3.3,"thieno[3,2-b]thiophene (DPP-TT)",136063,,small molecular diketopyrrolopyrrole-based HTM,"diketopyrrolopyrrole-based; thieno[3,2-b]thiophene",Hole transporting material,perovskite layer,15.57,,,,perovskite solar cells (PVSCs),stability: None None (None)
Structure-property relationships of diketopyrrolopyrrole- and thienoacene-based A-D-A type hole transport materials for efficient perovskite solar cells,,NEW JOURNAL OF CHEMISTRY,3.3,"dithieno[3,2-b : 2 ',3 '-d] thiophene (DPP-DTT)",,,small molecular diketopyrrolopyrrole-based HTM,"diketopyrrolopyrrole-based; dithieno[3,2-b : 2 ',3 '-d] thiophene",Hole transporting material,,15.57,,,,perovskite solar cells (PVSCs),stability: None None (None)
Theoretical investigation on carbazole-based self-assembled monolayer hole transport materials: the effect of substituent and anchoring groups,,NEW JOURNAL OF CHEMISTRY,3.3,BM2,,,SAM-type HTM,,hole-transport material (HTM),perovskite/HTM interface,,,,,,
Theoretical investigation on carbazole-based self-assembled monolayer hole transport materials: the effect of substituent and anchoring groups,,NEW JOURNAL OF CHEMISTRY,3.3,BM6,447226,,SAM-type HTM,,hole-transport material (HTM),perovskite/HTM interface,,,,,,
Theoretical investigation on carbazole-based self-assembled monolayer hole transport materials: the effect of substituent and anchoring groups,,NEW JOURNAL OF CHEMISTRY,3.3,BM7,11096158,,SAM-type HTM,,hole-transport material (HTM),perovskite/HTM interface,,,,,,
Theoretical investigation on carbazole-based self-assembled monolayer hole transport materials: the effect of substituent and anchoring groups,,NEW JOURNAL OF CHEMISTRY,3.3,"(4-(3,6-dimethyl-9H-carbazol-9-yl) butyl) phosphonic acid (Me-4PACz)",,,HTM,,hole-transport material (HTM),perovskite/SAM heterojunctions,,,,,,
Theoretical investigation on carbazole-based self-assembled monolayer hole transport materials: the effect of substituent and anchoring groups,,NEW JOURNAL OF CHEMISTRY,3.3,carbazole,6854,,core building unit,,core building unit,,,,,,,
