Repository: kevin-ymx/perov-passivator

# perov-passivator

This repository contains two complementary research sections for molecular
passivator discovery in perovskite solar cells:

1. **Loop-orchestrated agent-skills discovery:** a configuration-first,
   restartable workflow that filters PubChem, learns molecular embeddings,
   retrieves promising derivatives, and identifies purchasable salt forms.
2. **SSL plus downstream binding-energy prediction:** a GIN-E molecular
   representation pipeline that combines self-supervised pretraining with
   supervised prediction of molecule-perovskite binding energy (`E_b`).

The two sections share molecular graph representations and GIN-E encoders, but

File: dataset/literature/extracted_results_mol_cleaned_v2.csv (part 42 of 44)
title,year,journal,impact_factor,molecule_name,molecule_cid,molecule_smiles,molecule_type,functional_groups,role,interface_location,pce_max,voc,jsc,ff,perovskite_type,stability
Weak Hydrogen Bond with Iodide Modulating Crystallization of Methylammonium Lead Iodide for High-Performance Perovskite Solar Cells,,MICROMACHINES,3,methylammonium iodide (MAI),519034,,,,participates in weak hydrogen bond that dominates formation of MAPbI3 during nucleation and growth,"between the MAI and glycerol molecule in mixed solvents containing N, N-dimethylformamide (DMF) and dimethyl sulfoxide (DMSO)",16.84,,,,methylammonium lead iodide (MAPbI3),PCE retention: 92.05 % (after 30 days of storage)
Weak Hydrogen Bond with Iodide Modulating Crystallization of Methylammonium Lead Iodide for High-Performance Perovskite Solar Cells,,MICROMACHINES,3,glycerol,753,,,,incorporated into the perovskite film; designed to form a weak hydrogen bond with MAI to delay growth of MAPbI3 film; dopant in glycerol-doped perovskite solar cells,"between the MAI and glycerol molecule in mixed solvents containing N, N-dimethylformamide (DMF) and dimethyl sulfoxide (DMSO)",16.84,,,,methylammonium lead iodide (MAPbI3),PCE retention: 92.05 % (after 30 days of storage)
Weak Hydrogen Bond with Iodide Modulating Crystallization of Methylammonium Lead Iodide for High-Performance Perovskite Solar Cells,,MICROMACHINES,3,"N, N-dimethylformamide (DMF)",6228,,solvent,,component of mixed solvents,"mixed solvents containing N, N-dimethylformamide (DMF) and dimethyl sulfoxide (DMSO)",16.84,,,,methylammonium lead iodide (MAPbI3),PCE retention: 92.05 % (after 30 days of storage)
Weak Hydrogen Bond with Iodide Modulating Crystallization of Methylammonium Lead Iodide for High-Performance Perovskite Solar Cells,,MICROMACHINES,3,dimethyl sulfoxide (DMSO),679,,solvent,,component of mixed solvents,"mixed solvents containing N, N-dimethylformamide (DMF) and dimethyl sulfoxide (DMSO)",16.84,,,,methylammonium lead iodide (MAPbI3),PCE retention: 92.05 % (after 30 days of storage)
"""Probing the Effect of Acceptor Moiety Engineering in Carbazole-Based Hole-Transporting Materials for Efficient Perovskite Solar Cells""",,ADVANCED THEORY AND SIMULATIONS,2.9,CDPC,164787,,hole-transporting material,carbazole; diphenyl pyridine,HTM,,,,,,perovskite solar cells (PSCs),stability (comparative): None None (None)
"""Probing the Effect of Acceptor Moiety Engineering in Carbazole-Based Hole-Transporting Materials for Efficient Perovskite Solar Cells""",,ADVANCED THEORY AND SIMULATIONS,2.9,CDP,6132,,reference molecule,carbazole; diphenyl pyridine,reference molecule,,,,,,perovskite solar cells (PSCs),stability (comparative): None None (None)
"""Probing the Effect of Acceptor Moiety Engineering in Carbazole-Based Hole-Transporting Materials for Efficient Perovskite Solar Cells""",,ADVANCED THEORY AND SIMULATIONS,2.9,Spiro-OMeTAD,16161850,,,,benchmark,,,,,,perovskite solar cells (PSCs),stability (comparative): None None (None)
First-Principles Exploration of Charge Transfer and Optoelectronic Properties in Anthracene-Based Hole Transporters for Perovskite Solar Cells: Insights Supported by Device-Level Simulations,,ADVANCED THEORY AND SIMULATIONS,2.9,PEH-S1,,,hole transporting layers (HTLs),anthracene-based; triphenylamine; thiophene; acceptor substitutions,hole transporting layers (HTLs),,19.89,1.38,,,,
First-Principles Exploration of Charge Transfer and Optoelectronic Properties in Anthracene-Based Hole Transporters for Perovskite Solar Cells: Insights Supported by Device-Level Simulations,,ADVANCED THEORY AND SIMULATIONS,2.9,PEH-S2,,,hole transporting layers (HTLs),anthracene-based; triphenylamine; thiophene; acceptor substitutions,hole transporting layers (HTLs),,19.89,1.38,,,,
First-Principles Exploration of Charge Transfer and Optoelectronic Properties in Anthracene-Based Hole Transporters for Perovskite Solar Cells: Insights Supported by Device-Level Simulations,,ADVANCED THEORY AND SIMULATIONS,2.9,PEH-S3,,,hole transporting layers (HTLs),anthracene-based; triphenylamine; thiophene; acceptor substitutions,hole transporting layers (HTLs),,19.89,1.38,,,,
First-Principles Exploration of Charge Transfer and Optoelectronic Properties in Anthracene-Based Hole Transporters for Perovskite Solar Cells: Insights Supported by Device-Level Simulations,,ADVANCED THEORY AND SIMULATIONS,2.9,PEH-S4,,,hole transporting layers (HTLs),anthracene-based; triphenylamine; thiophene; acceptor substitutions,hole transporting layers (HTLs),,19.89,1.38,,,,
First-Principles Exploration of Charge Transfer and Optoelectronic Properties in Anthracene-Based Hole Transporters for Perovskite Solar Cells: Insights Supported by Device-Level Simulations,,ADVANCED THEORY AND SIMULATIONS,2.9,PEH-S5,,,hole transporting layers (HTLs),anthracene-based; triphenylamine; thiophene; acceptor substitutions,hole transporting layers (HTLs),,19.89,1.38,,,,
First-Principles Exploration of Charge Transfer and Optoelectronic Properties in Anthracene-Based Hole Transporters for Perovskite Solar Cells: Insights Supported by Device-Level Simulations,,ADVANCED THEORY AND SIMULATIONS,2.9,PEH-S6,,,hole transporting layers (HTLs),anthracene-based; triphenylamine; thiophene; acceptor substitutions,hole transporting layers (HTLs),,19.89,1.38,,,,
First-Principles Exploration of Charge Transfer and Optoelectronic Properties in Anthracene-Based Hole Transporters for Perovskite Solar Cells: Insights Supported by Device-Level Simulations,,ADVANCED THEORY AND SIMULATIONS,2.9,PEH-S7,,,hole transporting layers (HTLs),anthracene-based; triphenylamine; thiophene; acceptor substitutions,hole transporting layers (HTLs),,19.89,1.38,,,,
First-Principles Exploration of Charge Transfer and Optoelectronic Properties in Anthracene-Based Hole Transporters for Perovskite Solar Cells: Insights Supported by Device-Level Simulations,,ADVANCED THEORY AND SIMULATIONS,2.9,PEH-S8,,,hole transporting layers (HTLs),anthracene-based; triphenylamine; thiophene; acceptor substitutions,hole transporting layers (HTLs),,19.89,1.38,,,,
First-Principles Exploration of Charge Transfer and Optoelectronic Properties in Anthracene-Based Hole Transporters for Perovskite Solar Cells: Insights Supported by Device-Level Simulations,,ADVANCED THEORY AND SIMULATIONS,2.9,PEH-R,,,,,,,19.89,1.38,,,,
First-Principles Exploration of Charge Transfer and Optoelectronic Properties in Anthracene-Based Hole Transporters for Perovskite Solar Cells: Insights Supported by Device-Level Simulations,,ADVANCED THEORY AND SIMULATIONS,2.9,spiro-OMeTAD,16161850,,,,,,19.89,1.38,,,,
"Water Molecules Adsorption, Stability, and Optoelectronic Characteristics of Pb-Free Hybrid Double Perovskites Cs2AgInX6 (X = Br, Cl) for Solar Cells Application: A DFT Analysis",,ADVANCED THEORY AND SIMULATIONS,2.9,Cs2AgInBr6,,,double perovskite,,"promising stable, non-toxic perovskite absorber material",,,,,,"double perovskites Cs2AgInX6 (X = Br, Cl)",thermodynamic stability: None None (None); diffusion coefficient of water: None None (in layers of Cs2AgInBr6 and Cs2AgInCl6 according to means square displacement analysis); hydrophilicity: None None (based on values of adsorption energy); mechanical stability / ductility: None None (None)
"Water Molecules Adsorption, Stability, and Optoelectronic Characteristics of Pb-Free Hybrid Double Perovskites Cs2AgInX6 (X = Br, Cl) for Solar Cells Application: A DFT Analysis",,ADVANCED THEORY AND SIMULATIONS,2.9,Cs2AgInCl6,,,double perovskite,,,,,,,,"double perovskites Cs2AgInX6 (X = Br, Cl)",thermodynamic stability: None None (None); diffusion coefficient of water: None None (in layers of Cs2AgInBr6 and Cs2AgInCl6 according to means square displacement analysis); hydrophilicity: None None (based on values of adsorption energy); mechanical stability / ductility: None None (None)
"Water Molecules Adsorption, Stability, and Optoelectronic Characteristics of Pb-Free Hybrid Double Perovskites Cs2AgInX6 (X = Br, Cl) for Solar Cells Application: A DFT Analysis",,ADVANCED THEORY AND SIMULATIONS,2.9,MAI,,,,,,terminated surfaces,,,,,"double perovskites Cs2AgInX6 (X = Br, Cl)",thermodynamic stability: None None (None); diffusion coefficient of water: None None (in layers of Cs2AgInBr6 and Cs2AgInCl6 according to means square displacement analysis); hydrophilicity: None None (based on values of adsorption energy); mechanical stability / ductility: None None (None)
Influence of water-vapor treatment on the properties of CsPbBr3 perovskite solar cells,,EUROPEAN PHYSICAL JOURNAL PLUS,2.9,Cs4PbBr6,,,,,phase involved in reversible phase transformation,,7.45,,,,CsPbBr3-based,
Influence of water-vapor treatment on the properties of CsPbBr3 perovskite solar cells,,EUROPEAN PHYSICAL JOURNAL PLUS,2.9,CsPb2Br5,,,,,phase involved in reversible phase transformation,,7.45,,,,CsPbBr3-based,
Enhancing surface stabilization of CH3NH3PbI3 perovskite by Cl and Br doping: First-principles study,,JOURNAL OF APPLIED PHYSICS,2.9,MAI,,,molecule,,species released from surface / surface termination,surface (MAI-terminated surfaces),,,,,CH3NH3PbI3 (MAPbI(3)),"energies required for releasing PbI2 and MAI molecules from the surfaces: None None ((001) texture of the MAPbI(3) perovskite surface was modeled as a prototype; The 216-atom and 264-atom supercells were employed to imitate the Lead Iodide (PbI2)- and Methylammonium Iodine (MAI)-terminated surfaces, respectively; using the density functional theory.)"
Enhancing surface stabilization of CH3NH3PbI3 perovskite by Cl and Br doping: First-principles study,,JOURNAL OF APPLIED PHYSICS,2.9,Methylammonium Iodine (MAI),,,molecule,,surface termination (MAI-terminated surface),surface,,,,,CH3NH3PbI3 (MAPbI(3)),"energies required for releasing PbI2 and MAI molecules from the surfaces: None None ((001) texture of the MAPbI(3) perovskite surface was modeled as a prototype; The 216-atom and 264-atom supercells were employed to imitate the Lead Iodide (PbI2)- and Methylammonium Iodine (MAI)-terminated surfaces, respectively; using the density functional theory.)"
Interactions between gas molecules and two-dimensional Ruddlesden-Popper halide perovskite,,JOURNAL OF APPLIED PHYSICS,2.9,NH3,222,,atmospheric gas molecule,,causing the interfacial charge transfer in the reverse direction (under light excitation),interfacial,,,,,(BA)(2)(MA)(1)Pb2I7,interfacial stabilization via hydrogen bonds: None None (None); deep defects introduced by SO2: None None (None)
Interactions between gas molecules and two-dimensional Ruddlesden-Popper halide perovskite,,JOURNAL OF APPLIED PHYSICS,2.9,H2S,402,,atmospheric gas molecule,,causing the interfacial charge transfer in the reverse direction (under light excitation),interfacial,,,,,(BA)(2)(MA)(1)Pb2I7,interfacial stabilization via hydrogen bonds: None None (None); deep defects introduced by SO2: None None (None)
Investigating the Molecular Orientation and Thermal Stability of Spiro-OMeTAD and its Dopants by Near Edge X-Ray Absorption Fine Structure,,ADVANCED PHYSICS RESEARCH,2.8,"2,2',7,7'-tetrakis(N,N-di-p-methoxyphenylamine)- 9,9'-spirobifluorene (Spiro-OMeTAD)",,,hole transporting material (HTM),"N,N-di-p-methoxyphenylamine; spirobifluorene",hole transporting material (HTM),deposited on a surface,,,,,,thermal stability: None None (None)
Investigating the Molecular Orientation and Thermal Stability of Spiro-OMeTAD and its Dopants by Near Edge X-Ray Absorption Fine Structure,,ADVANCED PHYSICS RESEARCH,2.8,lithium bis-(trifluoromethylsulfonyl) imide (LiTFSI),,,dopant,bis-(trifluoromethylsulfonyl) imide,dopant,,,,,,,thermal stability: None None (None)
Investigating the Molecular Orientation and Thermal Stability of Spiro-OMeTAD and its Dopants by Near Edge X-Ray Absorption Fine Structure,,ADVANCED PHYSICS RESEARCH,2.8,4-tert-butylpiridine (tBP),,,dopant,4-tert-butylpiridine,dopant,,,,,,,thermal stability: None None (None)
Investigating the Molecular Orientation and Thermal Stability of Spiro-OMeTAD and its Dopants by Near Edge X-Ray Absorption Fine Structure,,ADVANCED PHYSICS RESEARCH,2.8,"2,3,5,6-tetrafluoro-7,7,8,8-tetracyanoquinodimethane (F4-TCNQ)",2733307,,dopant,tetrafluoro; tetracyanoquinodimethane,dopant,,,,,,,thermal stability: None None (None)
The effect of anti-solvent containing organofluorine molecules on the characteristics of charge carriers transport and extraction in MAPbI3 based perovskite solar cells,,APPLIED PHYSICS A-MATERIALS SCIENCE & PROCESSING,2.8,trifluoroacetic acid (TFA),6422,,organofluorine molecule,,passivation molecule added in the ethyl acetate (EA) anti-solvent,perovskite/HTL interface,,,,,MAPbI3,hysteresis: None None (J-V curve); stability: None None (None); performance repeatability: None None (None)
The effect of anti-solvent containing organofluorine molecules on the characteristics of charge carriers transport and extraction in MAPbI3 based perovskite solar cells,,APPLIED PHYSICS A-MATERIALS SCIENCE & PROCESSING,2.8,ethyl acetate (EA) anti-solvent,,,anti-solvent,,anti-solvent used in the perovskite layer deposition step,,,,,,MAPbI3,hysteresis: None None (J-V curve); stability: None None (None); performance repeatability: None None (None)
Surface Passivation of Perovskite Solar Cells with Oxalic Acid: Increased Efficiency and Device Stability,,CHEMPLUSCHEM,2.8,oxalic acid (H2C2O4),971,,,two C=O groups,passivate the surface defects of the two-step deposited perovskite films via post-treatment,surface of perovskite film,21.67,,,,two-step deposited perovskite films,device-stability: None None (None)
Ant-like small molecule metal-free dimeric porphyrin sensitizer for true energy-generating DSSC with 9.3% efficiency,,JOURNAL OF MATERIALS SCIENCE-MATERIALS IN ELECTRONICS,2.8,A-D-pi-D-A type metal-free porphyrin dimer entangled with serving six carboxymethyl functionalized hydroxy-phenyl-benzimidazolium moieties (SMPD),,,metal-free porphyrin dimer,carboxymethyl functionalized; hydroxy-phenyl; benzimidazolium moieties,sensitizer,TiO2,9.3,0.86,22.4,48.21,,E-loss: 0.39 V (None); electron lifetime: 5.94 ms (None); electron transport time: 0.904 ms (None)
Ant-like small molecule metal-free dimeric porphyrin sensitizer for true energy-generating DSSC with 9.3% efficiency,,JOURNAL OF MATERIALS SCIENCE-MATERIALS IN ELECTRONICS,2.8,"glyoxal functionalized 1,4-bis (4-aminostyryl) benzene",,,small conjugated spacer,glyoxal functionalized; 4-aminostyryl,spacer,,9.3,0.86,22.4,48.21,,E-loss: 0.39 V (None); electron lifetime: 5.94 ms (None); electron transport time: 0.904 ms (None)
Constructing a hydrophobic coating on MAPbI3 perovskite using organic molecule based phosphonium iodide for stable and efficient perovskite solar cells,,JOURNAL OF MATERIALS SCIENCE-MATERIALS IN ELECTRONICS,2.8,methyl triphenyl phosphonium iodide (MTPPI),638159,,,,hydrophobic passivation agent introduced via post-annealing to improve performance and stability; interacts with unconsolidated Pb2+ to reduce surface defects,perovskite surface,10.2,0.941,23.58,45.8,MAPbI3,"efficiency after time: 82 % (ambient air conditions, without any encapsulation, for 500 h)"
Electric-field assisted spray technique for controlled pore filling of nanostructured films: device applications,,JOURNAL OF MATERIALS SCIENCE-MATERIALS IN ELECTRONICS,2.8,N719 dye,51346531,,dye,,pore-filled,onto a ... mesoporous TiO2 film,24,,,7,perovskite,dye loading time duration: None min (reduced from overnight immersion of photo anodes in dye solution to 15-20 min)
Fullerene (C60)-modulated surface evolution in CH3NH3PbI3and its role in controlling the performance of inverted perovskite solar cells,,JOURNAL OF MATERIALS SCIENCE-MATERIALS IN ELECTRONICS,2.8,fullerene (C-60),,,fullerene,,induces growth of larger grains and compact thin film with reduced defects; participates in transportation and collection of photo-generated electrons; facilitates percolation pathways and passivates recombination centres,filled into the perovskite voids; in the active layer,12.8,,,,CH(3)NH(3)PbI(3),air stability: None None (None)
High-quality CsPbBr3 films prepared by introducing methylammonium iodide into PbBr2 precursor for efficient perovskite solar cells,,JOURNAL OF MATERIALS SCIENCE-MATERIALS IN ELECTRONICS,2.8,"methylammonium iodide (CH3NH3I, MAI)",,,,,introduced into the PbBr2 precursor solution,,8.02,,,,CsPbBr3,long-term stability: None None (unencapsulated device)
Influence of SCN- moiety on CH3NH3PbI3 perovskite film properties and the performance of carbon-based hole-transport-layer-free perovskite solar cells,,JOURNAL OF MATERIALS SCIENCE-MATERIALS IN ELECTRONICS,2.8,CH3NH3I,,,,,,,6.34,,,,tetragonal,efficiency retention: 79.43 % (after 30 days of testing); efficiency retention: 26.92 % (None)
Influence of SCN- moiety on CH3NH3PbI3 perovskite film properties and the performance of carbon-based hole-transport-layer-free perovskite solar cells,,JOURNAL OF MATERIALS SCIENCE-MATERIALS IN ELECTRONICS,2.8,Pb(SCN)(2),,,,,additive,,6.34,,,,tetragonal,efficiency retention: 79.43 % (after 30 days of testing); efficiency retention: 26.92 % (None)
Interface modification by Fmoc-Met-OH molecule for high-efficient perovskite solar cells,,JOURNAL OF MATERIALS SCIENCE-MATERIALS IN ELECTRONICS,2.8,Fmoc-Met-OH,2724632,,multi-functional amino acid molecule,,"introduced into anti-solvent solution to delay the crystallization of perovskites for high-quality perovskite films; reduce surface trap states by interaction with uncoordinated metal cation, resulting in inhibition of charge recombination and enhanced charge transport",anti-solvent solution; surface and grain boundaries of perovskite films,16.75,,,,polycrystalline perovskite,efficiency retention: 65 % (stored in air atmosphere at 30% humidity for 220 h (unpackaged device))
Natural molecule Niacin enables printable carbon-based mesoscopic perovskite solar cells with 17.3% efficiency,,JOURNAL OF MATERIALS SCIENCE-MATERIALS IN ELECTRONICS,2.8,Niacin,938,,natural molecule,#NAME?,dual-purpose additive,added to FA0.6MA0.4PbI3 perovskite precursor,17.3,,,,FA0.6MA0.4PbI3,PCE retention: 92.8 % (after 60 days of dark storage in air)
Natural molecule cinnamic acid improves the performance of printable mesoscopic perovskite solar cells,,JOURNAL OF MATERIALS SCIENCE-MATERIALS IN ELECTRONICS,2.8,cinnamic acid (CA),,,natural small molecule,carboxyl group,additive to improve the performance of p-MPSCs; defect passivator; regulates crystallization,perovskite (mesopores),18.55,,,,Printable mesoscopic perovskite solar cells (p-MPSCs),PCE retention: 85 % (stored in dark with 30 +/- 5 degrees C and 40 +/- 5% RH for 1536 h without encapsulation)
Porphyrin based hole transport layers for enhanced charge transport and stability in perovskite solar cells,,JOURNAL OF MATERIALS SCIENCE-MATERIALS IN ELECTRONICS,2.8,"5, 10, 15, 20-tetrakis {4-[N, N-di(4-methoxylphenyl) amino-phenyl]-porphyrin (Po)",,,hole-transport materials,4-methoxylphenyl; amino-phenyl; porphyrin,hole extraction,,16.9,,,,perovskite,stability: None None (None)
Tetrathiafulvalene Derivatives as Hole-Transporting Materials in Perovskite Solar Cell,,JOURNAL OF PHYSICAL CHEMISTRY A,2.8,TTF-1,102312389,,small-molecule TTF derivative,,HTM,MAPbI(3) surface,,,,,MAPbI(3),
Tetrathiafulvalene Derivatives as Hole-Transporting Materials in Perovskite Solar Cell,,JOURNAL OF PHYSICAL CHEMISTRY A,2.8,TTF-2,,,small-molecule TTF derivative,,potential hole-transporting material,MAPbI(3) surface,,,,,MAPbI(3),
Tetrathiafulvalene Derivatives as Hole-Transporting Materials in Perovskite Solar Cell,,JOURNAL OF PHYSICAL CHEMISTRY A,2.8,DBTTF1,,,small-molecule TTF derivative,,HTM,MAPbI(3) surface,,,,,MAPbI(3),
Functional graded fullerene derivatives for improving the fill factor and device stability of inverted-type perovskite solar cells,,NANOTECHNOLOGY,2.8,phenyl-C-61-butyric acid methyl ester (PCBM),,,fullerene derivative,,component of graded ETL (electron transport layer),,,,,,CH3 NH3PbI3 (MAPbI(3)),device stability: None None (None)
Functional graded fullerene derivatives for improving the fill factor and device stability of inverted-type perovskite solar cells,,NANOTECHNOLOGY,2.8,C-60-diphenylmethanofullerene-oligoether (C-60-DPM-OE),,,fullerene derivative,,component of graded ETL (electron transport layer); provides smooth contact with hydrophilic MAPbI(3),contact between the C-60-DPM-OE and hydrophilic MAPbI(3),,,,,CH3 NH3PbI3 (MAPbI(3)),device stability: None None (None)
Functionalizing phenethylammonium by methoxy to achieve low-dimensional interface defects passivation for efficient and stable perovskite solar cells,,NANOTECHNOLOGY,2.8,4-methoxy-phenethylammonium (MeO-PEA(+)),,,passivation molecule,4-methoxy,"defect passivation, carrier transfer, and moisture blocking",interface,19.64,,,,,shelf-life stability: None None (ambient conditions)
Structural characterizations on the degradation of 2D organic-inorganic hybrid perovskites and its enlightenment to improved stability,,NANOTECHNOLOGY,2.8,dimethyl itaconate (DI),69240,,,,treatment to passivate defects and block intrusion of moisture to improve stability,,,,,,2D (BA)(2)PbI4,photoluminescence quenching time: 6 d (ambient conditions); PL intensity retention after storage: 70 % (After storage in the ambient environment for 16 d for DI treated (BA)(2)PbI4); nanorod-like structure formation in degraded crystals: True None (degraded crystals (ambient conditions)); nanorod-like structure formation after DI treatment: False None (After storage in the ambient environment for 16 d for DI treated (BA)(2)PbI4)
A conjugated Donor-acceptor blend passivation interlayer for the high-performance carbon-based perovskite solar cells,,ORGANIC ELECTRONICS,2.8,8TPAEPC,,,dendrite shaped copper phthalocyanine derivative,,donor (D),perovskite/carbon interface; surface of perovskite,17.07,,,,,moisture long-term stability: over 90% % (with the hydrophobic 8TPAEPC-Y6 blend; 90 days)
A conjugated Donor-acceptor blend passivation interlayer for the high-performance carbon-based perovskite solar cells,,ORGANIC ELECTRONICS,2.8,Y6,145705715,,typical acceptor (A),,acceptor (A),perovskite/carbon interface; surface of perovskite,17.07,,,,,moisture long-term stability: over 90% % (with the hydrophobic 8TPAEPC-Y6 blend; 90 days)
A high Tg small-molecule arylamine derivative as a doped hole-injection/transport material for stable organic light-emitting diodes,,ORGANIC ELECTRONICS,2.8,"N,N,N',N'-tetra(4-methoxyphenyl)-[2,2'-binaphthalene]-6,6'-diamine",,,simple small-molecule organic hole-injection/transport material,4-methoxyphenyl; diamine,hole-injection/transport material,thick p-doped hole-injection layer,,,,,,T-g: 99 degrees C (None); operational stability: None None (red and green phosphorescent OLEDs)
A high Tg small-molecule arylamine derivative as a doped hole-injection/transport material for stable organic light-emitting diodes,,ORGANIC ELECTRONICS,2.8,tetrafluorotetracyanoquinodimethane (F4-TCNQ),2733307,,p-dopant,fluoro; tetracyano,p-dopant (used for p-Doping),p-doped hole-injection layer,,,,,,T-g: 99 degrees C (None); operational stability: None None (red and green phosphorescent OLEDs)
A high Tg small-molecule arylamine derivative as a doped hole-injection/transport material for stable organic light-emitting diodes,,ORGANIC ELECTRONICS,2.8,"N,N,N',N'-tetra(4-methoxyphenyl)-[1,10-biphenyl]-4,4'- diamine (MeO-TPD)",,,conventional hole-injection material,4-methoxyphenyl; diamine,hole-injection material (conventional),,,,,,,T-g: 99 degrees C (None); operational stability: None None (red and green phosphorescent OLEDs)
A tale of two organic small molecular hole transporting materials: Showing same extended shelf-life but very different efficiency of inverted MAPbI3 perovskite solar cells,,ORGANIC ELECTRONICS,2.8,TPA-TPy,,,donor-acceptor-donor (D-pi-A-pi-D) type dopant-free hole transporting materials (HTMs),"2,4,6-trisubstituted pyridine; 4,4'-dimethoxytriphenylamine",hole transporting materials (HTMs),HTM/perovskite interface,15.33,0.95,23.69,68.1,MAPbI3,moisture stability: None None (None)
A tale of two organic small molecular hole transporting materials: Showing same extended shelf-life but very different efficiency of inverted MAPbI3 perovskite solar cells,,ORGANIC ELECTRONICS,2.8,TPA-Py-PTZ,,,donor-acceptor-donor (D-pi-A-pi-D) type dopant-free hole transporting materials (HTMs),"2,4,6-trisubstituted pyridine; 4,4'-dimethoxytriphenylamine",hole transporting materials (HTMs),,15.33,0.95,23.69,68.1,MAPbI3,moisture stability: None None (None)
Alkyl chain engineering on tetraphenylethylene-diketopyrrolopyrrole-based interfacial materials for efficient inverted perovskite solar cells,,ORGANIC ELECTRONICS,2.8,TPE-DPPC12,,,TPE-DPP derivative,2-butyloctyl,interlayer; electron extractor,on top of the perovskite layer; interlayer,18.37,,,,inverted PSCs,ambient stability: None None (None)
An amino-phthalocyanine additive enhances the efficiency of perovskite solar cells through defect passivation in mixed-halide films,,ORGANIC ELECTRONICS,2.8,"iron(II)-2,9,16,23-tetraamino-phthalocyanine (FeTAP)",,,small-molecule additive,tetraamino,small-molecule additive capable of defect passivation,into the MHP layer,18.81,,,,mixed-halide perovskite (MHP),PCE retention: 72.5 % (storage for 30 days)
Bifunctional-based small molecule as multifunctional additive for improved performance of perovskite solar cells,,ORGANIC ELECTRONICS,2.8,dicyandiamide (DCD),,,small molecule,amino; cyano,additive,perovskite precursor,19.08,,,,Hybrid perovskites,long-term stability: None None (None)
Boosting the performance of triple-cation perovskite solar cells through 2-phenylethanethiol treatment and green anti-solvent,,ORGANIC ELECTRONICS,2.8,ethyl acetate (ETAC),,,anti-solvent,acetate,anti-solvent to reduce the toxicity of the PSC production approach,,18.46,,,,triple-cation PSCs,"efficiency loss after 45 days (operational stability test): 5 % (after 45 days of performing an operational stability test, without any encapsulation and at a humidity level of 20 %); operational and ambient air stability (qualitative): None None (None)"
Boosting the performance of triple-cation perovskite solar cells through 2-phenylethanethiol treatment and green anti-solvent,,ORGANIC ELECTRONICS,2.8,2-phenylethanethiol (2-PET),78126,,material / additive,thiol; phenyl,"additive that lowers defects in both the bulk and the surface of the perovskite layer, improves charge transfer and inhibits charge recombination",both the bulk and the surface of the perovskite layer,18.46,,,,triple-cation PSCs,"efficiency loss after 45 days (operational stability test): 5 % (after 45 days of performing an operational stability test, without any encapsulation and at a humidity level of 20 %); operational and ambient air stability (qualitative): None None (None)"
Chemical encapsulation of perovskite film by tetra-thiol copper(II) porphyrin for stable and clean photovoltaics,,ORGANIC ELECTRONICS,2.8,tetra-thiol copper porphyrin (CuP) molecule,,,molecule,thiol; porphyrin,used to modify the perovskite film; can adsorb iodide ion and iodine; effectively passivate defects; surface encapsulation can prevent the leakage of lead,surface of perovskite film,20.7,,,,polycrystalline perovskite films,humidity stability: None None (None); thermal stability: None None (None); photo stability: None None (None)
Design new hole transport materials for efficient perovskite solar cells by suitable combination of donor and core groups,2017,ORGANIC ELECTRONICS,2.8,X59-P,,,organic hole transporting material (HTM),,hole transporting material,,,,,,,stability: None None (None); solubility: None None (None)
Design of dendritic core carbazole-based hole transporting materials for efficient and stable hybrid perovskite solar cells,,ORGANIC ELECTRONICS,2.8,Spiro-OMeTAD,16161850,,HTM,,hole transporting material,,14.6,,,,,normalized PCE decrease: 5 % (after more than three weeks of storage under ambient conditions); PCE decrease: None % (None)
"Dibenzo[b,d]thiophene 5,5-dioxide-based dopant-free hole-transporting material with passivation effect in inverted perovskite solar cells",,ORGANIC ELECTRONICS,2.8,BDTOxide-MTP,,,organic small molecule HTM,sulfone-containing benzodithiophene,dopant-free hole transport layer,introduced into inverted OIH-PSCs as a dopant-free hole transport layer,18.72,1.13,,,MAPbI3-xClx,efficiency retention: over 90 % (after 46 days in a nitrogen environment)
"Dibenzo[b,d]thiophene 5,5-dioxide-based dopant-free hole-transporting material with passivation effect in inverted perovskite solar cells",,ORGANIC ELECTRONICS,2.8,DBTOxide-MTP,,,,,,,18.72,1.13,,,MAPbI3-xClx,efficiency retention: over 90 % (after 46 days in a nitrogen environment)
"Dibenzo[b,d]thiophene 5,5-dioxide-based dopant-free hole-transporting material with passivation effect in inverted perovskite solar cells",,ORGANIC ELECTRONICS,2.8,PTAA,19734974,,,,control hole transport material,,18.72,1.13,,,MAPbI3-xClx,efficiency retention: over 90 % (after 46 days in a nitrogen environment)
Dual-interface modification strategy via tautomeric UV absorber for efficient and UV stable planar perovskite solar cells,,ORGANIC ELECTRONICS,2.8,2-hydroxy-4-methoxybenzophenone (BZP),4632,,tautomeric UV absorber,hydroxy; methoxy; benzophenone,defect passivator; reduces non-radiative recombination and reduces decomposition of perovskite film caused by ultraviolet rays,perovskite/electron transfer layer and hole transfer layer/perovskite interfaces,24.08,,,,,photostability: None None (against UV light)
Effective surface treatment for efficient and stable inverted inorganic CsPbI2Br perovskite solar cells,,ORGANIC ELECTRONICS,2.8,phenylethylammonium iodide,23297368,,,,passivator,perovskite film; CsPbI2Br perovskite/PCBM junction,14.26,1.11,16.21,79.28,all-inorganic,device stability: None None (without encapsulation)
Effective surface treatment for efficient and stable inverted inorganic CsPbI2Br perovskite solar cells,,ORGANIC ELECTRONICS,2.8,PCBM,53384373,,,,,CsPbI2Br perovskite/PCBM junction,14.26,1.11,16.21,79.28,all-inorganic,device stability: None None (without encapsulation)
Efficient dopant-free small-molecule hole transport material with D-A-D structure for inverted perovskite solar cells,,ORGANIC ELECTRONICS,2.8,FIMPA-C11,,,small molecule,,HTM,FIMPA-C11 film,17.6,,,,perovskite absorbing layer,stability: None None (None)
Enhanced photovoltaic performance of carbon-based perovskite solar cells through synergetic passivation effects via bulk and surface,,ORGANIC ELECTRONICS,2.8,2-amino-5-(trifluoromethyl) pyridine (5-TFMAP),,,small molecule,bidentate groups; two electron rich nitrogen atoms; amino group; trifluoromethyl,passivating both the grain boundaries and surface of CH3NH3PbI3 films in carbon-based PSCs,grain boundaries and surface,15.2,,,,CH3NH3PbI3,PCE retention: 80 % (after 1200 h of storage at room temperature under a relative humidity of approximately 35%)
Enhanced photovoltaic performance of carbon-based perovskite solar cells through synergetic passivation effects via bulk and surface,,ORGANIC ELECTRONICS,2.8,2-phenylethanamine iodide (PEAI),,,,amino group,passivating both the grain boundaries and surface of CH3NH3PbI3 films in carbon-based PSCs,grain boundaries and surface,15.2,,,,CH3NH3PbI3,PCE retention: 80 % (after 1200 h of storage at room temperature under a relative humidity of approximately 35%)
Enhanced stability and efficiency of perovskite solar cells via bifunctional group passivation with thiosalicylic acid,,ORGANIC ELECTRONICS,2.8,thiosalicylic acid,5443,,hydrophobic molecule,functional groups; aromatic ring,passivator,perovskite film,18.07,,,,,efficiency retention: 89.98 % (stored in the air with a relative humidity of 30% for 15 days)
How to stabilize the HOMO levels and to improve the charge transport properties of hole-transporting materials? Probing the effects of molecular symmetry,,ORGANIC ELECTRONICS,2.8,spiro-OMeTAD,16161850,,,,core unit,,,,,,,electron-hole dissociation: None None (None); solubility: None None (None); stability: None None (None)
Hydrogen bond enables highly efficient and stable two-dimensional perovskite solar cells based on 4-pyridine-ethylamine,,ORGANIC ELECTRONICS,2.8,butylamine,8007,,spacing ammonium cation,,spacing ammonium cation,,9.05,,,,2D perovskite,efficiency retention: 50 % (unencapsulated device after 7 days restored in air with a humidity of 55 +/- 5%)
Hydrogen bond enables highly efficient and stable two-dimensional perovskite solar cells based on 4-pyridine-ethylamine,,ORGANIC ELECTRONICS,2.8,phenylethylamine,1001,,spacing ammonium cation,,spacing ammonium cation,,9.05,,,,2D perovskite,efficiency retention: 50 % (unencapsulated device after 7 days restored in air with a humidity of 55 +/- 5%)
Hydrogen bond enables highly efficient and stable two-dimensional perovskite solar cells based on 4-pyridine-ethylamine,,ORGANIC ELECTRONICS,2.8,4-Pyridine-ethyl ammonium (PyEA),,,spacing ammonium cation,,spacing ammonium cation,,9.05,,,,2D perovskite,efficiency retention: 50 % (unencapsulated device after 7 days restored in air with a humidity of 55 +/- 5%)
Hydrogen bond enables highly efficient and stable two-dimensional perovskite solar cells based on 4-pyridine-ethylamine,,ORGANIC ELECTRONICS,2.8,methylammonium thiocyanate (MASCN),12324394,,additive,,additive,,9.05,,,,2D perovskite,efficiency retention: 50 % (unencapsulated device after 7 days restored in air with a humidity of 55 +/- 5%)
Hydrogen bond enables highly efficient and stable two-dimensional perovskite solar cells based on 4-pyridine-ethylamine,,ORGANIC ELECTRONICS,2.8,PC61 BM,,,,,,ITO/PEDOT: PSS/(PyEA)(2)MA(8)Pb(9)I(28)/PC61 BM/BCP/Ag,9.05,,,,2D perovskite,efficiency retention: 50 % (unencapsulated device after 7 days restored in air with a humidity of 55 +/- 5%)
Hydrogen bond enables highly efficient and stable two-dimensional perovskite solar cells based on 4-pyridine-ethylamine,,ORGANIC ELECTRONICS,2.8,BCP,,,,,,ITO/PEDOT: PSS/(PyEA)(2)MA(8)Pb(9)I(28)/PC61 BM/BCP/Ag,9.05,,,,2D perovskite,efficiency retention: 50 % (unencapsulated device after 7 days restored in air with a humidity of 55 +/- 5%)
"Impact of diethylene glycol chains on indolo [3,2-b]indole based small molecule as dopant-free hole transporting materials for efficient and stable inverted perovskite solar cells",,ORGANIC ELECTRONICS,2.8,DEG-IDIDF,,,small-molecule dopant-free hole transporting material (HTM),"indolo [3,2-b]indole (IDID) core unit; flexible diethylene glycol (DEG) side chains",hole transporting material (HTM),HTM layer in an inverted p-i-n architecture,16.6,,,,,thermal stability (efficiency retention): None % (thermal stress at 60 degrees C for 500 h)
"Impact of diethylene glycol chains on indolo [3,2-b]indole based small molecule as dopant-free hole transporting materials for efficient and stable inverted perovskite solar cells",,ORGANIC ELECTRONICS,2.8,"indolo [3,2-b]indole (IDID)",,,core unit,,core unit,,16.6,,,,,thermal stability (efficiency retention): None % (thermal stress at 60 degrees C for 500 h)
"Impact of diethylene glycol chains on indolo [3,2-b]indole based small molecule as dopant-free hole transporting materials for efficient and stable inverted perovskite solar cells",,ORGANIC ELECTRONICS,2.8,diethylene glycol (DEG),,,side chains,,side chains,,16.6,,,,,thermal stability (efficiency retention): None % (thermal stress at 60 degrees C for 500 h)
"Impact of diethylene glycol chains on indolo [3,2-b]indole based small molecule as dopant-free hole transporting materials for efficient and stable inverted perovskite solar cells",,ORGANIC ELECTRONICS,2.8,PEDOT:PSS,,,,,,,16.6,,,,,thermal stability (efficiency retention): None % (thermal stress at 60 degrees C for 500 h)
Influence of N-type electron acceptors in perovskite absorbers for stabilized perovskite absorbers for high-performance perovskite solar cells,,ORGANIC ELECTRONICS,2.8,PC61BM,53384373,,fullerene derivative,,n-type organic electron acceptor; additive incorporated in perovskite absorbers via antisolvent-assisted crystallization process,incorporated in perovskite absorbers via antisolvent-assisted crystallization process,20,,,,MAPbI3-based PSCs,
Influence of N-type electron acceptors in perovskite absorbers for stabilized perovskite absorbers for high-performance perovskite solar cells,,ORGANIC ELECTRONICS,2.8,ITIC,126843541,,non-fullerene acceptor,,n-type organic electron acceptor; additive incorporated in perovskite absorbers via antisolvent-assisted crystallization process,incorporated in perovskite absorbers via antisolvent-assisted crystallization process,20,,,,MAPbI3-based PSCs,
Influence of N-type electron acceptors in perovskite absorbers for stabilized perovskite absorbers for high-performance perovskite solar cells,,ORGANIC ELECTRONICS,2.8,ITIC-4F,135395313,,fluorinated non-fullerene acceptor,,n-type organic electron acceptor; additive incorporated in perovskite absorbers via antisolvent-assisted crystallization process; provides defect passivation and electrical doping,perovskite absorber surface,20,,,,MAPbI3-based PSCs,
Interface engineering utilizing bifunctional metformin for high performance inverted perovskite solar cells,,ORGANIC ELECTRONICS,2.8,PTAA,19734974,,hole transporting layer,,hole transporting layer commonly employed in inverted perovskite solar cells,,19.73,,,,inverted perovskite solar cells (iPSCs),PCE retention: 90 % (after a 600 h storage)
Interface engineering utilizing bifunctional metformin for high performance inverted perovskite solar cells,,ORGANIC ELECTRONICS,2.8,Metformin,4091,,bifunctional interfacial layer,biguanidine,introduced as a bifunctional interfacial layer on PTAA surface; can substantially improve the wettability of PTAA; facilitate the fabrication of compact perovskite films; can effectively passivate the defects at the interface,on PTAA surface,19.73,,,,inverted perovskite solar cells (iPSCs),PCE retention: 90 % (after a 600 h storage)
Long-term stable perovskite solar cells prepared by doctor blade coating technology using bilayer structure and non-toxic solvent,,ORGANIC ELECTRONICS,2.8,dimethylformamide (DMF),6228,,,,used in the precursors (conventional solvent in precursors),,15.4,1.01,20.7,,single cation (MAPbI(3)) and mixed-cation (CsFAPb(IBr)(3)),PCE retention: 92 % (encapsulated PSC under ambient environment at room temperature and relative humidity of 40% after 1000 h)
Long-term stable perovskite solar cells prepared by doctor blade coating technology using bilayer structure and non-toxic solvent,,ORGANIC ELECTRONICS,2.8,gamma-butyrolactone (GBL),7302,,,,component of mixtures used to replace DMF in the precursors,,15.4,1.01,20.7,,single cation (MAPbI(3)) and mixed-cation (CsFAPb(IBr)(3)),PCE retention: 92 % (encapsulated PSC under ambient environment at room temperature and relative humidity of 40% after 1000 h)
Long-term stable perovskite solar cells prepared by doctor blade coating technology using bilayer structure and non-toxic solvent,,ORGANIC ELECTRONICS,2.8,dimethyl sulfoxide (DMSO),679,,,,component of mixtures used to replace DMF in the precursors,,15.4,1.01,20.7,,single cation (MAPbI(3)) and mixed-cation (CsFAPb(IBr)(3)),PCE retention: 92 % (encapsulated PSC under ambient environment at room temperature and relative humidity of 40% after 1000 h)
Low temperature-processed stable and high-efficiency carbon-based CsPbI2Br perovskite solar cells by additive strategy,,ORGANIC ELECTRONICS,2.8,3-Amino-3-(3pyridyl)propionic Acid (PA),3606547,,organic molecule,Amino; 3pyridyl; propionic Acid,"interacts with PbI2 to effectively improve the crystallization reaction process (eliminating residual PbI2 and inhibiting CsBr precipitation, improving crystallinity)",,10.95,,,,CsPbI2Br,stability in air: None None (None)
